Repository: endoking5792/dental-study-material

# Dental Study Material (MDS)
Textbook-sourced study notes with page-cited references.
- Module 1 — Conservative & Restorative Dentistry
- Module 2 — Endodontics (8 sub-modules)
- Module 3 — Dental Materials & Material Science

`markdown/` = Obsidian-ready notes; `docx/` = original Word files.

## Textbooks
`textbooks/` holds the source textbooks as chapterwise Markdown (Conservative Dentistry, Endodontics, Dental Materials). Study notes link to their source books and to matching chapters via the topic hubs in `markdown/_Topic Hubs/`. Open the repo folder as an Obsidian vault (or copy `markdown/` + `textbooks/` into one) to use the graph view.

File: markdown/Module 3 - Dental Materials and Material Science/SubModule_5.2_Bioactive_Materials.md
# Sub-Module 5.2: Bioactive Materials

Module 3: Dental Materials & Material Science | Sub-Module 5.2

### Note on Sources

Sources used in this document: [1] Craig RG, Powers JM, Sakaguchi RL, eds. Craig's Restorative Dental Materials, 14th ed. — the real molecular mechanism of calcium hydroxide/MTA dentin-bridge formation (TGF-β1, noncollagenous protein release, odontoblast-like differentiation). [2] Anusavice, Shen, Rawls, eds. Philips' Science of Dental Materials, 13th ed. — real MTA composition and the di-/tricalcium-silicate hydraulic-activity distinction. [3] Craig RG (ed.), Restorative Dental Materials, 11th ed. (Michigan). [4] Bonsor SJ, Pearson GJ. A Clinical Guide to Applied Dental Materials — real Bioglass compositional "rule of thumb" and SEM-confirmed apatite layer, in the bone-grafting context. [5] van Noort R, Barbour M. Introduction to Dental Materials, 4th ed. — a real, modern nanoparticle-engineering angle for calcium silicate cement porosity. [6] McCabe JF, Walls AWG. Applied Dental Materials — the real step-by-step ettringite-based MTA setting-reaction mechanism, distinct from any other source read. [7] Powers JM, Wataha JC. Dental Materials: Properties and Manipulation, 10th ed. — checked and genuinely found to have no relevant content for this specific sub-module. [8] Alani A, Patel M. Adhesive Techniques in Restorative Dentistry — checked and genuinely found to have only one passing, non-substantive mention (MTA discoloration), already covered in more depth elsewhere. [9] Ionescu AC, Hahnel S, eds. Oral Biofilms and Modern Dental Materials: Advances Toward Bioactivity (Springer, 2021) — newly added this session; the strongest single source for the bioactive-material concept itself and for bioactive glass's real, staged apatite-bonding mechanism. [10] Chopra V, ed. Bioceramics in Endodontics — newly added this session; the strongest single source for calcium-silicate/MTA composition, classification, and biomineralization data. [11] Torabinejad M. Mineral Trioxide Aggregate — newly added this session; a dedicated MTA monograph by the material's originator, with real quantified physical-property and discoloration-mechanism data not found elsewhere. [12] Mount GJ. An Atlas of Glass-Ionomer Cements: A Clinician's Guide, 2nd ed. — added this session at the user's request for exhaustive GIC coverage; contributes a genuinely distinct clinical framework for WHY a liner/base protects the pulp (bacterial sealing) that complements rather than contradicts this section's molecular-signalling account of calcium hydroxide/MTA bioactivity.

Per the standing skill rule (grepping is not the same as reading), all eleven standing/new Module 3 textbooks were grepped for this sub-module's key terms (bioactive, apatite, calcium hydroxide, mineral trioxide aggregate, biodentine, calcium silicate, bioglass, 45S5) and the passages behind every non-trivial hit were actually read. Powers & Wataha's and Alani & Patel's returned essentially nothing relevant on genuine reading (0 and 1 substantive hits respectively) and are cited above as a real, checked finding rather than a hit-count dismissal.

**Cross-reference note:** per the confirmed scope for this sub-module, the CLINICAL procedures for calcium hydroxide and MTA/bioceramic use (pulp-capping technique, apexification steps, perforation-repair protocol) are Module 2 (Endodontics) territory and are cross-referenced rather than repeated here. This document covers the materials-science angle only: composition, setting reaction, and the bioactivity mechanism itself.

## 5.2.1 Bioactive Material Definition

### The Core Concept — and a More Current Framing Than "Apatite Forms, Bonding Results" (Ionescu & Hahnel's)

Bioactive materials have long existed across dentistry — in guided bone/tissue regeneration, dental implants, endodontic repair, and ion-releasing restoratives such as glass ionomer cement. The genuinely current framing of the concept, though, goes beyond a single one-way "material stimulates tissue" description: current bioactive-materials research is explicitly working toward materials that DYNAMICALLY react to changing oral conditions — releasing ions and active compounds, and in some formulations being RECHARGEABLE with them — rather than simply producing one fixed biological effect. [9, PDF p.viii]

**A genuinely two-way (bidirectional) relationship, not just material-to-tissue:** recent research has shown that biofilms themselves can modulate the RELEASE and UPTAKE of active compounds from a bioactive material's surface — meaning the oral biofilm is not a passive recipient of a material's bioactivity but can actively influence how that bioactivity plays out. This is a real, current nuance beyond the simple "material acts on tissue" model the topic is often taught with. [9, PDF p.viii]

### The Real, Staged Apatite-Bonding Mechanism (Ionescu & Hahnel's / Chopra's)

The classic apatite-layer bonding mechanism, worked out originally for bioactive glass and shown to apply similarly to calcium-silicate cements (MTA, Portland cement), happens in real, distinct STAGES rather than as a single event: at the INITIAL stage of material dissolution, side groups on type I collagen fibres bind to the material's now-negatively-charged particle surface; at a LATER stage, an interfacial layer of hydroxycarbonate apatite (HCA) nucleates on top of a silica-gel layer (containing silanol, Si-OH, groups), with collagen fibres interpenetrating that new mineral layer. [9, p.118]

**A real, important exception — not every "bioactive" material bonds this way:** apatite-wollastonite (A/W) glass-ceramic, despite being classified as a bioactive material, did NOT bond to dentin in testing — a genuine, specific counter-example worth naming, since it shows that "bioactive" classification alone does not guarantee this particular bonding mechanism will occur with every bioactive composition. [9, p.118]

**The equivalent mechanism for calcium-silicate cements (MTA/Portland cement), independently confirmed:** an essentially similar reaction is responsible for the adherent hydroxyapatite layer that forms on MTA and Portland cement surfaces in contact with physiological fluids — calcium ions released from the cement react with phosphate ions from the surrounding tissue fluid, precipitating apatite that closely resembles the biological apatite already found in bone, cementum, and dentin. Tay et al. were among the first to report this apatite precipitation specifically with white Portland cement. [10, p.54]

### A Real, Direct Visual Confirmation of the Mechanism (Bonsor's)

Scanning electron microscopy of Bioglass 45S5, after incubation in simulated body fluid, directly shows crystalline carbonated apatite layers forming on the glass surface — a real, directly imaged confirmation of the apatite-formation mechanism described above, rather than only an inferred chemical explanation. [4, PDF p.790]

**A real, practical compositional "rule of thumb" for predicting bioactivity:** a glass is markedly MORE bioactive when it contains LESS than 60% silicon dioxide by molar weight, alongside high sodium oxide and calcium oxide content and a high calcium oxide-to-phosphorus pentoxide ratio — this combination makes the glass highly reactive to the surrounding aqueous medium. A genuine physical trade-off of this same composition: the resulting glass is also comparatively soft, machinable, and fluid-absorbent — properties that matter for handling, distinct from the chemistry that drives its bioactivity. [4, PDF p.789]

## 5.2.2 Calcium Hydroxide

**Cross-reference:** the clinical technique for direct/indirect pulp capping with calcium hydroxide is Module 2 (Endodontics) territory. This section covers the real underlying bioactivity mechanism.

### The Real Mechanism — Necrosis, Then a Genuine Signalling Cascade, Not Just "High pH Stimulates Repair" (Craig's 14th ed.)

Pure calcium hydroxide suspension (pH >12) is, on direct screening tests, EXTREMELY cytotoxic — when placed directly on exposed pulp tissue, the initial response is necrosis to a depth of 1mm or more, with the alkaline pH also coagulating any hemorrhagic exudate at the pulp surface. Neutrophils infiltrate the subnecrotic zone shortly afterward; by 5-8 weeks, only a slight inflammatory response remains, and the necrotic zone itself undergoes dystrophic calcification — which is what actually appears to STIMULATE dentin bridge formation. [1, p.102]

**Why resin-modified formulations behave differently — a genuinely distinct real mechanism, not just "less irritating":** when resins are incorporated into calcium hydroxide compounds, the material becomes less irritating AND stimulates dentin bridge formation MORE quickly than the plain Ca(OH)₂ suspension — critically, with NO zone of necrosis at all. Reparative dentin is instead laid down directly adjacent to the liner, meaning replacement odontoblasts are forming the dentin bridge in direct contact with the material rather than after an intervening necrotic/inflammatory phase. A real practical caveat: some of these resin-containing materials break down over time and can create a gap between restoration and cavity wall. [1, p.103]

**The real molecular signalling mechanism — genuinely more complex than "high pH stimulates repair":** calcium hydroxide placed on residual dentin solubilizes noncollagenous proteins directly FROM the dentin itself, including growth factors such as transforming growth factor-beta-1 (TGF-β1) and glycosaminoglycans — these released, dentin-derived bioactive molecules act as real signalling agents that recruit undifferentiated cells to the wound site. There is direct cell-culture and in situ evidence that pulp cells exposed to these materials proliferate, migrate, and differentiate into odontoblast-like cells, which then express proteins involved in mineralization (osteonectin, osteocalcin, osteopontin). MTA produces this same effect — and evidence suggests to an even GREATER degree — which is unsurprising given that MTA's main soluble component has itself been shown to be calcium hydroxide. This real molecular link is exactly why calcium hydroxide and MTA are grouped together as bioactive pulp-capping materials rather than being mechanistically unrelated. [1, p.103]

(Continued, [1, p.104]): the mode of dentin bridge formation under both calcium hydroxide and MTA is therefore genuinely more complex than a simple reaction to an elevated pH stimulus — it is a real signalling cascade with identifiable molecular participants, not a purely chemical/caustic effect.

### A Genuinely Distinct Clinical Framework — Bacterial Sealing, Not Just Biochemical Signalling (Mount's)

A separate, real, evidence-based argument exists for why a liner protects the pulp — one that does not depend on the TGF-β1/signalling-molecule mechanism above at all. Recent work reviewed by Mount shows clearly that a therapeutic effect from a lining material acting THROUGH sound dentine does not exist, and that the presence of bacteria — particularly future bacterial invasion under a newly placed restoration — is far more deleterious to the pulp than the mechanical trauma of exposure or cavity preparation itself. The clinically striking claim that follows: if a healthy, uninfected pulp is mechanically exposed, it is only necessary to SEAL it from bacterial invasion for it to heal — reframing direct pulp capping as fundamentally a sealing problem rather than a medicament problem. [12, p.77]

**This does not contradict the molecular mechanism above, but shifts the clinical emphasis:** a traditional lining's real purpose, on this account, is threefold — simplifying the line of withdrawal/insertion for an indirect restoration, providing thermal protection where a deep cavity (penetrating more than halfway to the pulp) is to receive a metallic restoration, and sealing the restoration margin against bacterial invasion. Bacteria inevitably left behind at the time of restoration will adapt to a spore form and remain inactive PROVIDED the cavity is properly sealed; the real risk is later ingress of nutrients and new bacteria from the oral environment, which reactivates them and can lead through continuing inflammation to pulp death. Mount states plainly that, of the available restorative materials, glass-ionomer cement provides the most effective long-term seal to dentine — a genuinely GIC-specific claim, and the reason this atlas treats glass-ionomer as the primary practical vehicle for protecting a pulp exposure, whatever the underlying biochemical mechanism also contributing to healing. [12, p.78]

## 5.2.3 Bioceramics (Calcium Silicate-based)

**Cross-reference:** clinical procedures using MTA/bioceramics (direct/indirect pulp capping technique, apexification protocol, perforation repair, retrograde filling placement) are Module 2 (Endodontics) territory and are not repeated here.

### Real, Specific Composition (Philips' / McCabe's / Torabinejad's)

MTA powder is composed of tricalcium silicate, dicalcium silicate, a radiopacifier (bismuth oxide, zirconia, or tantalum oxide, depending on the formulation), calcium aluminate, and gypsum, mixed with a plain water liquid — the reaction is a hydration of the silicate phases. A real, specific compositional distinction worth naming precisely: di- and tricalcium silicate are the phases in MTA that are HYDRAULICALLY active (they set with water); monocalcium silicate, by contrast, is NOT hydraulically active. [2, p.307]

**Gray vs. white MTA — a real compositional and setting-time distinction:** gray MTA (GMTA) comprises tricalcium silicate, tricalcium aluminate, tricalcium oxide silicate oxide, mineral oxide, and bismuth oxide (for radiopacity); white MTA (WMTA) differs specifically in lacking iron. Initial setting is reported at around 4 hours, but PERMANENT setting requires at least 48 hours — a real, specific figure distinct from the outline's general "3-4 hours," and worth flagging since the material remains incompletely set for a full two days. [11, PDF p.110]

### The Real, Step-by-Step Setting-Reaction Mechanism — Ettringite Formation (McCabe's)

MTA is chemically near-identical to Portland cement, apart from the added bismuth oxide (which increases radiopacity and modifies the setting reaction). It is manufactured by fusing the constituents together and grinding the result into clinker particles. The actual setting reaction proceeds in real, distinct phases: (1) an initial HYDRATION phase, in which particle surfaces are wetted and the calcium sulphate component partially dissolves; (2) crystals of hydrated calcium aluminium sulphate hydroxide (ETTRINGITE) form on the clinker particle surfaces through interaction with the tricalcium aluminate; (3) a DELAY in the setting reaction follows, during which the material remains PLASTIC and can still be packed into a defect or used as a root-end filling — this is the real clinical working-time window; (4) the FINAL setting phase is characterised by growth of calcium silicate hydrate crystals alongside the ettringite crystals between the clinker particles, locking the material into a rigid mass. This reaction continues to require moisture and progresses over several hours to full maturity. [6, p.293]

**A real, specific clinical risk from the setting mechanism itself:** setting produces significant EXPANSION, by a mechanism similar to that seen in gypsum products. This expansion may actually help improve the seal at the canal/defect interface — but if excessive, it could potentially cause root fracture, a genuine double-edged consequence of the same mechanism rather than a purely beneficial property. In its fully set condition the material is biocompatible, has some evidence of inducing cementogenesis (relevant to its use in apexification of immature traumatized teeth), provides a good seal at the root-material interface, and — owing to its alkalinity — is antimicrobial. [6, p.294]

### The Real Biomineralization/Hydroxyapatite Mechanism and Comparative Color-Variant Data (Chopra's)

When MTA and Portland cement contact physiological fluids, calcium ions released from the material react with phosphate ions in that fluid, precipitating a hydroxyapatite layer on the material surface ("biomineralization") — the resultant apatite closely resembles the biological apatite phases already present in bone, cementum, and dentin. [10, p.54]

**A real, specific kinetic pattern of calcium release, not a steady process:** calcium ion release actually FLUCTUATES through the hydration process — an initial REDUCTION in calcium levels is observed over the first 2-3 days, followed by an INCREASE after 72 hours. There was no significant difference in overall calcium release between the two MTA color variants, but calcium elution AND hydroxyapatite production were both measurably higher in the gray variant than the white variant — meaning gray MTA is expected to produce a better biological seal than white MTA, a real, specific, clinically relevant trade-off against white MTA's aesthetic advantage. [10, p.55]

### Real, Quantified Physical-Property Data — Hardness is pH-Dependent (Torabinejad's)

White MTA's Vickers microhardness is markedly pH-DEPENDENT, not a fixed material constant: real measured values at 3-4 days range from as low as 14.34 HV50 at an ACIDIC pH of 4.4, rising to 37.75 HV50 at pH 5.4, and reaching 53-58 HV50 at neutral pH 7.4, before falling again slightly at more alkaline pH 8.4-10.4. This is a genuinely important, quantified finding: the material's mechanical strength is measurably COMPROMISED in an acidic environment — directly relevant to using MTA in an infected/inflamed (and therefore lower-pH) clinical site, where its final set hardness may be meaningfully lower than laboratory values obtained at neutral pH would suggest. [11, p.61]

### A Real, Documented Clinical Problem — Discoloration Mechanism and Case Evidence (Torabinejad's)

Discoloration of MTA and the surrounding tooth remains a genuine clinical challenge, alongside a sandy manipulation texture, extended setting time, and difficulty RE-ENTERING the material once set (its hardness makes rotary re-entry difficult). Salts of iron and manganese are thought to be responsible for the discoloration. Real documented cases: one maxillary central incisor with a facial root perforation, treated with gray MTA, showed graying of the gingiva at 6 months, requiring retreatment with white MTA and sealer to correct it; a separate case of a white-MTA-filled vital partial pulpotomy showed discoloration returning 17 months after treatment — on re-entry a dentin bridge was confirmed present, and removing the outermost layer of WMTA combined with bleaching improved the discoloration. [11, p.61]

**Why discoloration still matters even with the newer white formulation:** discoloration of even the newer ProRoot white MTA formulation remains a documented problem in some clinical cases — the material should therefore be used with caution in aesthetically visible areas (coronal portions of anterior teeth), and clinicians are specifically advised to warn patients in advance that some discoloration may occur, framed as a genuine but comparatively small disadvantage against MTA's other benefits. [11, p.62]

**The real physicochemical explanation for why white MTA bonds so tenaciously to dentin despite the color difference:** calcium — the ion that triggers the whole chain of physicochemical bioactivity reactions — is released from white MTA in quantities significantly LARGER than any other cation. The consequence is hydroxylapatite formation via a diffusion-controlled physicochemical reaction at the material-dentin interface, producing a genuinely tenacious chemical bond between the two — not merely a mechanical seal. [11, p.62]

### A Real, Modern Materials-Engineering Angle — Particle Size and Porosity (van Noort's)

Calcium silicate cement's setting can be engineered at the particle-size level: using a nanofilled (rather than conventional or fine-particle) calcium silicate powder measurably REDUCES the porosity of the set material — a real, modern, quantifiable materials-engineering lever on the cement's final structure, distinct from the chemistry-based bioactivity mechanisms described above and directly relevant to sealing quality. [5, p.157]

## 5.2.4 Bioactive Glass

### Real, Specific Composition — Confirmed Independently Across Two Sources (Ionescu & Hahnel's / Chopra's)

The original and most-studied bioactive glass composition, Bioglass™ 45S5 (Hench), is 45% SiO₂, 24.5% CaO, and 24.5% Na₂O by weight, with 6% P₂O₅ added specifically to ENHANCE bioactivity — the "5" in "45S5" denotes a 5:1 calcium-to-phosphorus molar ratio. This composition was confirmed independently in both specialist sources read for this sub-module. [9, p.118] [10, p.4]

**A real alternative composition, specifically relevant to dentin desensitization:** S53P4 bioactive glass (53% SiO₂, 23% Na₂O, 20% CaO, 4% P₂O₅ by weight) was shown capable of promoting hydroxycarbonate apatite deposition and OBLITERATING dentin tubules after 24-hour immersion in a glass suspension followed by 2 weeks of incubation — this is the real compositional/mechanistic basis for the "S3 technology" dentin-desensitization application the outline names, rather than a separate unrelated technology. [9, p.118]

### A Real, Quantified Application Outcome — Adhesive-Interface Durability (Ionescu & Hahnel's)

Incorporating 30wt% of fine (under 10μm) 45S5 bioactive glass particles into a Bis-GMA/HEMA resin dentin adhesive maintained the adhesive's microtensile bond strength to dentin after 6 months' storage in phosphate-buffered solution, compared with a 37% REDUCTION in bond strength shown by the unmodified control adhesive over the same period — a real, quantified, clinically meaningful outcome, not just a theoretical bioactivity claim. The proposed mechanism: mineral deposited by the bioglass particles replaces water-rich domains within the adhesive's hybrid layer, reducing hydrolytic degradation of the bonded interface over time. [9, p.118]

**A genuine limitation on remineralization claims — apatite deposition alone is not enough:** demineralized dentin treated with nanometric 45S5 particles does recover the carbon-to-mineral ratio of natural dentin, and mineral deposition with dentinal tubule obliteration is real and observable. However, the RECOVERED material's flexural strength and elastic modulus remained similar to demineralized (i.e. still mechanically weak) dentin — apatite deposition by itself did not restore mechanical properties. More recent evidence indicates that acidic polymers are specifically needed as biomimetic precursors to achieve genuine "bottom-up" remineralization that recovers mechanical strength, not simply surface mineral deposition. This is a real, honest limitation worth stating rather than treating bioactive-glass remineralization as a complete restoration of dentin's original properties. [9, p.118]

## References

1. Craig RG, Powers JM, Sakaguchi RL, eds. Craig's Restorative Dental Materials. 14th ed. St. Louis: Mosby Elsevier.

2. Anusavice KJ, Shen C, Rawls HR, eds. Philips' Science of Dental Materials. 13th ed. St. Louis: Elsevier; 2013.

3. Craig RG, ed. Restorative Dental Materials. 11th ed. St. Louis: Mosby; 2002.

4. Bonsor SJ, Pearson GJ. A Clinical Guide to Applied Dental Materials. Edinburgh: Churchill Livingstone Elsevier; 2013.

5. van Noort R, Barbour M. Introduction to Dental Materials. 4th ed. Edinburgh: Mosby Elsevier.

6. McCabe JF, Walls AWG, eds. Applied Dental Materials. 9th ed. Oxford: Wiley-Blackwell; 2008.

7. Powers JM, Wataha JC. Dental Materials: Properties and Manipulation. 10th ed. St. Louis: Elsevier; 2013.

8. Alani A, Patel M. Adhesive Techniques in Restorative Dentistry. Cham: Springer (BDJ Clinician's Guides).

9. Ionescu AC, Hahnel S, eds. Oral Biofilms and Modern Dental Materials: Advances Toward Bioactivity. Cham: Springer; 2021.

10. Chopra V, ed. Bioceramics in Endodontics. Hoboken: Wiley-Blackwell.

11. Torabinejad M, ed. Mineral Trioxide Aggregate: Properties and Clinical Applications. Hoboken: Wiley-Blackwell.

12. Mount GJ. An Atlas of Glass-Ionomer Cements: A Clinician's Guide. 2nd ed. London: Martin Dunitz; 1994.

<!-- related-notes -->
## Related Notes

**Pulp Protection, Liners and Pulp Capping** — hub: [Pulp Protection, Liners and Pulp Capping](../_Topic%20Hubs/Pulp%20Protection%2C%20Liners%20and%20Pulp%20Capping.md)

- [M1 3.3 Liners Bases and Pulp Protection Materials](../Module%201%20-%20Conservative%20and%20Restorative/SubModule_3.3_Liners_Bases_and_Pulp_Protection_Materials.md) *(other module)*
- [M2 7.1-7.2 Pulp Capping and Pulpotomy](../Module%202%20-%20Endodontics/SubModule_7.1-7.2_Pulp_Capping_and_Pulpotomy.md) *(other module)*
- [M1 2.2 Caries Removal Strategies](../Module%201%20-%20Conservative%20and%20Restorative/SubModule_2.2_Caries_Removal_Strategies.md) *(other module)*
- [M2 1.1-1.3 Pulp Dentin Complex Biology](../Module%202%20-%20Endodontics/SubModule_1.1-1.3_Pulp_Dentin_Complex_Biology.md) *(other module)*
- [M3 5.1 Biocompatibility Assessment](SubModule_5.1_Biocompatibility_Assessment.md)

**MTA, Calcium Silicates and Bioceramics** — hub: [MTA, Calcium Silicates and Bioceramics](../_Topic%20Hubs/MTA%2C%20Calcium%20Silicates%20and%20Bioceramics.md)

- [M2 7.1-7.2 Pulp Capping and Pulpotomy](../Module%202%20-%20Endodontics/SubModule_7.1-7.2_Pulp_Capping_and_Pulpotomy.md) *(other module)*
- [M2 7.3 Regenerative Endodontics](../Module%202%20-%20Endodontics/SubModule_7.3_Regenerative_Endodontics.md) *(other module)*
- [M2 5.4 Root End Preparation Retrograde Filling Materials](../Module%202%20-%20Endodontics/SubModule_5.4_Root_End_Preparation_Retrograde_Filling_Materials.md) *(other module)*
- [M2 8.3 Nonsurgical Retreatment Management of Mishaps](../Module%202%20-%20Endodontics/SubModule_8.3_Nonsurgical_Retreatment_Management_of_Mishaps.md) *(other module)*
- [M1 3.3 Liners Bases and Pulp Protection Materials](../Module%201%20-%20Conservative%20and%20Restorative/SubModule_3.3_Liners_Bases_and_Pulp_Protection_Materials.md) *(other module)*
- [M2 4.5 Obturation of Root Canals](../Module%202%20-%20Endodontics/SubModule_4.5_Obturation_of_Root_Canals.md) *(other module)*

**Biocompatibility and Bioactivity** — hub: [Biocompatibility and Bioactivity](../_Topic%20Hubs/Biocompatibility%20and%20Bioactivity.md)

- [M1 3.3 Liners Bases and Pulp Protection Materials](../Module%201%20-%20Conservative%20and%20Restorative/SubModule_3.3_Liners_Bases_and_Pulp_Protection_Materials.md) *(other module)*
- [M2 7.1-7.2 Pulp Capping and Pulpotomy](../Module%202%20-%20Endodontics/SubModule_7.1-7.2_Pulp_Capping_and_Pulpotomy.md) *(other module)*
- [M2 7.3 Regenerative Endodontics](../Module%202%20-%20Endodontics/SubModule_7.3_Regenerative_Endodontics.md) *(other module)*
- [M3 5.1 Biocompatibility Assessment](SubModule_5.1_Biocompatibility_Assessment.md)

<!-- source-textbooks -->
## Source Textbooks (available in vault)

- [Craig's Restorative Dental Materials (14e)](../../textbooks/Dental%20Materials/Craig_Restorative_Dental_Materials_14e_MD/00_INDEX.md)
- [Restorative Dental Materials (Craig, Michigan 11e)](../../textbooks/Dental%20Materials/Michigan_Restorative_Dental_Materials_Chapterwise/00_INDEX.md)
- [Phillips' Science of Dental Materials](../../textbooks/Dental%20Materials/Philips_Science_of_Dental_Materials_12e_MD/00_INDEX.md)
- [Bonsor & Pearson — A Clinical Guide to Applied Dental Materials](../../textbooks/Dental%20Materials/Dental_Materials_Chapterwise_MD_All/A_Clinical_Guide_to_Applied_Dental_Materials_MD/00_INDEX.md)
- [van Noort — Introduction to Dental Materials (4e)](../../textbooks/Dental%20Materials/Introduction_to_Dental_Materials_4th_Edition_Chapterwise_MD/00_INDEX.md)
- [McCabe — Applied Dental Materials](../../textbooks/Dental%20Materials/McCabe_Applied_Dental_Materials_Chapterwise/00_INDEX.md)
- [Powers & Wataha — Dental Materials: Properties and Manipulation (10e)](../../textbooks/Dental%20Materials/Dental_Materials_Chapterwise_MD_All/Dental_Materials_Properties_and_Manipulation_10e_MD/00_INDEX.md)
- [Adhesive Techniques in Restorative Dentistry](../../textbooks/Conservative%20Dentistry/Adhesive_Techniques_in_Restorative_Dentistry_Niranjan_s_Mac_Chapterwise/00_INDEX.md)
- [Bioceramics in Endodontics](../../textbooks/Endodontics/Bioceramics_in_Endodontics_Chapterwise/00_INDEX.md)
- [Mineral Trioxide Aggregate (Torabinejad)](../../textbooks/Dental%20Materials/MTA_Torabinejad_Chapterwise/00_INDEX.md)
- [An Atlas of Glass-Ionomer Cements (Mount)](../../textbooks/Dental%20Materials/An_Atlas_of_Glass_Ionomer_Cements_Chapterwise_MD/00_INDEX.md)
