Repository: endoking5792/dental-study-material

# Dental Study Material (MDS)
Textbook-sourced study notes with page-cited references.
- Module 1 — Conservative & Restorative Dentistry
- Module 2 — Endodontics (8 sub-modules)
- Module 3 — Dental Materials & Material Science

`markdown/` = Obsidian-ready notes; `docx/` = original Word files.

## Textbooks
`textbooks/` holds the source textbooks as chapterwise Markdown (Conservative Dentistry, Endodontics, Dental Materials). Study notes link to their source books and to matching chapters via the topic hubs in `markdown/_Topic Hubs/`. Open the repo folder as an Obsidian vault (or copy `markdown/` + `textbooks/` into one) to use the graph view.

# Sturdevant's Art & Science of Operative Dentistry --- 5th Edition

Chapter-wise Markdown conversion of the uploaded PDF.

-   Senior editor: Theodore M. Roberson
-   Coeditors: Harald O. Heymann and Edward J. Swift Jr.
-   Edition: 5th edition
-   Copyright: 2006, Mosby / Elsevier
-   Source: user-provided PDF

Each chapter is a separate Markdown file. PDF page markers are retained
for traceability.

1.  `01 - Introduction to Operative Dentistry.md` --- PDF pages 10--21

2.  `02 - Clinical Significance of Dental Anatomy, Histology, Physiology, and Occlusion.md`
    --- PDF pages 22--71

3.  `03 - Cariology: The Lesion, Etiology, Prevention, and Control.md`
    --- PDF pages 72--142

4.  `04 - Biomaterials.md` --- PDF pages 143--249

5.  `05 - Fundamental Concepts of Enamel and Dentin Adhesion.md` --- PDF
    pages 250--287

6.  `06 - Fundamentals in Tooth Preparation.md` --- PDF pages 288--331

7.  `07 - Instruments and Equipment for Tooth Preparation.md` --- PDF
    pages 332--372

8.  `08 - Infection Control.md` --- PDF pages 373--411

9.  `09 - Patient Assessment, Examination and Diagnosis, and Treatment Planning.md`
    --- PDF pages 412--453

10. `10 - Preliminary Considerations for Operative Dentistry.md` --- PDF
    pages 454--502

11. `11 - Introduction to Composite Restorations.md` --- PDF pages
    503--533

12. `12 - Class III, IV, and V Direct Composite and Other Tooth-Colored Restorations.md`
    --- PDF pages 534--573

13. `13 - Class I, II, and VI Direct Composite and Other Tooth-Colored Restorations.md`
    --- PDF pages 574--607

14. `14 - Class I and II Indirect Tooth-Colored Restorations.md` --- PDF
    pages 608--629

15. `15 - Additional Conservative Esthetic Procedures.md` --- PDF pages
    630--695

16. `16 - Introduction to Amalgam Restorations.md` --- PDF pages
    696--715

17. `17 - Class I, II, and VI Amalgam Restorations.md` --- PDF pages
    716--789

18. `18 - Class III and V Amalgam Restorations.md` --- PDF pages
    790--813

19. `19 - Complex Amalgam Restorations.md` --- PDF pages 814--851

20. `20 - Class II Cast Metal Restorations.md` --- PDF pages 852--923

21. `21 - Direct Gold Restorations.md` --- PDF pages 924--1015

File: textbooks/Conservative Dentistry/Sturdevants_Art_Science_Operative_Dentistry_5e_MD/04 - Biomaterials.md (part 1 of 11)
# Chapter 4: Biomaterials

```{=html}
<!-- PDF page 143 -->
```
CHAPTER OUTLINE I. Review of materials science deﬁnitions, 138 A.
Material categories, 138 1. Metals, 138 2. Ceramics, 139 3. Polymers,
139 4. Composites, 140 B. Material structure, 140 C. Material
properties, 141 1. Physical properties, 141 2. Mechanical properties,
144 3. Chemical properties, 147 4. Biologic properties, 149 II.
Biomechanics for restorative dentistry, 149 A. Biomechanical unit, 149
B. Stress transfer, 149 C. Strain within tooth structure (tooth
flexure), 150 D. Effects of aging, 150 E. Principles of biomechanics,
151 III. Direct restorative biomaterials, 152 A. Amalgam, 152 1.
Terminology, 152 2. Classiﬁcation, 153 3. Composition, structure, and
properties, 155 4. Mercury management, 162 5. Amalgam waste management,
169 6. Clinical considerations, 172 B. Liners and bases, 174 1.
Terminology and classiﬁcation, 174 2. Objectives for pulpal protection,
175 3. Composition, structure, and properties, 178 4. Clinical
considerations, 179 C. Dental adhesion, 181 1. Terminology, 181 2.
Classiﬁcation, 182 3. Requirements for adhesion, 182 4. Bonding
strengths, 184 5. Bonding systems, 185 D. Pit-and-ﬁssure sealants,
192 1. Terminology, 192 2. Classiﬁcation, 193 3. Composition, structure,
and properties, 193 4. Clinical considerations, 194 E. Composites,
196 1. Terminology, 196 2. Historical development, 196 3. Classiﬁcation,
199 4. Light-curing variables, 205 5. Composition, structure, and
properties, 210 6. Clinical considerations, 213 F. Glass-ionomers,
215 1. Terminology and classiﬁcation, 215 2. Historical development, 215
3. Composition, structure, and properties, 217 4. Clinical
considerations, 217 IV. Indirect restorative biomaterials, 220 A.
Impression materials, 220 1. Terminology and classiﬁcation, 220 2.
Composition, structure, and properties, 221 3. Clinical considerations,
222 B. Cast metal restorations, 222 1. Terminology, 222 2.
Classiﬁcation, 222 3. Composition, structure, and properties of gold
castings, 222 4. Clinical considerations, 224 C. Dental cements, 225 1.
Terminology and classiﬁcation, 225 2. Composition, structure, and
properties, 226 3. Clinical considerations, 227 D. Machined
restorations, 228 1. Terminology and classiﬁcation, 228 2. Stages of
fabrication, 228 3. Composition, structure, and properties of machined
materials, 229

```{=html}
<!-- PDF page 144 -->
```
Biomaterials science for restorative dentistry is derived from materials
science. Biomaterials includes synthetic biomaterials and
tissue-engineered biomaterials. Synthetic biomaterials can be organized
in terms of four categories of materials, with four categories of
structural considerations governing their properties and with four
categories of general properties. For each of these categories, there is
a rich basis of materials science deﬁnitions. This information is
presented in greater depth in textbooks of biomaterials,\* but it is
reviewed here for reference during discussions in other parts of this
book. Tissue-engineered biomaterials have existed approximately 40 years
as simple biomimetic structures. Since the publication of the human
genome and the explosion of postgenomic efforts, however, tissue
engineering has gained substantial momentum. Replacement of human tissue
with new tissue can be accomplished by generating replacements outside
of the body or in situ in the body. In each case, the key elements are
described as the tissue engineering triad of scaffolds, cells, and
signals (Fig. 4-1).184,212 Scaffolds can be produced synthetically or
derived naturally. Typical synthetic scaffolds include polylactic
acid--polyglycolic acid (PLA-PGA) copolymers, which have the advantage
of being biodegradable and biologically resorbable, and naturally
derived scaffolds include reconstituted collagen from a variety of
nonhuman sources.At present, mature differentiated mammalian cells
(e.g., osteoblasts) are placed, or seeded, on scaffolds.71,119,197 There
also is great promise in the use of undifferentiated stem cells in
tissue-engineered constructs.133 Signals, such as bone morphogenetic
proteins, are crucial in orchestrating the development of a normal
biologic architecture of a tissue. These signals can be collected from
other environments and added or generated by growing and developing
cells. The entire process can be staged outside of the body and
implanted, conducted in a biologic setting and replanted to the ﬁnal
location, or managed in situ. Ex vivo work has been facilitated by using
inkjet deposition techniques to build three-dimensional
structures.209,233,248 Despite optimism about this process and its
ultimate potential, there are myriad problems to be managed and barriers
yet to be overcome. Although the process may sound simple, reliable
control of these systems is daunting. Many other new technologies may
become part of this science. Nanoengineering, in combination with
evolving knowledge about self-assembling systems, offers the possibility
of using molecular scale processes to create building blocks for in situ
engineering of scaffolds and chemical triggers for controlling signaling
of cells. Normal biologic processes involve self-assembly of tissues,
but are high-energy events. Low-energy selfassembly is a new science and
offers help for many of the tissue engineering steps.133,197 This
transformation in the way we manage diseased, damaged, or lost soft and
hard tissues raises immense hope for medicine and dentistry; however, it
will take considerable time. The ﬁeld of biomaterials will be in a
transition period for at least the next generation (20 or more years),
in which tissue engineering (biologic biomaterials) slowly will begin to
offer alternatives to 4. Composition, structure, and properties of
composite cements, 229 5. Clinical considerations, 230 V. Safety and
efﬁcacy, 231 A. Standards programs, 231 1. American Dental Association,
231 2. American National Standards Institute, 232 3. Food and Drug
Administration, 232 4. American Society for Testing and Materials, 232
5. Federation Dentaire Internationale, 233 6. International Standards
Organization, 233 B. Safety for dental professionals, 233 1.
Occupational Safety and Health Administration, 233 2. Environmental
Protection Agency, 234 \*References 1, 11-13, 18, 26, 52, 58, 60, 61,
85, 93, 104, 139, 160, 193, 194, 208, 215-217, 224, 280, and 292. 137

```{=html}
<!-- PDF page 145 -->
```
traditional synthetic biomaterials. New teeth, bone, or other material
is not expected to be available widely to replace or repair existing
tissues in the near future (next 5 years). When these processes become
available, cost and practicality will become issues. At present, it
takes about 4 years under normal biologic conditions to create the
coronal portion of a permanent tooth. To use these strategies,
signiﬁcant acceleration or alternative processing will be required. This
is an exciting time. In the meantime, however, we will focus on the
current science of synthetic biomaterials. REVIEW OF MATERIALS SCIENCE
DEFINITIONS Material Categories The four categories of materials are
metals, ceramics, polymers, and composites. Each one of these has
characteristic microstructures and resulting properties. It is paramount
in every situation in restorative dentistry that the structures and
properties involved are known. Formal engineering deﬁnitions of each
category are not practically useful. The following deﬁnitions are most
often substituted instead. Metals. A metal is based on an element that
diffusely shares valence electrons among all of the atoms in the solid,
instead of forming local ionic or covalent bonds. A metal alloy is an
intentional mixture of metallic elements that occurs in a chemically
intimate manner. As a result of mixing, the elements may be completely
soluble (e.g., Au-Cu) or may be only partially soluble (e.g., Ag-Sn),
producing more than one phase. Metallic systems are almost exclusively
crystalline, and most exist as polycrystalline solids. The individual
crystals, or grains, are generally microscopic. Grains may be all the
same composition (single phase) or several different phases
(multiphase). Different phases represent locally different chemical
compositions. In metal alloys, no phase (or crystal or grain) ever
represents a pure metallic element (Fig. 4-2). The distribution of
phases is influenced by the thermal and mechanical history of the solid,
allowing a wide range of properties to be developed from a single
overall composition. The periodic table consists mostly of metallic
elements. A wide range of potential metallurgic systems exists. Metals
and metal alloys generally are prone to chemical and electrochemical
corrosion. Chemical corrosion occurs by direct chemical reaction on the
surfaces of metallic objects of metal atoms with oxygen or other
chemicals. Electrochemical corrosion occurs when two metallic electrodes
of differing composition, structure, or local environment, while
connected by a circuit and an electrolyte, produce metallic ions at the
anode and an electron flow toward the cathode, resulting in anodic and
cathodic reactions. Most chemical reactions can proceed by chemical and
electrochemical 138 CHAPTER 4 Biomaterials A B Cells Adult Embryonic
Marrow stroma PDL stem Dental pulp stem Scaffold Collagen Fibronectin
Fibrin Hyaluronic acid Proteoglycan Foams, fibers Gels and membranes
Signals TGF/BMPs FGFs WNTs Hedgehogs Regeneration Alveolar bone
Peridontal ligament Cementum Dentin Dental pulp Enamel Fracture Alveolar
ridge TMJ Endodontics Periodontal Implant FIGURE 4-1 Summary of the
opportunities for tissue engineering to develop scaffolds, cells, and
signals to create substitute or replacement dental tissues in the
future. Some potential applications include fracture replacement,
alveolar ridge augmentation, temporomandibular joint reconstruction,
dentin replacement, periodontal ligament replacement, and
preosseointegration of dental implants. (From Nakashima M, Reddi AH: The
application of bone morphogenic proteins to dental tissue engineering,
Nat Biotech 21:1025-1032, 2003.)

```{=html}
<!-- PDF page 146 -->
```
mechanisms. In a moist environment, such as the mouth, electrochemical
reactions are extremely likely. Ceramics. Ceramics are chemically
intimate mixtures of metallic and nonmetallic elements, which allow
ionic (K2O) or covalent (SiO2) bonding, or both, to occur. In the
periodic table, only a few elements, such as carbon, oxygen, nitrogen,
hydrogen, and chlorine, are nonmetallic. The most common ceramics in
dentistry are semicrystalline (Fig. 4-3A) and are chemical mixtures of
three main metallic oxides (SiO2,Al2O3, K2O) (Fig. 4-3B). Ceramics also
may result from corrosion of metals (Fe2O3, SnO, Ag2S). The corrosion
behavior of metallic elements is classiﬁed as active, passive, or immune
with respect to chemical or electrochemical reactions with other
elements in their environment. Active metals corrode to form solid
ceramic products or soluble products. Iron reacts with oxygen to form
iron oxide. Passive metals corrode to form thin ﬁlms of ceramic products
that remain adherent to their surfaces and prevent further corrosion
(passivation). Titanium reacts with oxygen to form a titanium dioxide
coating (TiO2) that prevents further reaction and protects the surface.
Immune metals, such as gold, are not reactive under normal environmental
conditions. Most metals are active, and ceramics are much more common
than metals in the world. Most of the key ceramics used for dentistry
are oxides. Ceramics may be classiﬁed on the basis of (1) being
crystalline or noncrystalline or both, (2) being predominantly based on
silica (SiO2) and called silicates, (3) being predominantly formed by
metal reactions with oxygen and called oxides, or (4) involving
relatively simple parent structures (main structures) or highly
substituted ones (derivative structures). Most ceramics are
semicrystalline, silicates, oxides, and derivative structures (see Fig.
4-3B). Simple ceramic structures are more often ionically bonded. More
complicated structures generally involve combinations of ionic and
covalent bonding. Polymers. Polymers are long molecules composed
principally of nonmetallic elements (e.g., C, O, N, H) that are
chemically bonded by covalent bonds. Their principal distinction from
other common organic materials is their large size and molecular weight.
The process of forming a polymer from identiﬁable subunits, monomers, is
called polymerization (Fig. 4-4B). Monomer means "one unit"; polymer
means "many units." A common commercial and dental example is the
polymerization of methyl methacrylate monomer (100 g/mol) into methyl
methacrylate polymer (typically 300,000 g/mol). Most polymers are named
by adding 139 Biomaterials CHAPTER 4 FIGURE 4-2 Schematic example of the
microstructure of a crystalline two-phase metal alloy involving gold
(clear) and copper (solid) atoms. The grain boundaries are shown as
discontinuities between the individual crystals (grains).
Polycrystalline Grain Structure of a Single-Phase 50A-50B Alloy Grain
Boundary  Atom A  Atom B Grain 1 Grain 2 1 2 FIGURE 4-3 Schematic
example of the microstructure of a multiphase semicrystalline ceramic.
A, This microstructure is typical for laboratory-processed feldspathic
porcelains. Generally, the crystalline phase appears as islands within
the noncrystalline phase. Pores are included as typical defects in these
structures. B, Examples of the major chemical components involved in
formation of dental ceramics, particularly dental porcelain. Dispersed
crystal Noncrystalline matrix Semicrystalline ceramic Pore A Al Al Si O
O O O O O O O K K B

```{=html}
<!-- PDF page 147 -->
```
poly as a preﬁx to the word for the major monomer in the polymer chain
(e.g., polymethyl methacrylate \[PMMA\]) or by adding poly to the
description of the chemical links formed between monomer units (e.g.,
polyamide, polysaccharide, polyester, polyether, polyurethane). In other
cases, the original commercial brand name has become the common name
(e.g., Nylon, Teflon, Dacron, Plexiglas). The large size and complexity
of most polymers prohibits molecular scale organization that would
produce crystallization. Almost all polymers under normal circumstances
are noncrystalline. Polymers may be classiﬁed in terms of the kinetics
of their polymerization reaction. Chain-reaction polymerization involves
rapid monomer addition to growing chains. Stepwise-reaction
polymerization occurs slowly by random addition of monomers to any
growing chain ends. Acrylic monomers are used widely in dentistry and
undergo chain reaction polymerization. The stages of chain reaction
polymerization (see Fig. 4-4A) include (1) activation (production of
free radicals), (2) initiation (free radical combination with a monomer
unit to create the beginning of a growing chain), (3) propagation
(continued addition of monomer units), and (4) termination (cancellation
of the growing chain end by any one of several possible events). The
reaction kinetics of any step may be complex and may be influenced by
many variables, such as temperature, extent of reaction, or method of
initiation. Accelerators (chemical, light, or heat) may be used to
increase the rate of activation. Inhibitors or retarders (chemical) may
be added to consume newly formed free radicals and prevent or postpone
initiation. When chain reaction polymerization has started, the process
may proceed at extremely high speeds producing extensive release of
heat. Methyl methacrylate monomers combine to form polymer at a rate of
1 million units/s. Composites. Composites are physical mixtures (or
blends) of metals, ceramics, or polymers. The goal is to blend the
properties of the parts to obtain intermediate properties and to take
advantage of best properties of each phase. The classic mixture for
dental restorations involves ceramic particles mixed with a polymer
matrix. This is commonly called dental composite or composite.
Properties of composites can be explained readily in terms of the volume
fraction of the phases being physically mixed. This principle is called
the rule-of-mixtures and has wide application for all materials. By
knowing the phases present in the structure of any material and the
interfacial interactions, it is possible to predict the overall
properties fairly well. Composites can be described as a dispersed
(ﬁller) phase mixed into a continuous (matrix) phase (Fig. 4-5). The
matrix phase is generally the phase that is transiently fluid during
manipulation or placement of the materials. It also is the phase that
tends to have the least desirable properties in the mixture. As a
general rule, minimizing the matrix of any system produces materials
with more desirable clinical properties. For a composite to distribute
energy within the system to all of the phases, it is important that the
dispersed phase be bonded effectively to the continuous phase. Material
Structure A material traditionally is deﬁned in terms of its
composition. The composition of a material represents only one of four
important categories, however, describing its structure and
properties.The four structural categories are atomic arrangement,
bonding, composition, and defects. Atomic arrangement may be crystalline
(ordered) or noncrystalline (disordered, glassy, amorphous). Primary
bonding may include metallic, ionic, or covalent chemical 140 CHAPTER 4
Biomaterials FIGURE 4-4 Schematic summary of polymerization. A,
Schematic representation of the four stages of chain reaction
polymerization (activation, initiation, propagation, and termination)
typical of free radical--initiated acrylic systems. Each stage has
different reaction kinetics. Accelerators speed up free radical
formation. Retarders and inhibitors forestall initiation. B, Schematic
picture of a copolymer molecule formed from two different types (clear
and solid) of monomer units. INITIATION PROPAGATION Free Radicals
Initiator Molecule Monomer ACTIVATION Polymer TERMINATION A Copolymer 
50% MMA  50% BMA  MMA  methyl methacrylate  BMA  butyl methacrylate B

```{=html}
<!-- PDF page 148 -->
```
bonds. Secondary bonding is much weaker and may include van der Waals or
hydrogen bonds. Composition includes the elemental components and the
resulting phases that form. The defects encompass imperfections ranging
from those on the atomic scale to voids or pores. The thermal and
mechanical histories strongly influence these structural categories,
producing a wide range of possible properties for the same overall
chemical composition. Gold alloys have different mechanical properties
if their defect concentrations are changed. SiO2 can be produced as a
noncrystalline solid or as any of three equilibrium crystalline solids
(crystobalite, tridymite, or quartz). Material Properties Properties are
descriptions of a material's interactions with the energy in its
environment. The four common material property categories are physical,
mechanical, chemical, and biologic properties. Physical properties
include mass properties, thermal properties, electrical properties,
optical properties, and surface properties. Mechanical properties
include descriptions of stresses and strains within a material as a
result of an external force. Chemical properties include chemical and
electrochemical interactions. Biologic properties include
characterization of toxicity or sensitivity reactions during clinical
use. Physical Properties. Physical properties involve reversible
interactions of a material with its environment. A few common physical
properties are reviewed here with respect to important dental
situations. Metals, ceramics, polymers, and composites have different
types and numbers of bonds. During temperature changes, these materials
respond differently. During temperature increases, more frequent atomic
motions stretch bonds and produce net expansion. During temperature
decreases, solids undergo contraction. The relative rate of change is
called the coefﬁcient of thermal expansion (or contraction). If it is
referenced to a single dimension, it is called the linear coefﬁcient of
thermal expansion (LCTE), symbolized by the Greek letter alpha (α). The
LCTE is expressed in units of inch/inch/°F, cm/cm/°C,or ppm/°C.Because
the rate of change is small, the actual value is typically a multiple of
10--6cm/cm/°C and is reduced to ppm/°C. Ceramics typically have an LCTE
of 1 to 15 ppm/°C. Metals typically have values of 10 to 30 ppm/°C.
Polymers typically have values of 30 to 600 ppm/°C. The LCTE of tooth
structure is approximately 9 to 11 ppm/°C. It is important that the LCTE
of a restorative material be as near that of tooth structure as
possible. Table 4-1 presents examples of values for biomaterials. One of
the consequences of thermal expansion and contraction differences
between a restorative material and adjacent tooth structure is
percolation.This process is typiﬁed by an intracoronal amalgam
restoration. During cooling, the amalgam contracts faster than tooth
structure and recedes from the preparation wall, allowing the ingress of
oral fluids. During subsequent expansion, the fluid is expressed. Cyclic
ingress and egress of fluids at the restoration margin is called
percolation (schematically presented in Fig. 4-6). 141 Biomaterials
CHAPTER 4 External interface Continuous phase (Matrix) Dispersed phase
(Filler) Internal interface FIGURE 4-5 Key components of composites.
Schematic view of generalized composite showing continuous phase,
dispersed phase, internal interface, and external interface. Linear
Coefﬁcients of Thermal Expansion Biomaterials/Structures LCTE (ppm/°C)
Aluminous dental porcelain 4 Alumina 6.5-8 In-Ceram 8-10 cp-titanium 8-9
Traditional dental cements 8-10 Tooth structure 9-11 Stainless steel 11
PFM ceramics 14 PFM alloys 14 Gold foil 14-15 Gold casting alloys 16-18
Co-Cr alloys 18-20 Hybrid glass-ionomers 20-25 Dental amalgam 25
Packable composites 28-35 Anterior and flowable composites 35-50
Composite cements 40 PMMA direct-ﬁlling resins 72-83 Dental wax 260-600
PFM, porcelain-fused-to-metal; PMMA, polymethyl methacrylate. From Bayne
SC, Thompson JY: Biomaterials science, ed 7, Chapel Hill, NC, 2000,
Brightstar. TABLE 4-1

```{=html}
<!-- PDF page 149 -->
```
Other important physical properties involve heat flow through materials.
Enamel and dentin are composed primarily of ﬁnely packed ceramic
crystals (i.e., hydroxyapatite, Ca10\[PO4\]6\[OH\]2) that make those
structures act as thermal insulators. If tooth structure is replaced by
a metallic restoration, which tends to be a thermal conductor, it may be
important to provide thermal insulation to protect the dental pulp from
rapid increases or decreases in temperature in the mouth. Generally,
dental cements that may be used as bases under metallic restorations act
as insulators. An advantage of a composite is low thermal conductivity.
Composites do not need liners and bases to provide thermal insulation.
Heat flow through a material is measured in terms of either the relative
rate of heat conduction (thermal conductivity) or the amount of heat
conduction per unit time (thermal diffusivity). Thermal diffusivity is
the more important property because it determines the amount of heat
flow per unit time toward the pulp through a restoration. The dental
pulp can withstand small temperature changes (37-42°C)18,303,304 for
relatively short periods (30-60 seconds) without any permanent damage.
Under most circumstances, the microcirculation of the pulp transports
the heat entering the pulp away to other parts of the body, where it is
dissipated easily. Extreme temperature changes or extended times of
exposure to high temperatures cause pulpal changes, however. Electrical
conductivity is a measure of the relative rate of electron transport
through a material.This concept is important for metallic restorations
that easily conduct electricity. If a galvanic cell (electrochemical
cell) is present, electrical current may flow, and that process would
stimulate nerves in the pulp.This may occur accidentally, such as when a
tinfoil chewing gum wrapper contacts a cast gold restoration and
produces a minor electrical shock. Mass properties of materials involve
density or speciﬁc gravity. Density is a material's weight (or mass) per
unit volume. Most metallic materials have relatively high densities
(6-19 g/cm3). Ceramic densities are typically 2 to 6 g/cm3. Polymer
densities generally range from 0.8 to 1.2 g/cm3. Density is an important
consideration for certain dental processing methods, such as casting.
Dense metal alloys are much easier to cast by centrifugal casting
methods. Density is important in estimating the properties of mixtures
of different materials (composites) because the ﬁnal properties of the
mixture are proportional to the volume of mixed materials (and not the
weight). Occasionally, the relative density (or speciﬁc gravity) may be
reported. Relative density is the density of the material of interest
compared with the density of water under a standard set of conditions.
At 25°C at 1 atmosphere of pressure, the density of water is 1 g/cm3. A
speciﬁc gravity of 1.2 translates into a density of 1.2 g/cm3 under the
same conditions. Optical properties of bulk materials include
interactions with electromagnetic radiation (e.g., visible light) that
involve reflection, refraction, absorption (and fluorescence), or
transmission (Fig. 4-7). The radiation typically involves different
intensities for different wavelengths (or energies) over the range of
interest (spectrum). Any of these interactive events can be measured
using a relative scale or an absolute scale. When the electromagnetic
radiation is visible light, the amount of reflection can be measured in
relative terms as gloss or in absolute terms as percent
reflection.Visible light absorption can be measured in absolute terms as
percent absorption (or transmission) for every wavelength (in the
visible spectrum). Color is a perception by an observer of the
distribution of wavelengths. The same color sensation may be produced by
different absorption spectra (metamerism). An individual's eye is
capable of sensing dominant wavelength, luminous reflectance
(intensity), and excitation purity. Variations among individuals'
abilities to sense these characteristics give rise to varying
perceptions of color. Color measurement techniques do not measure these
quantities directly. Color traditionally has been measured using the
Munsell color system in terms of hue, value, and chroma.These terms
correspond approximately to wavelength, intensity, and purity. The
relationships of these 142 CHAPTER 4 Biomaterials FIGURE 4-6 Percolation
along the margins of an amalgam restoration owing to its difference in
linear coefﬁcient of thermal expansion from tooth structure during
intraoral temperature changes. Fluid influx occurs during cooling
(contraction). Fluid efflux occurs during heating (expansion). Efflux of
fluid 37°C Influx of fluid 15°C Dental amalgam Enamel Dentin

```{=html}
<!-- PDF page 150 -->
```
quantities are represented schematically in Fig. 4-8. Shade guides for
matching restorative biomaterials to tooth structure are based on this
system of describing color (see Chapter 15). The quality of color also
is measured by the Commission Internationale de l'Eclairage system as
tristimulus values and reported as color differences (ΔL*, Δa*, and
Δb\*) compared with standard conditions. Color is more than a property
of a material. It is coupled to the electromagnetic spectrum involved
(and the relative intensity of every wavelength in the spectrum) and the
perceptive abilities of the observer. A practical example of the
importance of the spectrum and the observer would be the appearance of
anterior dental porcelain crowns in a nightclub in which the lighting
involves low-level fluorescent lamps. The crowns fluoresce differently
in that light and appear different from adjacent natural teeth compared
with a natural appearance in full-spectrum visible daylight. Radiation
of another wavelength may be preferentially absorbed (e.g., x-rays).
Composites that contain lithium, barium, strontium, or other good x-ray
absorbers may appear radiopaque (radiodense) in dental radiographs.
Materials that are good absorbers (for whatever form of radiation) are
described as opaque. The appearance of a dental restoration is a
combination of events of surface reflection, absorption, and internal
scattering. The scattering simply may deflect 143 Biomaterials CHAPTER 4
FIGURE 4-7 Schematic summary of interactions of electromagnetic
radiation with materials. The color perceived by the observer is the
result of several interactions between substrate and incoming radiation
producing reflection, internal scattering, absorption, fluorescence, and
transmission. WAVELENGTH INTENSITY WAVELENGTH INTENSITY Incident light
rays Reflected light rays OBSERVER Source SUBSTRATE Internal reflection
(translucency) Transmission  1/Opacity Translucency Transparency
Refractive index  change in path at surfaces. Internal scattering
Absorption  FIGURE 4-8 Munsell scale of hues, values, and chromas in
color space. (Adapted from Powers JM, et al: Color of gingival tissues
of blacks and whites, J Dent Res 56:112-116, 1977.) Hue Chroma Value
Black 1/1 5/2 5/6 5/10 5/14 3/ 7/ 9/ 5Y 5YR 5R 5RP 5P 5PB 5B 5G 5BG 5GY
White

```{=html}
<!-- PDF page 151 -->
```
the path of the radiation during transmission (refraction), or it may
reflect the radiation internally from varying depths back out of a solid
to the observer (translucency). Enamel naturally displays a high degree
of translucency; translucency is a desirable characteristic for
restorative materials attempting to mimic enamel. A wet tooth that is
isolated from the wetting by saliva soon has a transient whiter
appearance. Most of this shade change is due to the effect of loosely
bound water lost from subsurface enamel (by dehydration) between
hydroxyapatite crystals. This increases the internal scattering of
light, with much of it reflected back to the observer (see internal
reflection in Fig. 4-7). This probably explains why it takes 15 to 20
minutes for the isolated tooth to develop the whiter appearance and 30
minutes or more for it to regain its original appearance after isolation
is terminated. Larmas et al134 showed that 0.8% to 1% by weight of
pulverized moist enamel is exchangeable water, and that it can be
removed at 4% relative humidity and 20°C. Loosely bound water also
provides channels for diffusion through enamel of ions and molecules
(see Chapter 3). The direction of radiation may be perturbed as it
crosses an interface from a medium of one type of optical character to
another. Refractive index is the angle of changed path for a standard
wavelength of light energy under standard conditions. Another group of
physical properties is surface properties. Surfaces are important
because all restorative biomaterials meet and interact with tooth
structure at a surface. Also, all dental surfaces interact with
intraoral constituents, such as saliva and bacteria. Changing a
material's surface properties can mitigate the extent of that
interaction. The type of interaction between two materials at an
interface is deﬁned as the energy of interaction, and this is
conveniently measured for a liquid interacting with a solid under a
standard set of conditions as the contact angle (θ). The contact angle
is the angle a drop of liquid makes with the surface on which it rests
(Fig. 4-9A). This angle is the result of an equilibrium between the
surface tensions of the liquidgas interface (γLG), solid-gas interface
(γSG), and solidliquid interface (γSL).These relationships can be
expressed as an equation (see Fig. 4-9A). If the energy difference of
the two materials in contact is large, they have a large contact angle.
If the energy difference is very small, the contact angle is low, and
the liquid appears to wet the solid by spreading. Wetting is a
qualitative description of the contact angle. Good wetting, or
spreading, represents a low contact angle. Partial (poor) wetting
describes a contact angle approaching 90 degrees. Nonwetting is a
contact angle approaching 180 degrees (see Fig. 4-4B). It is important
that ﬁlm formers, such as varnishes, liners, cements, and bonding agents
(all of which are discussed later in this chapter), have good wetting on
tooth preparation surfaces or other restorative materials on which they
may be placed so that they adapt to the microscopic interstices of the
surfaces. In other instances, poor wetting may be an advantage.
Experimental posterior composites have been formulated to have high
contact angles to retard water or bacterial interactions or both. In
most cases, wetting can be anticipated on the basis of the
hydrophilicity (water-loving) or hydrophobicity (water-hating) of
materials. Hydrophilic surfaces are not wet well by hydrophobic liquids.
Mechanical Properties. The mechanical properties of a material describe
its response to loading. Although most clinical situations involve
complicated threedimensional loading situations, it is common simply to
describe the external load in terms of a single dimension (direction) as
compression, tension, or shear. Combinations of these can produce
torsion (twisting) or flexion (transverse bending). These modes of
loading are represented schematically in Fig. 4-10, with respect to a
simple cylinder and a mesio-occlusal amalgam restoration. For testing
purposes, it is often impossible to grip and pull a specimen in tension
without introducing other, more complicated stresses at the same time.
To circumvent problems for tensile testing of cylinders, it is possible
to compress the sides of a cylinder and introduce stresses equivalent to
tension. This variation of tension is called diametral tension (or
diametral compression). When a load is applied, the structure undergoes
deformation as its bonds are compressed, stretched, or sheared. The
load-deformation characteristics are useful only if the absolute size
and geometry of the structure involved are known. It is typical to
normalize load and deformation (in one dimension) as stress and strain.
Stress (abbreviated σ) is load per unit of crosssectional area (within
the material). It is expressed in units of load/area (lb/in2 = psi, or
N/mm2 = MPa). Strain (abbreviated ε) is deformation (ΔL) per unit of
length (L). It is expressed in units of length/length (inch/inch, 144
CHAPTER 4 Biomaterials γLG γSL γSL  γSG  γLG (cos θ) γSG θ A Good
wetting Partial wetting Nonwetting B FIGURE 4-9 Interfacial interactions
of materials. A, Interaction quantiﬁed as contact angle (see formula).
B, Interaction described in terms of good wetting (spreading), partial
(poor) wetting, or nonwetting.

```{=html}
<!-- PDF page 152 -->
```
or cm/cm), which is a dimensionless parameter. A schematic summary is
presented in Fig. 4-11. During loading, bonds generally are not
compressed as easily as they are stretched. Materials resist compression
more readily and are said to be stronger in compression than in tension.
Materials have different properties under different directions of
loading. It is important to determine what the clinical direction of
loading is before assessing the mechanical property of interest. As
loading continues, the structure is deformed. At ﬁrst this deformation
(or strain) is completely reversible (elastic strain). Increased loading
ﬁnally produces some irreversible strain as well (plastic strain),
however, which causes permanent deformation. The point of onset of
plastic strain is called the elastic limit (proportional limit, yield
point). This point is indicated on the stress-strain diagram (see Fig.
4-11) as the point at which the straight line starts to become curved.
Continuing plastic strain ultimately leads to failure by fracture.The
highest stress before fracture is the ultimate strength (Fig. 4-11C).
The total plastic tensile strain at fracture is called the elongation;
this also may be expressed as the percent elongation. Materials that
undergo extensive plastic deformation before fracture are called ductile
(in tension) or malleable (in compression). Materials that undergo very
little plastic deformation are called brittle. The slope of the linear
portion (constant slope) of the stress-strain curve (from no stress up
to the elastic limit) is called the modulus, the modulus of elasticity,
Young's modulus, or the stiffness of the material and is abbreviated as
E. It represents the amount of strain produced in response to each
amount of stress. Ceramics typically have much higher modulus values
(high stiffness) than polymeric materials (low stiffness). Because the
slope of the line is calculated as the stress divided by the strain (E =
σ/ε), modulus values have the same units as stress (i.e., psi or MPa).
Two of the most useful mechanical properties are the modulus of
elasticity and the elastic limit. A restorative material generally
should be extremely stiff so that under load, its elastic deformation is
extremely small. An exception is a Class V composite, which should be
less stiff to accommodate tooth flexure (see section on microﬁll
composites in Chapter 12). If possible, a material should be selected
for an application so that the stress level during function usually does
not exceed the elastic limit. If the stress exceeds the elastic limit by
a small amount, the associated plastic deformation tends to be very
small. If the stress is well beyond the elastic limit, the resulting
deformation is primarily plastic strain, which at some point results in
failure. It is often convenient to determine the elastic limit in a
relative manner by comparing the onset of plastic deformation of
different materials using scratch or indentation tests, called hardness
tests. The Mohs hardness scale ranks scratch resistance of a material
compared with a range of standard materials (Table 4-2). Rockwell,
Brinell, and Knoop hardness tests employ indenters instead.The energy
that a material can absorb before the onset of any plastic deformation
is called its resilience 145 Biomaterials CHAPTER 4 FIGURE 4-10 Examples
of directions of loading. A, Uniaxial loading of cylinder. B, Uniaxial
loading of a mesio-occlusal amalgam restoration. Compression Tension
Torsion Flexure Diametral compression, diametral tension Shear A Torsion
Compression Tension Flexure Shear B

```{=html}
<!-- PDF page 153 -->
```
(see Fig. 4-11C) and is described as the area under the stress-strain
curve up to the elastic limit.The total energy absorbed to the point of
fracture is called the toughness and is related to the entire area under
the stress-strain curve (see Fig. 4-11C). Mechanical events are
temperature dependent and time dependent. These conditions must be
described carefully for any reported mechanical property. Generally, as
the temperature increases, the mechanical property values decrease.The
stress-strain curve appears to move to the right and downward. The
opposite occurs during cooling. As the rate of loading decreases, the
mechanical properties decrease. This is described as strain rate
sensitivity and has important clinical implications: To make a
material's behavior momentarily stiffer or more elastic, strain it
quickly. For recording undercut areas in an elastic intraoral
impression, remove it rapidly so that it is more elastic, and more
accurately records the absolute dimensions of the structures. This is an
excellent example of applied materials science. Other time-dependent
responses to stress or strain also occur. Deformation over time in
response to a constant stress is called creep (or strain relaxation).
Materials that are relatively weak or close to their melting temperature
are more susceptible to creep. Dental wax deforms (creeps) under its own
