Repository: endoking5792/dental-study-material

# Sturdevant's Art & Science of Operative Dentistry --- 5th Edition

Chapter-wise Markdown conversion of the uploaded PDF.

-   Senior editor: Theodore M. Roberson
-   Coeditors: Harald O. Heymann and Edward J. Swift Jr.
-   Edition: 5th edition
-   Copyright: 2006, Mosby / Elsevier
-   Source: user-provided PDF

Each chapter is a separate Markdown file. PDF page markers are retained
for traceability.

1.  `01 - Introduction to Operative Dentistry.md` --- PDF pages 10--21

2.  `02 - Clinical Significance of Dental Anatomy, Histology, Physiology, and Occlusion.md`
    --- PDF pages 22--71

3.  `03 - Cariology: The Lesion, Etiology, Prevention, and Control.md`
    --- PDF pages 72--142

4.

File: textbooks/Conservative Dentistry/Sturdevants_Art_Science_Operative_Dentistry_5e_MD/04 - Biomaterials.md (part 2 of 11)
# Chapter 4: Biomaterials
weight over short periods. Traditional amalgam restorations are involved
in intraoral creep. Deformation over time in response to a constant
strain is called stress relaxation. During loading, for all practical
purposes, the strain below the elastic limit is all elastic strain.The
amount of plastic strain is inﬁnitesimal---so small that it is ignored.
146 CHAPTER 4 Biomaterials FIGURE 4-11 Schematic summary of mechanical
properties with respect to amalgam restoration in function. A, Occlusal
loading of Class I amalgam restoration. B, Load/deformation curve
describing behavior of amalgam. C, Normalization of load/deformation
curve to stress-strain curve with important characteristics of curve
indicated. (Mechanical responses depend on temperature and strain rate
involved.) Load Fracture DEFORMATION (mm) Total deformation LOAD (kg)
Plastic deformation Elastic deformation Breaking strength, ultimate
strength Toughness, area under entire curve to point of fracture
Resilience, area under curve to point of elastic limit Elastic limit,
proportional limit, yield point STRAIN (mm/mm) STRESS (MPa) Modulus,
elastic modulus, stiffness, slope of straight line C B A Mohs Hardness
Scale Mohs Hardness/ Mohs Hardness/ Reference Material Materials
Examples 10/Diamond (C) 9-10/Silicon carbide (SiC) 9.5/Tungsten carbide
(WC) 9/Corundum (Al2O3) 8-9/Chrysoberyl (FeAl2O4) 8/Zirconia (ZrO2)
8/Topaz (Al2SiO4(FOH)2) 7-8/Tool steels 7/Quartz (SiO2) 6-7/Garnet
6.5-7.5/Feldspathic 6-7/Porcelain 6/Pumice 6/Orthoclase (KAlSi3O8)
5-6/Dental enamel \[(Ca6(PO4)10(OH)2)\] 5-5.5/Dental composite 5/Apatite
(Ca5(PO4)3(OH) 4-5/Low-carbon steels 4-4.5/Platinum 4-5/Amalgam
4/Fluorite (CaF2) 3-4/Dentin 3.5/Copper penny 3-4/Plastic 3/Calcite
(CaCO3) 2-3/Copper (Cu), silver (Ag), gold (Au) 2/Gypsum (CaSO4-2H2O)
1-2/Ice 1/Talc (Mg3Si4O10(OH)2) TABLE 4-2

```{=html}
<!-- PDF page 154 -->
```
During multiple cycles, these very small amounts of plastic strain begin
to accrue. After millions of cycles, the total plastic strain
accumulated at low stress levels may be sufﬁcient to represent the
strain required to produce fracture. This process of multiple cycling at
low stresses is called fatigue (Fig. 4-12A). A standard engineering
design limit for dental restorative materials is approximately 10
million cycles (or approximately 10 years of intraoral service). A rule
of thumb is that materials on working surfaces of teeth are mechanically
cycled approximately 1 million times per year on average. The curve
correlating cyclic stress levels (S) to the number of cycles to failure
(N) is called a fatigue curve (S-N curve). These curves have been
determined only for a few biomaterials because conducting the tests
requires such a long time.305 The compressive fatigue curves for Tytin
and Dispersalloy amalgams are shown as part of Fig. 4-12B. Mechanical
properties can be used to describe the behavior of liquids and solids.
As the temperature of a solid is increased, its stress-strain curve
shifts downward and to the right. At the melting point, the stressstrain
curve is a horizontal line lying at zero stress along the strain axis.
Rather than examining the stress-strain behavior of liquids, it is more
meaningful to examine the shear stress (τ) versus shear strain rate (γ).
Wellbehaved liquids (newtonian behavior) form a straight line (Fig.
4-13). Departures may occur that produce lines curving down
(pseudoplastic behavior) or curving up (dilatant behavior). In some
cases, the starting point of the line is shifted up along the shear
stress axis, representing a material that does not start to flow until a
critical shear stress has been reached (Bingham body behavior).
Pseudoplastic and Bingham body behaviors are typical for
biomaterials.The lines on these diagrams are described by a relatively
simple equation, ηn = τ/γ, which is similar to the equation for elastic
modulus, E = σ/ε.The term η, or viscosity, is the resistance to flow or
stiffness of the liquid.As the temperature is increased above the
melting point, the viscosity behavior tips down and toward the right. A
37% phosphoric acid solution gel used for etching displays pseudoplastic
Bingham body behavior. It does not flow until a critical shear stress is
exceeded, and as the shear stress is linearly increased, the shear
strain rate increases even more rapidly, producing more flow. Chemical
Properties. Chemical properties of a material are properties that
involve changes in primary or secondary bonding. Primary bonding changes
occur during chemical reactions and electrochemical reactions. Secondary
bonding changes occur during processes such as adsorption and
absorption. For metallic materials in the oral environment, the
principal changes in primary 147 Biomaterials CHAPTER 4 S D T C E U N N
N P P P New True Dentalloy 106 105 104 (106) N (CYCLES TO FAILURE) S S S
S T T T D D D C C C C A A A U U U U N P E E E E D T Sybralloy Tytin
Aristalloy CR Ease Phasealloy Dispersalloy Cupralloy ESP Cupralloy 100
200 300 S (STRESS, MPa) 400 Log N (# Cycles) Endurance limit \[FAILURE
Zone\] \[SUCCESS Zone\] B Cycled stress Elastic limit Ultimate strength
STRAIN STRESS STRESS Fracture A FIGURE 4-12 Fatigue curves. A,
Relationship between single-cycle stress-strain and fatigue curves. A
typical fatigue curve separates characteristic regions (survival,
fracture) and asymptomatically levels off at an endurance limit. B,
Fatigue curves from compression testing for several commercial amalgams.
A, Aristalloy; C, Cupralloy; D, Dispersalloy; E, Ease; N, New True
Dentalloy; P, Phasealloy; S, Sybralloy; T, Tytin; U, Cupralloy ESP.
(From Zardiackas LD, Bayne SC: Fatigue characterization of nine dental
amalgams, Biomaterials 6:49-54, 1985.) FIGURE 4-13 Schematic summary of
mechanical property behaviors of liquids. The curves represent typical
flow behaviors described as Newtonian, pseudoplastic, dilatant, and
Bingham body. (From Bayne SC, et al: Biomaterials science, ed 6, Chapel
Hill, NC, 1992, Brightstar.) Dilatant Shear Strain Rate, γ Pseudoplastic
Newtonian Critical Shear Stress Newtonian Bingham body Shear Stress, τ
Shear Strain Rate, γ Shear Stress, τ ⋅ ⋅

```{=html}
<!-- PDF page 155 -->
```
bonding occur as a result of chemical corrosion (tarnish) or
electrochemical corrosion. Chemical corrosion involves direct reaction
of species by contact in solution or at an interface. An example of this
process is the sulﬁde tarnishing of silver in amalgams to produce a
black surface ﬁlm. Another example is the oxidation of casting alloys
containing very high copper to produce a green patina. For any material,
many electrochemical corrosion processes also may occur. Electrochemical
corrosion involves two coupled chemical reactions (half cells) at
separate sites, connected by two paths. One path (a circuit) is capable
of transporting electrons, whereas the other path (an electrolyte) is
capable of transferring metallic ions.274 The basic components required
for any electrochemical cell are (1) an anode (site of corrosion), (2) a
cathode, (3) a circuit, and (4) an electrolyte (Fig. 4-14).
Electrochemical corrosion occurs intraorally when these four components
are present. The conditions deﬁne which of the metallic sites acts as an
anode. Many types of electrochemical cells are possible. Examples are
shown schematically in Fig. 4-15. Many of these electrochemical cells
are possible in a single restorative dentistry situation. When an
amalgam is in contact with a gold alloy restoration, galvanic, local
galvanic, crevice, and stress corrosion are possible. Galvanic corrosion
is associated with the presence of macroscopically different electrode
sites (amalgam and gold alloy). Local galvanic corrosion
(structure-selective corrosion) is due to the electrochemical
differences of different phases in a single material (e.g., amalgam).
Electrochemical cells may arise whenever a portion of the amalgam is
covered by plaque or soft tissue. The covered area has a locally lowered
oxygen or increased hydrogen ion concentration, making it behave more
like an anode and corrode (concentration cell corrosion). Cracks and
crevices produce similar conditions and encourage concentration cell
corrosion. Both corrosion processes are commonly termed crevice
corrosion. When the restoration is under stress, the distribution of
mechanical energy is not uniform, and this produces different corrosion
potentials. This process is called stress corrosion. Ceramics and
polymers do not undergo chemical or electrochemical corrosion in the
same sense. Most of their changes are related to chemical dissolution,
absorption, or adsorption. Chemical dissolution normally occurs as a
result of the solubilization created by hydrogen bonding effects of
water and locally high acidity. Tooth structure is dissolved by high
concentrations of lactic acid under plaque (see Chapter 3). Dental
ceramics may be dissolved by extremely acidic fluoride solutions
(acidulated phosphate fluoride) used for protecting outer layers of
enamel against caries. Sorption events include adsorption (adding
molecules to a surface by secondary bonding) or absorption (penetration
of molecules into a solid by diffusion). Protein adsorption alters the
behavior and reactivity of dental material surfaces. Water absorption
into dental polymers affects their mechanical properties. 148 CHAPTER 4
Biomaterials FIGURE 4-14 Schematic representation of electrochemical
cell. (From Bayne SC, et al: Biomaterials science, ed 6, Chapel Hill,
NC, 1992, Brightstar Publishing.) M M H e e H Cathode Electrolyte Anode
Circuit FIGURE 4-15 Types of electrochemical cells. Dotted regions
indicate anodic material being lost during corrosion. (From Tomashov ND:
Theory of corrosion and protection of metals, ed 1, New York, 1966,
Macmillan.) Phase 2 (anode) Crack tip (anode) Unstressed region
(cathode) Phase 1 (cathode) Structure-selective corrosion (local
galvanic corrosion) Galvanic corrosion Crevice corrosion (concentration
cell corrosion) Stressed region (anode) Stress corrosion Metal 1
(cathode) Surface (cathode) Metal 2 (anode)

```{=html}
<!-- PDF page 156 -->
```
Biologic Properties. Biologic properties of biomaterials are concerned
with toxicity and sensitivity reactions that occur locally, within the
associated tissue, and systemically. Most biomaterials interface locally
with a variety of tissues (enamel, dentin, pulp, periodontium, cheek,
tongue). Local reactions may vary. It is possible to evaluate local
toxic effects on cells by clinical pulp studies or by tissue culture
tests. Unset materials may release cytotoxic components. In clinical
situations, this problem is rarely evident, however. Two important
clinical factors determining toxicity are the exposure time and the
concentration of the potentially toxic substance. Generally, restorative
materials harden quickly or are not readily soluble in tissue fluids (or
both). Potentially toxic products do not have time to diffuse into
tissues. Even more importantly, the concentration makes the poison. Some
authorities believe that if the amount of material involved is small,
the pulp or other tissues can transport and excrete it without
signiﬁcant biochemical damage. Others believe there is no threshold.A
threshold level for toxicity is one below which no effect can be
detected. Systemic changes resulting from biomaterial interactions have
been difﬁcult, if not impossible, to monitor. Most evidence of
biocompatibility has come from longterm usage and indirect monitoring.
This is an area of increasing concern for understanding potential risks
of new or alternative restorative biomaterials. Finally, toxicology is
undergoing rapid evolution. In the 1970s, most toxicologic screening
involved the use of the Ames test for determining mutagenicity. The
inventor of that test has now withdrawn support for the conclusions
derived from that screening procedure.10,89 Results from earlier
screening tests of biomaterials may need to be reconsidered.
BIOMECHANICS FOR RESTORATIVE DENTISTRY Teeth are subjected to many
forces during normal use. The interactions between the applied forces,
the shape and structure of teeth, the supporting structures, and the
mechanical properties of tooth components and restorative materials all
are included in the subject of biomechanics. Biomechanics is the study
of loads (or stresses) and deformations (or strains) occurring in
biologic systems. The biomechanical behavior of restored teeth can be
studied at any level from gross to microscopic. Examples of situations
of interest include the calculation of stress transfer to the margin of
an amalgam restoration, from the amalgam to tooth structure, from tooth
structure to the periodontal ligament, from several teeth to bone, and
throughout bone. The most common analysis focuses on stress transfer at
the interface between a restoration and tooth structure. Biomechanical
Unit The standard biomechanical unit involves the (1) restorative
material, (2) tooth structure, and (3) interface (interfacial zone)
between the restoration and tooth. Different restorative procedures can
involve different interfaces. Composite-enamel interfaces are
micromechanically bonded. Amalgam-enamel interfaces are weak and
discontinuous unless a bonding system is used. Cemented crown-enamel
interfaces are weak, but are continuous. The importance of considering
three structures in the biomechanical unit is to detect stresses that
may cause unwanted fractures or debonding. The restorative material may
be strong enough to resist fracture, but the interface or tooth
structure may not be. Stress Transfer Normal tooth structure transfers
external biting loads through enamel into dentin as compression (Fig.
4-16A). The concentrated external loads are distributed over a large
internal volume of tooth structure, and local stresses are low. During
this process, a small amount of dentin deformation may occur that
results in tooth flexure. These deformations are discussed more
carefully in the following section. A restored tooth tends to transfer
stress differently than an intact tooth. Any force on the restoration
produces compression, tension, or shear along the toothrestoration
interface.153,154 When enamel is no longer continuous, its resistance is
much lower. Most restorations are designed to distribute stresses onto
sound dentin, rather than onto enamel (Fig. 4-16B).176 When 149
Biomaterials CHAPTER 4 FIGURE 4-16 Schematic view of occlusal loading of
amalgam restorations. A, Stress transfer into an unrestored tooth occurs
through dental enamel into dentin. B, Stress transfer into a tooth
restored with dental amalgam is conducted through enamel and the
restoration to be distributed within dentin (and not enamel). The facial
and lingual seats at initial cavity preparation at the pulpal wall level
(before removal of remaining infected dentin and placement of base) help
transfer stresses laterally. Vertical loading Vertical loading Amalgam
Base B A

```{=html}
<!-- PDF page 157 -->
```
in dentin, the stresses are resolved in a manner similar to a normal
tooth. The process of stress transfer to dentin becomes more complicated
when the amount of remaining dentin is thin, and the restoration must
bridge a signiﬁcant distance to seat onto thicker dentin (see section on
liners and bases). For an amalgam restoration in a pulpally deep tooth
preparation, 1 to 2 mm of underlying dentin or other insulating material
is preferred pulpal of the amalgam to provide adequate thermal and
mechanical protection of the pulp.216 If the thickness of dentin is
still inadequate, the insertion of an insulating liner or base is
recommended. It may be necessary sometimes, however, to ensure that the
amalgam restoration is "seated" on sound dentin at three or more widely
separated areas at the level of the initial tooth preparation pulpal
wall. This seating provides optimal stress transfer. For a nonmetallic
restoration, which has better insulating properties than a metallic one,
0.5 to 1 mm of dentin or liner or base is sufﬁcient for thermal and
mechanical protection. Strain Within Tooth Structure (Tooth Flexure)
Teeth are not rigid structures.They undergo deformation (strain) during
normal loading.232 Intraoral loads (forces) vary widely and have been
reported to range from 10N to 431N (1N = 0.225 lb of force), with a
functional load of 70N considered clinically normal.103 The number of
teeth, type of occlusion, and occlusal habits of patients (e.g.,
bruxism) affect the load per tooth. The amount of strain is roughly
proportional to the amount of stress. Because tooth structure is
heterogeneous and asymmetric, however, and its properties change with
time, there is no simple description of the state of stress or amount of
strain. To date, increasing evidence indicates that the amount of strain
and its effect on tooth structure may be crucial in fatigue. Tooth
flexure has been described as either a lateral bending or an axial
bending of a tooth during occlusal loading.108 This flexure produces the
maximal strain in the cervical region, and the strain seems to be
resolved in tension or compression within local regions, sometimes
causing the loss of bonded Class V restorations in preparations with no
retention grooves (Fig. 4-17). One current hypothesis is that tensile or
compressive strains gradually produce microfractures94,95,99,135 (called
abfractions by some authors) in the thinnest region of enamel at the
cementoenamel junction (Fig. 4-18). Such fractures predispose enamel to
loss when subjected to toothbrush abrasion and chemical erosion. This
process may be key in the formation of some Class V defects (Figs. 4-19
and 4-20). Additionally, in unbonded or leaking restorations, this
flexure of the dentin may produce changes in fluid flow and
microleakage, leading to sensitivity and pulpal inflammation (see
Chapter 2). These events are just beginning to be documented carefully.
Effects of Aging As a tooth becomes older, it undergoes changes in
structural mass and in the character of the remaining tissue. Older
teeth have lost most prismless enamel along the outer surface and may
have encountered numerous microfractures in cervical portions, as just
150 CHAPTER 4 Biomaterials FIGURE 4-17 Schematic diagram of tooth
flexure creating cervical stresses. A, Lateral flexure results from
eccentric forces that produce tensile stresses at the marginal interface
with cervical restoration placed in the facial cementoenamel junction
region. B, Barreling results from heavy centric forces that produce
compressive stresses along the marginal interface with cervical
restoration in the entire cementoenamel junction region, resulting in
lateral displacement (loss) of the restoration. (From Heymann HO, et al:
Tooth flexure effects on cervical restorations: a twoyear study, J Am
Dent Assoc 122:41-47, 1991.)

```{=html}
<!-- PDF page 158 -->
```
discussed. In response to disease assaults, such as caries or other
external stimuli, odontoblastic processes may have laid down more
peritubular dentin occluding the outer zones of dentinal tubules.87
Peritubular dentin is mostly hydroxyapatite and tends to stiffen dentin.
Secondary and reparative dentin also may have been produced, replacing
some of the pulp chamber and canals. There also is strong evidence that
with aging, all type I collagen in the human body becomes more
cross-linked.300 A strong suspicion is that this process of
cross-linking makes the intertubular dentin more brittle. It is logical
that the modulus of teeth is observed to increase with aging (50%
increase from 20-29 years of age to 40-49 years of age), and that teeth
behave in a more brittle fashion.299 This alteration, coupled with
microcracks that may have developed with fatigue, may produce large
cracks or fractures in the tooth over time. Supporting bone also may
undergo property changes with age.77 These changes produce a substrate
that may not transfer stress as readily and that no longer may be well
matched to the properties of a restorative material that has survived
for a long time. The complete implication of these changes is not yet
fully understood. Principles of Biomechanics Stress transfer and the
resulting deformations of structures are governed principally by (1) the
elastic limit of the materials, (2) the ratio of the elastic moduli
involved, and (3) the thickness of the structures. Materials with a high
elastic modulus transfer stresses without much strain. Lower modulus
materials undergo dangerous strains where stresses are concentrated,
unless there is adequate thickness. The resistance to strain increases
approximately as the third power of the thickness of the material
involved. Doubling the 151 Biomaterials CHAPTER 4 FIGURE 4-18 Schematic
view of microfractures developing between enamel rods in cervical
enamel. The enamel near the junction of the cementoenamel junction and
dentinoenamel junction is prismless. (From Lee WC, Eakle WS: Possible
role of tensile stress in the etiology of cervical erosive lesions of
teeth, J Prosthet Dent 52: 374-380, 1984.) Microfractures in enamel
Prismless enamel Prism enamel Dentin Enamel DEJ FIGURE 4-19 Class V
lesions on two premolars suspected of being abfractions arising from
tooth flexure. (From Grippo JO, et al: Attrition, abrasion, corrosion,
and abfraction revisited: a new perspective on tooth surface lesions, J
Am Dent Assoc 135:1109-1118, 2004.) FIGURE 4-20 Schematic view of Class
V cervical defects comparing a shallow saucer-shaped lesion with a deep
notch-shaped lesion. Angulation is determined by the average slope of
walls and not walls at the perimeter of the lesion. (From Bayne SC, et
al: Class V angulation, size, and depth effects on composite retention
\[abstract 1669\], J Dent Res 71A:314, 1992.) CEJ ENAMEL Lesion angle
DENTIN Saucer-shaped lesion (90 to 135 degrees) Notch-shaped lesion (45
to 90 degrees)

```{=html}
<!-- PDF page 159 -->
```
thickness increases the resistance to elastic strain by ninefold. If the
local stress does exceed the material's elastic limit, the capacity for
plastic deformation before fracture determines when fracture actually
occurs. These principles can be shown easily using the case of a
mesio-occlusodistal restoration in a ﬁrst molar. A low modulus material,
such as amalgam, must have sufﬁcient thickness to resist flexural
deformation that would produce fracture in this brittle material.
Increased amalgam thickness improves its resistance to flexure, but
compromises the resistance of the remaining dentin and base floor for
the restoration. Properly prepared and condensed amalgam in a proper
tooth preparation that provides the recommended occlusopulpal
restoration thickness serves for many years, however, without fracture.
DIRECT RESTORATIVE BIOMATERIALS Loss of tooth structure to caries or
other processes usually proceeds gradually. A patient's initial
encounter with a dentist often involves the restoration of a small
portion of tooth structure that is defective. This restoration can be
accomplished relatively easily by designing a tooth preparation with
retention features and restoring it with a pliable material that is
capable of hardening in situ. While in a moldable stage, the material
can be adapted to the tooth structure and shaped to recreate normal
anatomic contours. This process is called direct restorative dentistry
because it is accomplished directly in the intraoral environment.The
development or selection of materials for direct application may require
compromise of mechanical properties or other desired characteristics. If
there is extensive loss of tooth structure, the restorative materials
must provide better stress distribution characteristics and be bonded
more carefully to remaining tooth structure. In most cases, this
requires the use of materials that cannot be made fluid for direct use.
These materials must be fabricated into a restoration outside of the
mouth and cemented or bonded in place. The procedures involved with this
approach are categorized as indirect restorative dentistry. Amalgam
Terminology. Amalgam technically means an alloy of mercury (Hg) with any
other metal. Dental amalgam is an alloy made by mixing mercury with a
silver-tin dental amalgam alloy (Ag-Sn). In dentistry, it is common to
use the term amalgam to mean dental amalgam. Amalgam alloy is a
silver-tin alloy to which varying amounts of copper (Cu) and small
amounts of zinc (Zn) have been added. Low-copper amalgam alloys contain
2% to 5% Cu. The earliest successful amalgams were made by combining
ﬁlings of such alloys with mercury. A typical modern low-copper amalgam
alloy may contain 69.4% Ag, 26.2% Sn, 3.6% Cu, and 0.8% Zn (Table
4-3).Amalgams made from such low-copper alloy ﬁlings are often referred
to as conventional amalgams. High-copper amalgam alloys contain 12% to
30% Cu, and because of their higher copper content, these alloys display
signiﬁcantly better corrosion resistance than low-copper amalgams. A
typical high-copper amalgam alloy may contain 60% Ag, 27% Sn, 13% Cu,
and 0% Zn (see Table 4-3). The particles of these alloys that are mixed
with mercury may be ﬁlings, but they are often small spheres. Amalgam is
mixed for use by combining amalgam alloy particles with mercury,
vigorously mixing the components (trituration) for a few seconds during
the initial reaction, placing the plastic mass into a tooth preparation,
compressing the mixture (condensation) to remove the excess mercury-rich
phase, and ﬁnally carving and ﬁnishing the hardening mass. 152 CHAPTER 4
Biomaterials Composition and Classiﬁcation of Dental Amalgam Alloy
Powders* Amalgam Alloys Classiﬁcation Particle Type Ag Sn Cu Zn Hg Other
New True Dentalloy Low copper Lathe-cut 70.8 25.8 2.4 1 0 --- Micro II
Low copper Lathe-cut 70.1 21 8.6 0.3 0 --- Dispersalloy High copper
Mixed 69.5 17.7 11.9 0.9 0 --- Tytin High copper Spherical 59.2 27.8 13
0 0 --- Sybralloy High copper Spherical 41.5 30.2 28.3 0 0 --- Cupralloy
High copper Mixed 62.2 15.1 22.7 0 0 --- Aristalloy CR High copper
Spherical 58.7 28.4 12.9 0 0 --- Indiloy High copper Lathe-cut 60.5 24
12.1 0 0 3.4 In Valiant High copper Lathe-cut 49.5 30 20 0 0 0.5 Pd
Valiant PhD High copper Mixed 52.7 29.7 17.4 0 0 0.5 Pd *Elements in the
composition are reported in weight percent. From references 205 and 281.
TABLE 4-3

```{=html}
<!-- PDF page 160 -->
```
Because of a concern about the possible toxicity of mercury in amalgams,
numerous materials have been developed as amalgam alternatives. Amalgam
alternatives142 constitute any materials (e.g., composite,
glass-ionomer, cast gold alloys) that can be used to restore a tooth
instead of using amalgam. Amalgam substitutes (e.g., cast gold alloys)
are materials generally considered to have equal or better properties
than the amalgam restoration they replace. A few are compositions that
contain some components of amalgam (e.g.,Ag-Sn alloy particles), but do
not contain mercury. Gallium alloys are an example of such a substitute
made with Ag-Sn particles in Ga-In198,260,282; gallium melts at 28°C and
can be used to produce liquid alloys at room temperature by the addition
of small amounts of other elements such as indium. In this case, Ga-In
has been substituted for mercury in amalgam. Other systems that use gold
mixed with other noble metals to form the restoration matrix are being
explored.294 The American Dental Association (ADA), in association with
the National Institute on Standards and Technology, patented a
mercury-free direct-ﬁlling alloy based on mercury-coated Ag-Sn particles
that can be self-welded by compaction (hand-consolidated) to create a
restoration. This approach was proposed as an alternative to amalgam,
but has not made much progress toward commercialization. Other
transitional approaches include redesigning amalgam to have much less
initial mercury. If alloy particle sizes are judiciously chosen to pack
together well, it is possible to minimize the mercury required for
mixing to the 15% to 25% range.The actual clinical properties of these
low-mercury amalgams are unknown. Classiﬁcation. The major approaches to
classiﬁcation of amalgams and the amalgam alloys on which they are based
are in terms of (1) amalgam alloy particle geometry and size, (2) copper
content, and (3) zinc content. Each of these is discussed subsequently
in a historical context. In the 1830s, amalgam alloy was obtained by
ﬁling or grinding silver coins into coarse particles to mix with
mercury. The compositions were inconsistent at best, and the reaction
conditions were quite variable. This process could not reliably produce
a ﬁnal amalgam with uniform properties. During the 1860s and 1870s,
Townsend, Flagg, and others contributed immensely to investigations of
composition versus properties. True amalgam science began, however, with
investigations by Black during the 1890s. Traditional (or conventional)
amalgam alloys were produced by early dental manufacturers, such as S.S.
White, and predominated from 1900 until 1970. The basic composition was
65% Ag, 30% Sn, 5% Cu, and less than 1% Zn. Traditional amalgam was
mixed initially by proportioning alloy and mercury components into a
mortar, then grinding the mixture with a pestle. The process of manual
mixing is known as trituration. Alloy was manufactured in bricks that
were ground with a ﬁle into ﬁlings and mixed with mercury. A more
efﬁcient process was grinding up the ingot of alloy, typically on a
lathe. For that reason, those particles became known as lathe-cut
particles (Fig. 4-21). Filings were irregular in shape and gradually
were produced in progressively ﬁner sizes by manufacturers to control
the reaction, produce smoother mixtures, and enhance ﬁnal properties.
Lathe-cut particles could be purchased in regular-cut, ﬁne-cut, and
microﬁne-cut versions. Conventional amalgam alloys were commonly
classiﬁed on this basis of particle size. Irregular powder particles
pack together relatively poorly (Fig. 4-21A) and require a relatively
large amount of mercury (50-60% by weight in the mixture) to ﬁll in the
spaces. After transfer of the mixture to the 153 Biomaterials CHAPTER 4
A B C 50 μm 50 μm 50 μm 50 μm 50 μm 50 μm FIGURE 4-21 Examples of
amalgam alloy powder particles. A, Filings (New True Dentalloy). B,
Spheres (Cupralloy). C, Mixed geometries (Dispersalloy). (Courtesy of
S.C. Bayne, School of Dentistry, University of North Carolina, Chapel
Hill, NC.)

```{=html}
<!-- PDF page 161 -->
```
tooth preparation, it is possible to compact the mass and extrude some
of the mercury-rich matrix. By eliminating the mercury-rich matrix as
much as possible, the amount of reaction product matrix that forms is
limited, improving the overall properties of the set amalgam.
Mercury-rich mixtures, after trituration but before placement into the
preparation, historically could be partially condensed by wringing the
mass in a squeeze cloth. In the 1960s, Eames was the ﬁrst to promote a
low mercury-to-alloy mixing ratio (Eames technique or no-squeeze-cloth
technique).72 Later, it was shown that by spheroidizing the alloy
particles,68 the particles packed more efﬁciently (Fig. 4-21B) and
required much less mercury to make a practical mixture. Spherical
particles also increased the fluidity of the mixture by presenting less
resistance to particle sliding. Using some or all spherical alloy
particles, it is possible to reduce the mercury portion of the mixture
to less than 50% by weight. The distinction between irregular
(lathe-cut) and spherical particle geometries became the next major
basis for classiﬁcation of amalgam alloys. Most modern precapsulated
amalgams are formulated with only 42% to 45% mercury by weight. During
the early part of the 20th century, alloy powder and mercury were
proportioned crudely and mixed manually (Fig. 4-22A). To proportion and
mix amalgam more carefully, manufacturers later recommended the use of
alloy pellets, mercury dispensers, reusable mixing capsules and pestles,
and amalgamators (Fig. 4-22B). A typical reusable capsule (Fig. 4-23A)
was a hollow tube with rounded ends constructed as two pieces that could
be friction-ﬁt or screwed together.Amalgam alloy was dispensed into the
capsule as a pellet of pressed powder of standard weight. Mercury was
dispensed into the capsule as a standard-sized droplet from an automatic
dropper bottle.A small metal or plastic pestle (Fig. 4-23B) was added to
the capsule, and it was closed. The capsule and its contents were
automatically mixed using an amalgamator. The typical amalgamator has
been designed to grasp the ends of the capsule in a claw that is
oscillated in a ﬁgure-eight pattern. This design accelerates the mixture
toward each end of the capsule during each throw and impacts the mixture
with the pestle. To guarantee that amalgam alloy and mercury are mixed
efﬁciently and consistently, it is important to calibrate amalgamators
periodically. After several years of use, the bearings become worn, and
the mixes no longer are sufﬁciently triturated. On standard electrical
amalgamators (Fig. 4-24A), the trituration speed and trituration time
are manually set on the front of the equipment. Settings vary for
different products. Electronic amalgamators (Fig. 4-24B) have digital
controls and permit programming of settings. Modern amalgams are
produced from precapsulated alloy and mercury. The components are
separated in the capsule by a special diaphragm that is broken when the
capsule is "activated"just before mixing (Fig. 4-25). Precapsulated
(preproportioned) amalgam (Fig. 4-25A) provides convenience and some
degree of assurance that the materials will not be contaminated before
use or spilled before mixing. Mercury hygiene is an important
consideration for safe amalgam management and is discussed later in this
section. During the 1960s, major research emphasis was placed on the
beneﬁts of increased copper contents in amalgams. It was conﬁrmed that
increasing the copper content greater than 12% by weight in the amalgam
alloy effectively suppressed formation of the phase (Sn-Hg), which was
prone to intraoral corrosion.A dramatic improvement in corrosion
resistance led to a doubling or tripling of clinical longevity of these
amalgams. Flagg originally explored the effect of copper in the 1860s,
but the copper was not effectively prealloyed with silver or tin or
both. The effect was not shown. In the 1930s, Gayler investigated the
effect of copper and found that in the coarse ﬁling alloys of that time,
copper contents greater 154 CHAPTER 4 Biomaterials A B FIGURE 4-22
Earlier methods of dental trituration. A, Equipment for hand mixing of
alloy powder and mercury in mortar and pestle using excess mercury
(circa 1900-1940). B, Equipment for mixing of alloy pellets and
controlled mercury in reusable capsules with mechanical mixing in
amalgamator (circa 1940-1970).

```{=html}
<!-- PDF page 162 -->
```
than 6% produced excessive expansion, and the corrosion-reducing effect
at higher copper contents was not realized. Also in the 1930s, early
pioneers were admixing copper amalgams with amalgams to produce
corrosion-resistant compositions. The setting times of the mixtures were
slow, however, and the compositions varied. It was not until Innes and
Youdelis115 added AgCu spheres to conventional amalgam alloy, with the
intent of producing dispersion-hardened amalgams, that the advantageous
effect of copper on corrosion resistance was clearly observed.
Classiﬁcation of amalgams based on copper content is the main system in
use today (see Table 4-3). High-copper amalgams can be produced from
amalgam alloy particles that are irregular or spherical. Another
important additive to amalgam alloy is zinc. Originally, zinc was added
to conventional amalgams as a processing aid to suppress oxidation of
the key elements in the alloy. Zinc tends to oxidize preferentially,
forming a zinc oxide ﬁlm that covers the surface of liquid alloy during
manufacture and suppresses oxidation of other elements. Generally, 1% or
more is added to accomplish this end. Some (0.2-1%) is left in the
amalgam alloy at the end, however. A detrimental side effect of this
residual zinc was that moisture contamination before setting converted
the zinc to zinc oxide and produced hydrogen gas that could expand the
amalgam excessively, resulting in patient pain.When the mechanism of
delayed expansion was understood, care during amalgam manipulation
prevented this problem. Some manufacturers also produced nonzinc
amalgams as an alternative. These alloys often were favored in cases in
which isolation was difﬁcult. It now seems as though zinc may have some
beneﬁcial effect on amalgam longevity. Clinical research
evidence144,145,202 supports that zinc-containing, low-copper and
high-copper amalgams may last 20% to 50% longer than zinc-free amalgams.
On the basis of this new evidence, amalgams continue to be produced and
designated as zinc (zinccontaining) or nonzinc (zinc-free), although
improved manufacturing techniques have largely eliminated the original
need for zinc as a manufacturing aid. Composition, Structure, and
Properties. Examples of compositions and structure of amalgams of all
types are 155 Biomaterials CHAPTER 4 FIGURE 4-23 Capsules and pestles
for automatically mixing amalgam constituents using an amalgamator. A,
Reusable capsules. B, Magniﬁed view of pestles. A B FIGURE 4-24 Examples
of dental amalgamators for automatically mixing amalgam in capsules
(shown with protective cover open on equipment). A, Amalgamator with
manually set trituration speeds and times. B, Amalgamator with digital
controls and programming for trituration speeds and times. (Courtesy of
Dentsply International, York, Penn.) A B

```{=html}
<!-- PDF page 163 -->
```
summarized in Table 4-3. The principal considerations for any amalgam
are the amount of mercury in the ﬁnal restoration and the types of
reaction products formed. Conventional amalgam sets by the reaction of
silver and tin from Ag-Sn particles with mercury to produce two reaction
product phases, Ag-Hg phase and Sn-Hg phase.These form solids and cause
the mass to harden. The metallurgic reaction is complicated and is
influenced by several variables. Schematically, the reaction is
summarized in a simple way in Fig. 4-26. Because the original mixture
contains a large excess of Ag-Sn alloy particles, only a minor portion
of the outside of the particles is consumed during the reaction with
mercury. The unreacted portion of the original amalgam alloy particles
remains as residual alloy particles, reinforcing the ﬁnal structure.
Reaction products form a matrix surrounding the residual alloy
particles. Because the residual alloy particles have physical, chemical,
and mechanical properties that are signiﬁcantly better than those of the
reaction products, it is important to minimize the amount of matrix that
forms during the reaction. Depending on the geometry and packing of the
amalgam alloy particles, different amounts of mercury are required
initially to create a condensable mixture. After the reaction begins,
and the amalgam has been placed into the tooth preparation, it is
important to compress (condense) the mixture to reduce voids in the
material, adapt it closely to the tooth preparation walls, and express
excess mercury-rich matrix. The mercuryrich matrix is removed from the
surfaces of condensed material in increments.This process ensures that
the ﬁnal structure is composed predominantly of reinforcing residual
alloy within a minimum of reaction product matrix; this is exempliﬁed in
Fig. 4-27.The matrix phase 156 CHAPTER 4 Biomaterials A B Mercury Septum
Amalgam alloy FIGURE 4-25 Preproportioned alloy and mercury in
prepackaged capsules ("precapsulated") for mixing amalgam constituents
using an amalgamator. A, Examples of preproportioned capsule designs. B,
Schematic of preproportioned capsule showing mercury and powder
