Repository: endoking5792/dental-study-material

# Sturdevant's Art & Science of Operative Dentistry --- 5th Edition

Chapter-wise Markdown conversion of the uploaded PDF.

-   Senior editor: Theodore M. Roberson
-   Coeditors: Harald O. Heymann and Edward J. Swift Jr.
-   Edition: 5th edition
-   Copyright: 2006, Mosby / Elsevier
-   Source: user-provided PDF

Each chapter is a separate Markdown file. PDF page markers are retained
for traceability.

1.  `01 - Introduction to Operative Dentistry.md` --- PDF pages 10--21

2.  `02 - Clinical Significance of Dental Anatomy, Histology, Physiology, and Occlusion.md`
    --- PDF pages 22--71

3.  `03 - Cariology: The Lesion, Etiology, Prevention, and Control.md`
    --- PDF pages 72--142

4.

File: textbooks/Conservative Dentistry/Sturdevants_Art_Science_Operative_Dentistry_5e_MD/04 - Biomaterials.md (part 3 of 11)
# Chapter 4: Biomaterials
separated by septum that must be perforated before mixing. (From Rinne
VW: Aluminum foil pouch packaging in pre-measured amalgam capsules, J
Dent Res 62:116-117, 1983.) FIGURE 4-26 Schematic summary of setting
reaction of amalgam and its associated microstructure. A, Before
reaction, alloy particles are dispersed in mercury. B, After reaction,
residual alloy particles are embedded in a matrix of crystalline
reaction products. Only a small percentage of individual powder
particles is required to react completely with mercury. (Modiﬁed from
Bayne SC, Barton RE: Dental materials for direct restorations. In
Richardson RE, Barton RE, editors: The dental assistant, ed 6,
Philadelphia, 1988, Lea & Febiger.) Alloy Mercury Residual alloy Mercury
reaction products A B

```{=html}
<!-- PDF page 164 -->
```
of a well-condensed spherical dental amalgam is seen as a polished
cross-section.The fractured surface can be seen only propagating through
the matrix phase while following a tortuous path around the strong
residual spherical alloy particles. The major reaction product phases of
Ag-Hg and Sn-Hg are approximately Ag2Hg3 and Sn7-8Hg and are
nonstoichiometric. In metallurgic terminology, the original alloy is
designated as gamma phase (γ), and the reaction product phases are
called gamma-one (γ1) and gamma-two (γ2). Ag-Hg (γ1) crystals are
generally small and equiaxed. Most of the matrix is Ag-Hg. That phase
has intermediate corrosion resistance. Sn-Hg (γ2) reaction product
crystals are long and bladelike, penetrating throughout the matrix.
Although they constitute less than 10% of the ﬁnal composition, they
form a penetrating matrix because of intercrystalline contacts between
the blades. That image is reinforced by the scanning electron microscopy
picture of Sn-Hg crystals in Fig. 4-28. This phase is prone to corrosion
in clinical restorations, a process that proceeds from the outside of
the amalgam, along the crystals, connecting to new crystals at
intercrystalline contacts. This process produces penetrating corrosion
that generates a porous and spongy amalgam with minimal mechanical
resistance. Two key features of this degradation process are the
corrosion-prone character of the Sn-Hg phase and the connecting path
formed by the bladelike geometry of the crystals. Both of these are
eliminated by the use of more copper in the initial composition.
High-copper amalgams set in a manner similar to low-copper amalgams
except that Sn-Hg reactions are suppressed by the preferential formation
of Cu-Sn 157 Biomaterials CHAPTER 4 FIGURE 4-27 Picture of Tytin
restoration fracture surface and polished cross-section shows that
fatigue failure crack proceeds through the matrix phase and around the
stronger residual alloy particle phase. Greater condensation during
placement reduces the amount of matrix, making the path for fatigue
crack propagation more tortuous during clinical service and prolonging
the service life of the restoration. (Courtesy of S.C. Bayne, School of
Dentistry, University of North Carolina, Chapel Hill, NC.) FIGURE 4-28
Scanning electron microscopy view of Sn-Hg (2) crystals that occur in a
matrix of set lowcopper amalgams. Note the bladelike crystals that
penetrate amalgam and touch each other to create a continuous matrix
(arrow). (Courtesy of D.F. Taylor, School of Dentistry, University of
North Carolina, Chapel Hill, NC.)

```{=html}
<!-- PDF page 165 -->
```
phases instead. Cu-Sn phases that are part of the set amalgam matrix are
much less corrosion-prone than the Sn-Hg phase they replace. The Cu-Sn
phases are still the most corrosion-prone ones in the amalgam. When they
corrode, however, penetrating corrosion does not occur because
individual crystals generally are not connected. Low-copper and
high-copper amalgams undergo two kinds of corrosion---chemical corrosion
and electrochemical corrosion (Fig. 4-29 and Table 4-4). Chemical
corrosion occurs most notably on the occlusal surface and produces a
black Ag-S tarnish ﬁlm (Fig. 4-30). This reaction is limited to the
surface and does not compromise any properties except for esthetics.
Amalgams 158 CHAPTER 4 Biomaterials Surface tarnish (f ) Crevice
corrosion (e) Crevice corrosion (c) Local galvanic corrosion (b)
Galvanic corrosion (a) Crevice corrosion (d ) FIGURE 4-29 Examples of
sites susceptible to electrochemical and chemical corrosion on amalgams:
galvanic corrosion (a) at interproximal contact with metallic
restoration, such as gold casting alloy; local galvanic corrosion (b) on
occlusal surface at grain boundaries between different metallic phases;
crevice corrosion (c) at margin owing to lower pH and oxygen
concentration of saliva; crevice corrosion (d) under retained
interproximal plaque owing to lower local pH; crevice corrosion (e)
within unpolished scratches or detailed secondary anatomy; chemical
corrosion of occlusal surface with sulﬁde ions in saliva, producing
surface tarnish (f). Examples of Intraoral Situations for Which
Electrochemical and Chemical Corrosion Would Occur High Risk Class I
dental amalgam Local galvanic corrosion between amalgam phases along all
surfaces of amalgam Stress corrosion during occlusion with opponent
tooth surfaces Concentration cell corrosion within margins with tooth
structure Concentration cell corrosion below plaque on amalgam (causing
pitting) Class II dental amalgam Same as for class I amalgam Corrosion
at interproximal contacts with adjacent metal crowns Class III dental
amalgams Same as for class I amalgam Lower Risk Noble metal casting
alloys Local galvanic corrosion between phases on multiphase alloys for
inlays, onlays, crowns, Stress corrosion during occlusion with opponent
tooth surfaces bridges, and PFM alloys Concentration cell corrosion at
margins with dental cement or tooth structure Concentration cell
corrosion below plaque formed on surfaces Non-noble PFM alloys and
Fretting corrosion where abrasion or rubbing continually removes
protective dental implants passivating oxide ﬁlm PFM,
porcelain-fused-to-metal. TABLE 4-4

```{=html}
<!-- PDF page 166 -->
```
with very high levels of copper also are capable of producing a copper
oxide patina, but that is uncommon. Electrochemical corrosion is an
important mechanism of amalgam corrosion and has the potential to occur
virtually anywhere on or within a set amalgam. Electrochemical corrosion
occurs whenever chemically different sites act as an anode and cathode
(see section on chemical properties). This corrosion requires that the
sites be connected by an electrical circuit in the presence of an
electrolyte, typically saliva. The anode corrodes, producing soluble and
insoluble reaction products. If an amalgam is in direct contact with an
adjacent metallic restoration, such as a gold crown, the amalgam is the
anode in the circuit. This type of electrochemical corrosion is called
galvanic corrosion and is associated with the presence of
macroscopically different electrode sites.The same process may occur
microscopically (local galvanic corrosion or structure-selective
corrosion) because of the electrochemical differences of different
phases. Residual amalgam alloy particles act as the strongest cathodes.
Sn-Hg or Cu-Sn reaction product phases are the strongest anodes in
low-copper and high-copper amalgams. Local electrochemical cells also
may arise whenever a portion of the amalgam is covered by plaque or soft
tissue.The covered area has a locally lowered oxygen or higher hydrogen
ion concentration, making it behave more anodically and corrode. Cracks
and crevices produce similar conditions and preferentially corrode
(concentration cell corrosion or crevice corrosion). Regions within an
amalgam that are under stress also display a greater propensity for
corrosion (stress corrosion). For an occlusal amalgam, the greatest
combination of corrosion and mechanical stresses occurs along margins.
Most visible changes are associated with margins. These are discussed
subsequently in detail. During electrochemical corrosion of low-copper
amalgams, the Sn-Hg phase is oxidized into Sn-O or Sn-O-Cl or
both.144,145 The oxychloride species is soluble. The oxide precipitates
as crystals and tends to ﬁll up the spaces occupied by the original
Sn-Hg phase. Along the margins of the amalgam, Sn-O helps seal the space
against microleakage (Fig. 4-31). Amalgam has a linear coefﬁcient of
thermal expansion that is 2.5 times greater than tooth structure, and it
does not bond to tooth structure (unless an amalgam bonding agent is
used). During expansion and contraction, percolation could otherwise
occur along the external walls (see Fig. 4-6) if corrosion products did
not impede fluid ingress and egress along the margins. Electrochemical
corrosion of Sn-Hg does not seem to release free mercury into the oral
environment. Rather, mercury immediately reacts with locally available
silver and tin from residual amalgam alloy particles and is reconsumed
to form more reaction products. Electrochemical corrosion of Cu-Sn in
high-copper amalgams produces copper and tin oxides and oxychlorides,
but no mercury is involved in the process. Electrochemical corrosion is
not a mechanism of mercury liberation from set amalgam. Principal
mechanical properties of amalgam are reported in Table 4-5 and include
values for compressive strength, tensile strength, and creep. The
compressive strengths of high-copper amalgams are greater than 159
Biomaterials CHAPTER 4 FIGURE 4-30 Clinical example of tarnished
occlusal surface of amalgam restoration. (Courtesy of S.C. Bayne, School
of Dentistry, University of North Carolina, Chapel Hill, NC.)

```{=html}
<!-- PDF page 167 -->
```
160 CHAPTER 4 Biomaterials A B C D FIGURE 4-31 Marginal sealing by
corrosion products. A, Scanning electron microscopy cross-sectional view
of Sn-O corrosion products sealing the amalgam (A) margin along the
enamel wall (T). B, Elemental map of Sn showing high concentration of Sn
(see large white areas) within amalgam near interface with tooth. C,
Densely packed Sn-Cl crystals within pores of retrieved conventional
amalgam restoration. D, Sn-O polyhedra and Sn-O-Cl brush-heap crystals
on amalgam surface after corrosion. (A and B from Port RM, Marshall GW:
Characteristics of amalgam restorations with variable clinical
appearance, J Am Dent Assoc 110:491-495, 1985; C from Marshall SJ,
Marshall GW Jr: Sn4(OH)6Cl2 and SnO corrosion products on amalgams, J
Dent Res 59:820-823, 1980; D from Marshall GW, et al: Detection of
oxygen in corrosion products of dental amalgam, J Dent Res 54:904,
1975.) Mechanical Properties Typical of Set Dental Amalgams Compressive
Strength Tensile Strength Creep (MPa) (MPa) (%) Amalgam Alloys
Classiﬁcation Particle Type 15 min 1 hr 24 hr 15 min 1 hr 24 hr 24 hr
Velvalloy Low copper Lathe-cut 37 120 388 4 13 62 1.1 Spheraloy Low
copper Spherical 40 126 392 3 11 61 1.5 Optalloy II Low copper Mixed 62
164 386 7 16 50 1.6 Dispersalloy High copper Mixed 43 154 413 4 12 48
0.25 Indiloy High copper Spherical 32 181 445 3 17 45 0.22 Sybralloy
High copper Spherical 164 345 501 15 32 46 0.05 Tytin High copper
Spherical 70 281 545 7 26 64 0.1 From Osborne JW, et al: Clinical
performance and physical properties of twelve amalgam alloys, J Dent Res
57:983-988, 1978. TABLE 4-5

```{=html}
<!-- PDF page 168 -->
```
the strengths of low-copper amalgams because of the presence of the
copper phases. High-copper amalgams have compressive strengths that
range from 380 to 550 MPa (55,000-80,000 psi) and are similar to those
of enamel and dentin. Dental manufacturers do not place much emphasis on
increasing these values. Tensile strength is important for fracture
resistance. Low-copper and high-copper amalgams have low tensile
strengths, but high-copper amalgam is lower overall. This information is
important because it is likely that most intraoral loading conditions
produce tensile stresses along the occlusal surface and at the margins.
During direct contact by opponent teeth, cusps and amalgam restorations
are stretched laterally, producing tension and perhaps flexion (see Fig.
4-10). Amalgams that are corroded or have inadequate bulk to distribute
stresses may fracture. At margins, where amalgams are thinner, extrusion
may have occurred, and corrosion may have compromised the integrity of
the amalgam, fracture is even more likely. Amalgam generally is
considered a brittle material. It is not capable of much plastic
deformation before fracture when stressed at moderate-to-high strain
rates, such as during vigorous chewing. Traumatic stresses during
chewing can produce fracture in an amalgam without sufﬁcient bulk. In
contrast, at slow strain rates, such as expansion caused by phase
changes or corrosion, amalgam (particularly low-copper amalgam) is
capable of clinically signiﬁcant plastic deformation (creep), even
though the stresses are well below the elastic limit. Amalgam creep is
plastic deformation principally resulting from slow metallurgic phase
transformations that involve diffusion-controlled reactions and produce
volume increases. The associated expansion makes the amalgam protrude
from the tooth preparation. Such secondary expansion can occur
throughout the clinical life of a restoration. On nonocclusal surfaces,
the entire amalgam restoration may appear extruded (Fig. 4-32), and this
can produce unwanted esthetic problems or overhangs in some areas. On
occlusal surfaces, abrasion and attrition tend to limit the overall
extrusion. Occlusal margins become fracture-susceptible ledges elevated
above the natural contours of the adjacent enamel (Fig. 4-33). Extrusion
at margins is promoted by electrochemical corrosion, during which
mercury from Sn-Hg re-reacts with Ag-Sn particles and produces further
expansion during the new reaction. This mechanism, called mercuroscopic
expansion, originally was proposed by Jorgensen121 as an explanation for
the prevalence of marginal fracture associated with occlusal amalgams.
The most common evidence of degradation of low-copper amalgams is
marginal fracture. Combinations of brittleness, low tensile strength,
and electrochemical corrosion make occlusal amalgam susceptible to
marginal fracture. Then, at some point, occlusal stress during opponent
tooth contact causes local fractures that produce a ditch along the
margin. Progression of the events to deeper or more extensive ditching
has been used as visible clinical evidence of conventional amalgam
deterioration (Fig. 4-34) and was the basis of the Mahler scale (Fig.
4-35).151,155 Mahler ratings were established from No. 1 to No. 11 by
comparing the image of the clinical restoration of interest to a series
of ﬁve photographs (scale values of No. 2, No. 4, No. 6, No. 8, and
No. 10) representing increasingly worse marginal breakdown.The rest of
the rating scale deals with the severity of marginal ditching that is
less than (No. 1), intermediate with (No. 3, No. 5, No. 7, and No. 9),
or greater than (No. 11) the main scale images. The impression of
extensive (progressive) marginal fracture (to Mahler values of 4-11) for
low-copper amalgams has been translated as a reason to intervene
clinically and replace high-copper amalgams. High161 Biomaterials
CHAPTER 4 FIGURE 4-32 Clinical photograph of Class V amalgam restoration
being extruded by mercuroscopic expansion. FIGURE 4-33 Schematic view of
Class I amalgam restoration that was extruded by mercuroscopic
expansion, underwent marginal fracture, and now contains marginal ditch.
(Courtesy of S.C. Bayne, School of Dentistry, University of North
Carolina, Chapel Hill, NC.) Marginal fracture Creep and expansion Enamel
Amalgam

```{=html}
<!-- PDF page 169 -->
```
copper amalgams also undergo marginal fracture. Despite early ditching,
however, they do not progress to levels of extensive ditching that would
place them at high risk for secondary caries. Instead, high-copper
amalgams display only modest marginal fracture (Mahler values of 3-5)
over long periods. Excellent clinical research evidence substantiates
clinical half-lives for well-placed high-copper amalgam restorations of
24 to 25 years (which is addressed later in the section on clinical
considerations). High-copper amalgams that are left in place may fail
eventually because of bulk fracture. It is hypothesized that such bulk
fracture is the result of mechanical fatigue. A rule of thumb for
clinical service is that occlusal restorations are stressed an average
of 1 million times per year. A 25-year service life would correspond to
25 million cycles of mechanical stress.Typically, materials fail in the
10- to 100-million-cycle range during laboratory testing. The events
contributing to mechanical fatigue affect the restoration and the tooth
structure. The stresses and strains in both must be considered together,
particularly in the case of restorations bonded to tooth structure.
Mercury Management. Similar to all other materials in the world, mercury
has the potential to be hazardous if not managed properly. It is crucial
that the alloying reaction of mercury with the Ag-Sn alloy go to
completion to ensure that mercury does not diffuse into the oral
environment. When the reaction is complete, only extremely minute levels
of mercury can be released, and those are far below the current health
standard. Mercury is ubiquitous in the environment and is taken into the
body in one form or another via water, air, and food on a daily basis.
The contribution of mercury derived from amalgam to the overall body
burden has been the source of much controversy, but seems to be
relatively low. The important perspective is that mercury enters the
body every day no matter what restorative ﬁlling materials are present
in the mouth. Under normal circumstances, mercury is biochemically
processed and excreted. As long as the levels are low, there is no
threat for mercury toxicity. Although poorly understood, mercury
hypersensitivity at times has been claimed as a potential hazard. This
is an immune system response to very low levels of mercury. The number
of individuals identiﬁed as potentially hypersensitive is extremely low,
however, and the sensitivity reaction is mild and not lifethreatening.
Mackert et al149,150 and Mandel156 reviewed these issues in detail and
scientiﬁcally refuted the hypothesized problems. Early claims of mercury
problems appeared as soon as amalgams were ﬁrst used in the United
States. The original amalgamation process was demonstrated by a chemist
in France.44 In 1833, two English entrepreneurs, the Crawcour brothers,
realized the practical importance for dentistry, carried the idea to New
York, and promoted the material as an inexpensive and 162 CHAPTER 4
Biomaterials FIGURE 4-34 Occlusal amalgam restoration with extensive
marginal deterioration. (Courtesy of A.D.Wilder, School of Dentistry,
University of North Carolina, Chapel Hill, NC.) FIGURE 4-35 Mahler scale
showing visual levels of marginal deterioration (rating 1 = none, rating
11 = extensive). The numbers of the scale indicate ratings assigned to
the restoration's appearance based on comparison of an existing
restoration to scale. (Courtesy of D.B. Mahler, School of Dentistry,
Oregon Health Sciences Center, Portland, Ore.)

```{=html}
<!-- PDF page 170 -->
```
convenient restoration.174 No attention was given, however, to the
proper mercury-to-alloy ratios or the type of alloy being used. For the
most part, the alloy mixed with the mercury was prepared by ﬁling silver
coins with considerably variable compositions. In many cases, the
inconsistency in materials and techniques led to slow-setting amalgams
that released mercury from the unset mass into unprotected dentinal
tubules. Although there are no reported cases of patient deaths, there
were several cases of pulp death. A complex battle ensued (the so-called
First Amalgam War) between dentists using traditional restorative
techniques based on gold foil and techniques using amalgam. The dispute
was based on philosophic choices as to dental standards and differences
in points of view about the safety of amalgam. Periodically, there were
calls for eliminating amalgam use because of potentially harmful mercury
release. In the 1920s, another series of challenges to amalgam use
occurred when inferences were made that mercury was not tightly bound in
amalgams.265 The next serious controversy arose in 1980, when Huggins
publicly condemned amalgam. Huggins, a practicing dentist in Colorado,
was convinced that mercury released from amalgam was responsible for a
plethora of human diseases affecting the cardiovascular and nervous
systems. Patients claimed recoveries from multiple sclerosis,
Alzheimer's disease, and other afflictions as a result of removing their
amalgam ﬁllings. For almost a decade, a loyal following of patients and
dentists sounded the call to ban amalgam. Research in the United States
and other First World countries has since shown clearly that there was
no basis for any of these claims. In 1991, the general American public
was widely exposed to the controversy when it was reported by a major
television program (60 Minutes). In response to numerous public
questions, the dental profession, the National Institute of
Health--National Institute for Dental Research,188 the Food and Drug
Administration (FDA), and several other groups held forums with
worldfamous scientists and clinicians to re-examine the issue. Although
these experts agreed that amalgam research was needed and should
continue, they concluded that there was no basis for claims that amalgam
was a signiﬁcant health hazard.188 They strictly recommended that
amalgams not be removed for that reason. The controversy is unresolved,
however. Claims of hazards continue to be published in local papers,
nonscientiﬁc journals, and occasionally scientiﬁc
journals.37,98,278,279,280 All published research shows clearly,
however, that there is no cause-and-effect relationship between amalgam
restorations and other health problems.39 This controversy probably will
never be resolved because there will always be a certain percentage of
patients seeking a miracle cure for their problems. Fears of amalgam are
not a basis for amalgam removal.196 Understanding the issues related to
amalgam use has been a challenging problem for dental patients.The
issues are complex, and dealing with them requires some knowledge of
physical chemistry and biochemical processes. It is unrealistic to think
that a general dentist has the time to communicate this information
effectively. In addition, most patients perceive dentists as having a
vested interest in the decision to use amalgam. Clearly the public wants
to know. Clear, concise reviews of the controversy have been published
by reputable consumer affairs groups (Fig. 4-36).164,165 The health risk
from amalgam use is clearly greater for members of the dental ofﬁce team
than for a patient. Historically, a major, although rare, source of
mercury contamination in dental ofﬁces was the accidental spillage of
quantities of liquid mercury. Mercury was commonly purchased in bottles
containing approximately 1 lb. This mercury was transferred to
dispensers and eventually to individual capsules for mixing. Mishandling
at any stage could result in mercury splashing on the bench or floor,
causing it to be scattered widely as small droplets. The current use of
precapsulated amalgam has eliminated most opportunities for a major 163
Biomaterials CHAPTER 4 Pronounced symptoms • Kidney inflammation •
Swollen gums • Pronounced tremor and nervous system disturbances Subtle
changes on some tests but no overt symptoms • Decreased response on
tests for nerve conduction, brain-wave activity, and verbal skills No
known health effects 4 25 100 500 1000 Mercury level Upper limit of
urinary mercury attributed to extensive amalgam fillings Mild to
moderate, symptoms • Irritability, depression, memory loss, minor
tremor, and other nervous system disturbances • Early signs of disturbed
kidney function FIGURE 4-36 Mercury thermometer portraying different
levels of mercury toxicity. Chronic exposure can be assessed by urinary
mercury concentration (as micrograms of mercury per gram of creatinine).
(From The Mercury in Your Mouth, © 1991, by Consumers Union of U.S.,
Inc, Yonkers, NY 10703-1057, a nonproﬁt organization. Reprinted with
permission from the May 1991 issue of Consumer Reports, for educational
purposes only. No commercial use or photocopying permitted. To
subscribe, call 1-800-234-1645 or visit at www.consumerreports.org.)

```{=html}
<!-- PDF page 171 -->
```
spill, but care must be maintained to avoid hazards in routine use of
amalgam. Careful review of amalgamhandling procedures reveals that the
critical times are when metallic mercury exists in liquid or vapor form,
rather than bound in a set amalgam. As a vapor, metallic mercury can be
inhaled and absorbed through the alveoli in the lungs at 80% efﬁciency.
Inhalation is the major route of entry into the human body. Metallic
mercury is poorly absorbed through the skin or via the gastrointestinal
tract.293 Table 4-6 presents a summary of absorption routes. In addition
to metallic mercury, inorganic and organic mercury compounds are
potentially toxic. Mercury is normally mined as an inorganic sulﬁde
(cinnabar) ore, which is heated in air to oxidize and drive off the
sulfur.222 The mercury is then collected as a liquid. Mercury can exist
in a wide variety of inorganic compounds, in addition to the sulﬁde.
Many of them are water-soluble and release mercury ions into solution.
Some of these compounds have been used in the past as medicaments. Such
materials are poorly absorbed through the lungs but are easily absorbed
in the gastrointestinal tract. Mercury also can form organic compounds,
such as methyl mercury. These mercury compounds are readily absorbed by
many organisms and concentrated as they are passed up the food chain.
The concentration of naturally derived mercury in food is aggravated at
times by the use of fungicides and pesticides containing methyl mercury.
For most people, organically bound mercury in food is the primary source
of mercury exposure. Humans absorb methyl mercury from food readily, but
excrete it less effectively than other forms of mercury. After
absorption, it has a tendency to concentrate in certain organs, such as
the liver, kidney, and brain. Methyl mercury is eventually all excreted,
but the rate depends on the body's ability to convert it to other forms.
It has been suggested that metallic mercury can be changed into methyl
mercury by microorganisms in either the mouth or the gastrointestinal
tract. Careful examination of blood mercury concentrations indicates,
however, that no biotransformation seems to occur.43 In the dental
ofﬁce, the sources of mercury exposure related to amalgam include (1)
amalgam raw materials being stored for use (usually as precapsulated
packages); (2) mixed but unhardened amalgam during trituration,
insertion, and intraoral hardening; (3) amalgam scrap that has
insufﬁcient alloy to consume the mercury present completely; (4) amalgam
undergoing ﬁnishing and polishing operations; and (5) amalgam
restorations being removed. Each of these is considered more carefully
in the following paragraphs. Speciﬁc recommendations by the ADA7,8 have
been revised9 and are summarized in Box 4-1. In addition, the ADA and
local dental societies have developed best management practices for the
management of all hazardous materials (e.g., amalgam, chemiclave wastes,
silver wastes from x-ray developers) within the dental ofﬁce. It is
difﬁcult, if not impossible, to contain liquid or gaseous mercury
totally because it is very mobile, has a high diffusion rate, and
penetrates through extremely ﬁne spaces. Even in packages that include
plastic blister wrapping and layers of cardboard, mercury vapor leakage
is possible. Mercury-containing products should not be stored in the
open, but rather in closets or cabinets, to minimize local
concentrations in the rest of the ofﬁce. Storage locations should be
near an exhaust vent that carries air out of the building. During
amalgam trituration, small amounts of material may escape from capsules.
Reusable capsules and precapsulated designs experience some leakage.
Small local spills or spatters of triturated materials are best dealt
with by collection with a vacuum aspirator (not a vacuum cleaner).
During trituration, the high frequency of agitation can force some
mercury-rich material out of the capsule and create an aerosol of liquid
droplets and a vapor that may extend 6 to 12 ft away from the
triturator. To minimize this risk, small covers are mounted on
mechanical triturators to contain the aerosol to the region of the
triturator; this does not eliminate the hazard. These materials persist
as air contaminants or as particles that may drop onto the floor and
contaminate carpeting or cracks between tiles. Air contamination is
managed by ensuring that air flow is reasonably high and that fresh air
is brought into the ofﬁce in a path from the waiting room, through the
outer ofﬁce, and into the operatories, before being expelled to the
outside of the building without contaminating other building areas. When
small droplets of mercury-rich material contaminate the floor coverings,
the only practical approach to decontaminating the area is to replace
the coverings. There is no effective treatment for removing liquid
mercury from carpeting. Mercury reacts with sulfur to form a stable
sulﬁde (cinnabar), but the reaction is slow and inefﬁcient. Sprinkling
sulfur powder onto sites of mercury spills would not adequately control
the problem. 164 CHAPTER 4 Biomaterials Absorption Efﬁciency of Mercury*
Skin Lungs Gastrointestinal Tract Elemental --- 80% 0.01% Inorganic ---
80% 7% Organic --- --- 95-98% *Efﬁciency is reported in percentage per
exposure. No information is reported for some routes (e.g., skin)
because the values are suspected to be very low and are not yet well
established. TABLE 4-6

```{=html}
<!-- PDF page 172 -->
```
During insertion of amalgam into tooth preparations, the mixture is not
yet fully reacted, and the high vapor pressure of mercury causes
contamination of the air above the material. While the unhardened
material sits in a Dappen dish for loading into an amalgam carrier, some
vapor is released.This vapor should be cleared by the airflow system for
the room. During the intraoral placement and condensation procedures,
some mercury vapor is released.To control the vapor, a rubber dam can be
used to isolate the patient, and high-volume evacuation 165 Biomaterials
CHAPTER 4 1. Train all personnel involved in the handling of mercury or
dental amalgam regarding the potential hazard of mercury vapor and the
necessity of observing good mercury hygiene practices. 2. Make personnel
aware of the potential sources of mercury vapor in the dental operatory
(e.g., spills; open storage of amalgam scrap; open storage of used
capsules; trituration of amalgam; placement, polishing, or removal of
amalgam; heating of amalgam-contaminated instruments; leaky capsules or
bulk mercury dispensers). Personnel should be knowledgeable about the
proper handling of amalgam waste and be aware of the environmental
issues. Some state dental societies have published waste management
recommendations applicable to their states. 3. Work in well-ventilated
spaces with fresh air exchanges and outside exhaust. If the spaces are
air-conditioned, air-conditioning ﬁlters should be replaced
periodically. 4. Periodically check the dental operatory atmosphere for
mercury vapor. Monitoring should be considered in case of a mercury
spill or suspected spill or when there is a reasonable concern about the
concentration of mercury vapor in the operatory. Dosimeters may be used
for monitoring. Mercury vapor analyzers (i.e., handheld monitors often
used by industrial hygienists), which provide rapid readouts, also are
appropriate, especially for rapid assessment after a spill or cleanup.
The current limit for mercury vapor established by OSHA is 50 μg/m3
(timeweighted average) in any 8-hour work shift over a 40-hour work
week. 5. Use proper work area design to facilitate spill contamination
and cleanup. Floor coverings should be nonabsorbent, seamless, and easy
to clean. 6. Use only precapsulated alloys; discontinue the use of bulk
mercury and bulk alloy. 7. Use an amalgamator with a completely enclosed
arm. 8. Use care in handling amalgam. Avoid skin contact with mercury or
freshly mixed amalgam. 9. If possible, recap single-use capsules from
precapsulated alloy after use. Properly dispose of them according to
applicable waste disposal laws. 10. Use high-volume evacuation when
ﬁnishing or removing amalgam. Evacuation systems should have traps or
ﬁlters. Check and clean or replace traps and ﬁlters periodically to
remove waste amalgam (including contact amalgam) from the waste stream.
11. Salvage and store all scrap amalgam (i.e., noncontact amalgam
remaining after a procedure) in a tightly closed container, either dry
or under radiographic ﬁxer solution. Amalgam scrap should not be stored
in water. If the scrap is stored dry, mercury vapor can escape into room
air when the container is opened. If the scrap is stored under
radiographic ﬁxer solution, special disposal of the ﬁxer may be
necessary. Some recyclers only accept scrap amalgam that is dry. 12.
When feasible, recycle amalgam scrap and waste amalgam. Otherwise,
dispose of amalgam scrap and waste amalgam in accordance with applicable
laws. When choosing a recycling company, it is important to check that
the company has obtained all required government permits and has not
been the subject of a state or federal enforcement action. Because of
the nature of environmental laws, the generator of waste (e.g., the
dental ofﬁce) may be held legally responsible if others handle the waste
improperly further down the waste stream. Dentists should check with
their state or local dental society about the laws that apply to
recycling and request documentation from the recycling company that the
scrap or waste has been handled properly. 13. Dispose of
mercury-contaminated items in sealed bags according to applicable
regulations. Consult the state or local dental society about the
regulations that apply in a given area. Do not dispose of
mercury-contaminated items in regulated (medical) waste containers or
bags or along with waste that will be incinerated. 14. Clean up spilled
mercury properly using trap bottles, tape or freshly mixed amalgam to
pick up droplets, and commercial cleanup kits. Do not use a household
vacuum cleaner. 15. Remove professional clothing before leaving the
workplace. BOX 4-1 Dental Mercury Hygiene Recommendations Quoted in part
from the American Dental Association Council on Scientiﬁc Affairs:
Dental mercury hygiene recommendations, J Am Dent Assoc 130:1125-1126,
1999. OSHA, Occupational Safety and Health Administration.

```{=html}
<!-- PDF page 173 -->
```
should be used to prevent intraoral vapor from diffusing.After initial
setting, the material has hardened to a solid, and the vapor pressure
decreases several orders of magnitude. Scrap amalgam from condensation
procedures should be collected and stored under water, glycerin, or
spent x-ray ﬁxer in a tightly capped jar. The jar should be nearly ﬁlled
with liquid to minimize the gas space where mercury vapor can collect.
The unused amalgam sets, but the mercury-rich material in the scrap may
not have sufﬁcient alloy present to become completely reacted. Spent
x-ray ﬁxer has an advantage for controlling mercury because it is a
source of silver and sulﬁde ions for reaction to a solid product.
Periodically, this material should be recycled for proﬁt for the ofﬁce
and to minimize the amount of material being stored. No more than a
small jar of material should be present in the ofﬁce at any time.
Recycling mercury, silver, and other elements is a professional job. The
only known case of human death related to mercury management was due to
a misinformed dental technician trying to distill mercury out of amalgam
scrap in the basement of his home. When amalgam has solidiﬁed, the
mercury is tightly bound. One of the reaction products,Ag2Hg3, has a
very low melting point (127°C), however. It can be easily liqueﬁed
during ﬁnishing or polishing procedures that generate heat. Then, as a
liquid, it has a much higher mercury vapor pressure. This situation
routinely arises when dentists or dental hygienists polish amalgams
without using adequate cooling water and slow polishing. This process is
very deceptive. The Ag-Hg phase is melted, producing a mercury-rich
liquid phase that is easily smeared over the amalgam surface making it
look bright and shiny. The operator can misinterpret this appearance as
a highly polished surface. Melting of the Ag-Hg phase also occurs during
amalgam removal. It is common for surface temperatures to increase
several hundred degrees where high-speed burs contact tooth
structure.131 This is well above the temperatures for melting the Ag-Hg
phase and vaporizing mercury. Rubber dam, high volume evacuation, and
water cooling can be used to control this situation. Instruments used
for inserting, ﬁnishing, polishing, or removing amalgam restorations
contain some amalgam material on their surfaces. During instrument
sterilization techniques, this material may be heated and can release
mercury liquid or vapor.56,234 It is advisable to isolate or vent
properly the air from sterilization areas. Historically, capsules and
other contaminated surfaces have not been managed well in the operatory.
Spent capsules and mercury-contaminated cotton rolls or paper napkins
should not be thrown out with regular trash. They should be stored in a
tightly capped plastic container or closed plastic bag for separate
disposal. In most locations, these materials can be placed into a
sanitary landﬁll, but those regulations may change in the future. Fig.
4-37 summarizes all of the potential mercury management problems. In
addition to materials storage and materials recycling, there are routine
precautions for exposure. By using a rubber dam and high-volume
evacuation, the patient is well protected from even minor, transient
exposure to mercury vapor. These precautions are easy to provide and
effectively protect the dentist, assistant, and hygienist from the same
vapor. Mercury vapor that may escape into the room air is not removed
effectively by infection control masks. Masks may catch particulate
debris greater than 1 μm in size and catch droplets or sprays in the
air, but they do not ﬁlter mercury vapor from the air. Routine exposures
can be monitored with exposure badges (dosimeters) worn by individuals
in the ofﬁce148 or positioned within dental operatories near working
areas. In the dental ofﬁce, the dentist, assistant, hygienist, and other
staff are at more risk of mercury toxicity than patients because of
their long-term contact with mercury vapor. ADA monitoring of mercury
levels in dentists has shown that they are in safe ranges despite the
fact that the levels are almost twice the national average for
nondentists. As a group, dentists actually show better than average
survival rates.The inference is that if dentists are exposed and survive
better than most individuals, there does not seem to be any basis for
the perceived problem. Much of the confusion about mercury effects is
related to inadequate understanding of mercury processing by the human
body. Mercury that is absorbed into the circulatory system may be
deposited in any tissue. Higher than average accumulations occur in the
brain, liver, and kidneys. Mercury ions (Hg2+) circulate readily in the
blood, but pass the membrane barriers of the brain and placenta only
with difﬁculty. In contrast, nonionized mercury (Hg0) is capable of
crossing through lipid layers at these barriers and, if subsequently
