Repository: endoking5792/dental-study-material

# Sturdevant's Art & Science of Operative Dentistry --- 5th Edition

Chapter-wise Markdown conversion of the uploaded PDF.

-   Senior editor: Theodore M. Roberson
-   Coeditors: Harald O. Heymann and Edward J. Swift Jr.
-   Edition: 5th edition
-   Copyright: 2006, Mosby / Elsevier
-   Source: user-provided PDF

Each chapter is a separate Markdown file. PDF page markers are retained
for traceability.

1.  `01 - Introduction to Operative Dentistry.md` --- PDF pages 10--21

2.  `02 - Clinical Significance of Dental Anatomy, Histology, Physiology, and Occlusion.md`
    --- PDF pages 22--71

3.  `03 - Cariology: The Lesion, Etiology, Prevention, and Control.md`
    --- PDF pages 72--142

4.

File: textbooks/Conservative Dentistry/Sturdevants_Art_Science_Operative_Dentistry_5e_MD/04 - Biomaterials.md (part 4 of 11)
# Chapter 4: Biomaterials
oxidized within these tissues, is removed only slowly. This fact has
become the basis for many claims of neuromuscular problems in patients
with amalgams. This mercury is not uniquely from amalgam, the levels are
low, and removing amalgam restorations does not eliminate exposure to
mercury. Mercury does not collect irreversibly in human tissues. There
is an average halflife of 55 days for transport through the body to the
point of excretion. Mercury that came into the body years ago is no
longer present in the body. Fig. 4-38 summarizes the variety of events
involved in mercury absorption and elimination. Various events mitigate
the conversion of mercury into ions and affect the conversion of the
ions to other compounds. Ethyl alcohol is known to interrupt some 166
CHAPTER 4 Biomaterials

```{=html}
<!-- PDF page 174 -->
```
of the biochemical steps required for blood-brain transport,
facilitating mercury's rapid excretion.The placental barrier is less
effective than the blood-brain barrier, and some mercury ions are
capable of placental transfer, as is about anything else in the
circulatory system. Fetal mercury contents, although elevated, are lower
than brain concentrations in the mother. Effects on fetal development
are unknown. All of the contemporary evidence from surveys and posthoc
investigations indicates that female dentists, assistants, and
hygienists who are pregnant are at no higher risk of miscarriage or
fetal misdevelopment. Even so, it seems judicious to minimize any
exposure of these women to any potential hazard such as mercury during
pregnancy. In philosophic terms, the threat that someday may eliminate
amalgam use as a restorative material is not a question of human
toxicity, but rather of environmental protection.21 It is well known
that improper disposal of contaminated waste greatly affects the
environment. Federal regulations exist to control large-scale industries
that pollute. There has not yet been a wide-ranging focus on small-scale
polluters, however, which could include local hospitals and dental
ofﬁces. Although the relative contributions are small, the local
community problems may mandate that dental ofﬁces either control all
mercury effluent or cease using amalgam. Human beings are exposed
constantly to mercury in their environments from a multitude of sources
as a result of natural emissions and human pollution.These exposures
include breathed air, consumed water, ingested food, and medical or
dental products. 167 Biomaterials CHAPTER 4 FIGURE 4-37 Sources of
mercury hazards in the dental operatory: (1) some mercury vapor released
from stored materials; (2) small losses from capsules during
trituration; (3) spillage during manipulation for tooth restorations;
(4) some vapor exposures to dentist, assistant, and patient during
removal, placement, or ﬁnishing or polishing of amalgam; (5)
contamination of cotton rolls; (6) collection of debris via vacuum
suction into plumbing system and sewer system; (7) collection of
remnants in jar for recycling; and (8) mercury trapped in small cracks
between floor tiles or in carpet ﬁbers. (8) Mercury trapped in tiles and
carpeting (5) Amalgam waste on cotton rolls (3) Scrap on bracket table
Mercury vapor (2) Amalgamator aerosol (1) Precapsulated amalgam storage
in closet (7) Amalgam scrap container (4) Amalgam removal and
replacement (6) Amalgam and mercury in plumbing traps SKIN All other
sites LUNGS BLOOD Brain Average Half-Life in Human Body  55 days BLOOD
FECES URINE EXFOLIATION of Skin, Hair, Nails GI TRACT Organic Hg
Inorganic Hg Elemental Hg Hair, Nails Hg FORM ABSORPTION ROUTE
TRANSPORTATION AND LOCALIZATION EXCRETION OF Hg FIGURE 4-38 Summary of
events occurring during mercury absorption, transportation, and
excretion in the body.

```{=html}
<!-- PDF page 175 -->
```
Typical concentrations of mercury in air vary considerably (pure air
contains 0.002 μg/m3; urban air contains 0.05 μg/m3; air near industrial
parks contains 3 μg/m3; air in mercury mines contains 300 μg/m3). The
generally accepted threshold limit value for exposure to mercury vapor
for a 40-hour work week is 50 g/m3.293 The body is constantly excreting
mercury from these exposures. The actual body burden at any time is a
function of the dosage and time of exposure. Under almost all
circumstances, the dosages are low and infrequent, and the body burden
poses no health risk. Even if the exposure occasionally is above the
threshold limit value, active excretion quickly reduces the body burden
to normally low levels. In this scenario, any small contributions from
amalgam restorations are very low compared with other naturally
occurring exposures, and the material is naturally excreted. Mercury
also occurs naturally in a wide range of foods, but not in the same
chemical form in all cases. The greatest source of naturally occurring
mercury, other than the ore, is as mercury vapor released during
volcanic eruptions. This vapor gradually is deposited in the world's
oceans and accounts for the largest portion of dissolved mercury in
water. Material is absorbed by small organisms such as plankton at the
start of the food chain. It becomes more concentrated in larger ﬁsh
higher in the food chain. Swordﬁsh and tuna have essentially no natural
enemies and are considered at the top of the ocean food chain. Within
them, the concentration of mercury is typically 1000 μg/kg of mass.
Eating large amounts of tuna or swordﬁsh can increase an individual's
body burden dramatically. Because methyl mercury compounds are routinely
used as fungicides and herbicides to coat seeds used to plant farm
ﬁelds, these compounds invariably are incorporated into growing
vegetables, fruits, and grains. Mercury is then concentrated within the
land-based animal food chain. The levels are typically 160 μg/kg in
cattle and 25 μg/kg in humans. Only under extremely rare circumstances
have the symptoms of mercury toxicity been observed in humans
(industrial pollution in Minamata Bay; inadvertent contaminated grain
consumption in New Mexico and in Iraq). The Minamata Bay incident in
Japan in 1952 is the most infamous (Fig. 4-39).222 A local chemical
plant (Chisso Corporation) disposed of its methyl mercury waste into the
nearby bay, contaminating the shellﬁsh and causing toxic levels of
mercury in the ﬁsh eaten by the local population.100 By the time the
source was identiﬁed, 52 individuals had died, and 202 others were
stricken by mercury poisoning. Since then, mercury poisoning of this
kind is known as Minamata disease. The symptoms of mercury poisoning
identiﬁed during this incident were (1) ataxic gait, (2) convulsions,
(3) numbness in mouth and limbs, (4) constriction in the visual ﬁeld,
and (5) difﬁculty speaking. None of these symptoms is particularly
unique to mercury poisoning. It is extremely difﬁcult to diagnose the
problem without some special knowledge of an individual's risk to
environmental exposure. Similar symptoms are typical of a wide range of
other medical problems. It is easy for antiamalgamists to associate
diseases such as multiple sclerosis improperly with the intraoral
presence of amalgam restorations. 168 CHAPTER 4 Biomaterials FIGURE 4-39
Landscape of Minamata Bay, Japan (seen in background) in relation to the
Chisso Corporation, which was responsible for mercury contamination of
the bay during discharges of pollutants.222 (Courtesy of National
Geographic.)

```{=html}
<!-- PDF page 176 -->
```
Amalgam Waste Management. Although the use of mercury in amalgam
restorations represents an almost insigniﬁcant risk to patients, the
management of the unused or recovered material in dental ofﬁces is a
much more complicated situation. The path of mercury from the purchase
of an amalgam product to the end of the clinical lifetime of a
restoration has been monitored (Fig. 4-40A).14 Concerns about mercury
management form the primary basis for the challenge to dentistry to
continue to use amalgam restorations. As individual political entities
(countries, states or provinces, counties, towns) examine their own
pollution problems, they will adopt restrictions that intend to limit
future contributions of toxic metallic and organic wastes to the
environment. The problem of pollution is less one of the concentration
or amount of individual disposal, but rather one of accumulation of
waste within a relatively closed system. Small amounts of mercury,
silver, lead, or other toxic heavy metals are accumulated as part of an
everincreasing load to the local environment. This situation is
exempliﬁed in the case of amalgam. Scrap from amalgam replacement
procedures or from the removal of failed restorations typically is
disposed into the local sewer system (Fig. 4-40B) from a dental ofﬁce.
Amalgam debris may include large particles (approximately 70%, 100 μm),
medium-sized particles (approximately 20%, 10-100 μm), and ﬁne material
(approximately 10%, \<10 μm) particles, liquid mercury, or mercury
dissolved in water. Some of this material (large particles) can be
trapped with chairside ﬁlters in dental ofﬁces. Typically, the medium
and small-sized debris escapes into the sewer system. Because the
materials are relatively dense, they settle out in virtually all regions
of the system. Within the ofﬁce, amalgam waste collects in corrugations
of the flexible tubing connected to the intraoral suction devices, in
plumbing traps, in plumbing lines along the side walls, and in all
piping that connects to the local sewer line. Materials also collect
along the entire path of the community sewer system up to the sewage
treatment plant. Materials arriving at the sewage treatment plant are
extracted and become part of the waste sludge. This 169 Biomaterials
CHAPTER 4 FIGURE 4-40 Monitoring of mercury associated with the dental
ofﬁce. A, Cycle of mercury in dentistry in dental amalgam. B,
Contributions of mercury from dental ofﬁces in Denmark to wastewater in
sewage systems compared with the total wastewater levels.14,107 Black
bars indicate dental contributions. Gray bars indicate total
levels.14,112 (From Hörsted-Bindslev P, et al: Dental amalgam---a health
hazard? Copenhagen, Denmark, 1991, Munksgaard.) 4 3 12.2 13.9 Total
Mercury Burden in Sludge (1988) (kg) 2 1 0 Beder Harlev Hårup Lystrup
Malling Marselisborg Skæring Skødstrup Solbjerg Tilst Trankær Trige Viby
Åby Vest Åby Øst B A Consumption in dental practices New amalgam
fillings Collection recycling Sludge  Amalgam separator Drain/sewage
Surplus of triturated amalgam Carved surplus of amalgam Minor amalgam
particles Central vacuum system Removal of old amalgam fillings Amalgam
fillings in dead persons Lost/extracted teeth with amalgam fillings
Waste Interment Cremation

```{=html}
<!-- PDF page 177 -->
```
material, besides containing heavy metal wastes, also is rich in
nitrogen and phosphate. Because quantities of waste sludge are large,
municipal wastewater treatment facilities are anxious to dispose of it
as quickly as possible. Often local farmers claim the material for the
nitrogen and phosphate as fertilizer. Otherwise the material is burned.
In either case, the probability that the solid or vapor will end up on
local farming ﬁelds and be reincorporated into the food supply is very
high. This "closed system"problem represents the real challenge to
dentistry. Unless amalgam waste can be recaptured efﬁciently, the dental
contribution will be viewed as a signiﬁcant form of pollution. In the
mid-1980s, Sweden was the ﬁrst country to draw speciﬁc attention to
potential contributions of dental mercury to the environment. As part of
their overall mercury pollution management plan, the Swedish National
Board of Health and Welfare in 1992 recommended the phase-out of amalgam
use. For various similar reasons, countries such as Finland, Norway,
Denmark, Switzerland, and Germany began to adopt a strict view on the
potential impact of amalgam waste. These decisions simply fueled the
amalgam debates occurring in the United States and Canada during the
early 1990s. Although the European concerns were environmental ones, the
antiamalgamists conveniently reinterpreted these rulings as evidence of
the hazard of amalgam use for restorations. The real volume of amalgam
waste in sewer systems is quite low. Because most other industries have
been heavily regulated in this regard for many years, however, their
contributions are extremely low. Analyses of industrial levels in
Denmark revealed that approximately 90% of all mercury-containing waste
arriving at wastewater treatment plants could be traced to contributions
from dental ofﬁces.112 Mercury waste in sewage systems is primarily from
commercial or industrial sources, with smaller amounts from residential
sources. Upgraded intraofﬁce recapture systems (i.e., separators) have
helped lower dramatically the actual contributions to the sewage system
from dental practices.79 These systems have been installed only on a
limited basis, however.They represent an initial investment to modify
the plumbing and vacuum system of the ofﬁce and require continual
maintenance. Although these can be relatively inexpensive, the process
of recapture increases the true cost of using and managing amalgam
restorations. Early separator systems appeared in Europe in the 1990s
and involved sedimentation or centrifugation of wastewater in advance of
the local sewer connection. Systems were relatively inefﬁcient and
rarely exceeded 75% recovery. Newer systems (using ﬁlters, mercury
plating approaches,69 or ion-exchange technologies263), in combination
with chairside ﬁlters, provide much more efﬁciency (\>92% and \>98%).79
These systems can be installed quickly and with little difﬁculty in new
dental practices.163 In older practices, however, there may be many
complicating factors. Existing plumbing often is highly contaminated and
may need to be removed. Cleaning products are advertised that remove
adherent solids from plumbing, but there is no evidence of their
effectiveness. Even if a practitioner ceased to use amalgam as a
restorative material, there are still millions of amalgams remaining in
service in the United States alone. Because these restorations will need
repair or replacement at some point in time, the challenge of managing
amalgam recapture exists for every dentist. Phasing out of all amalgam
restorations currently in service might take 25 to 35 years. Sewer
systems themselves are contaminated from old disposals of
mercury-containing and silvercontaining waste. Because the materials are
heavy and slow to dissolve, it has been estimated that it might require
25 to 35 years to flush out the sewer lines effectively. The problem of
amalgam recapture and disposal will remain for many more years, despite
any new rules and philosophies governing amalgam use. Regulations
concerning amalgam management are not uniform nationally.Management
includes purchasing, storing, use, recycling, disposal, and record
keeping of dental amalgam operations. Fig. 4-41 presents an overview of
the entire challenge and regulating agencies. Amalgam waste products are
part of the (1) routine solid trash from a dental ofﬁce, (2) air within
the operatory, and (3) wastewater or sewage. The regulations are
different for all situations. Historically, dental personnel have not
managed well the amalgam capsules and other contaminated surfaces in the
operatory. Spent capsules and mercurycontaminated cotton rolls or paper
napkins have been thrown directly into the regular trash. They may be
disposed with that trash, but they should be isolated to limit the
vaporization of unreacted mercury into the ofﬁce air. In most locations,
that material can be placed into a sanitary landﬁll, but the
restrictions are changing in many locations. The materials should not be
incinerated. Mercury-contaminated materials should not be placed in
medical waste bags because these are burned and mercury becomes
vaporized. Ofﬁce waste should not be burned locally because that also
would release mercury into the air. Air within the dental ofﬁce contains
some minute mercury vapor. Adequate fresh air should be mixed into the
existing ofﬁce air to produce a relatively rapid air turnover. Ofﬁce air
should not be mixed into a large system that could permit contaminated
air to enter other ofﬁces in a larger ofﬁce building unless it can be
established that no risk exists in this regard. Regulations for amalgam
waste disposal vary (see Fig. 4-41). In general, the hierarchy is that
regulations are stricter as one progresses from the federal, to state,
170 CHAPTER 4 Biomaterials

```{=html}
<!-- PDF page 178 -->
```
to county, and ﬁnally to city levels. The U.S. Environmental Protection
Agency (EPA) regulations govern discharges onto land, into water, and
into air. Local EPA regulations are focused primarily on statewide water
protection, registration of large-scale or small-scale polluters, and
assay of problems. Cities increasingly are involved in setting
standards, assessing local pollution levels, and levying ﬁnes to protect
their local wastewater treatment facilities from unacceptable discharge
burdens. Three important problems for regulators of all waste discharges
are (1) proper technical protocols to detect the chemical of interest,
(2) appropriate assay procedures to deﬁne the average discharge, and (3)
meaningful limits for discharges. In some cases, the equipment is itself
a source of mercury for the samples being tested. Many protocols have
error levels greater than the detection limits. In other cases,
collected samples do not appropriately represent the operating
conditions of the wastewater source. A dental ofﬁce should not be
surveyed at 8 A.M. on Monday. The regulated limits should represent the
risk. Dental mercury wastewater contributions should be measured in
terms of volumes and not in terms of concentrations. Running twice as
much water through the system would halve the effective concentration.
The wastewater treatment plant, and ultimately the environmental impact,
is a function of the quantity of material and not the aqueous dilution
at the time of discharge. Actual effluent from dental ofﬁces into a
wastewater sewer has been strictly limited in some localities. The
detection limit for mercury in water is 0.02 μg/L. Typical regulatory
limits enforced by some cities are 0.0002 mg/L = 0.2 μg/L = 0.2 ppb. A
new dental ofﬁce with fully functional recapture systems would pass this
level. An older dental ofﬁce with limited recapture activities may not
pass. Rural dental ofﬁces may not be connected to wastewater treatment
systems at all, using direct disposal, a septic tank, or a drainage
ﬁeld. Drainage ﬁelds most likely would be prohibited as paths for dental
ofﬁce disposal because the probability of groundwater contamination is
high. These important environmental considerations, combined with
evidence that (1) current amalgams last three to ﬁve times longer than
low-copper amalgams, (2) caries rates are lower because of fluoridation
effects, (3) anterior restorations now are made exclusively from
tooth-colored materials, and (4) many posterior restorations are now
made from tooth-colored materials, have resulted in a dramatic overall
reduction in amalgam 171 Biomaterials CHAPTER 4 FIGURE 4-41 Summary of
all the components of mercury management. A dental ofﬁce must be
concerned with current best management practices, minimizing liquid
waste effluent by using separators and recycling and minimizing solid
waste by recycling to minimize loads on sanitary landﬁlls. All of the
key agencies (FDA, EPA, OSHA, ADA) are indicated in terms of their roles
in the management process. (Courtesy of S.C. Bayne, School of Dentistry,
University of North Carolina, Chapel Hill, NC.) Safety, Efficacy •
Patients • Personnel FDA BMP's • Purchase • Storage • Usage •
Non-Contact • Filters • Training, Spills OSHA/ADA Hg • Leach Field •
Stream Dumping Trap Local Sewer Feeder Sewer Line MAIN Sewer Line
CITY/EPA • Burning • Land Spreading Waste Water Treatment Plant
EPA/STATE-DENR Sanitary Landfill (audits) Incinerator (audits) Recycling
Plant (audits) Office Plumbing • \[Chairside Filter\] • \[Vacuum System
and Trap\] • Separators • Flushing Plumbing Lines Hg ROAD MAP Managing
Environmental Issues Dental Office Trash

```{=html}
<!-- PDF page 179 -->
```
use. ADA surveys indicate that amalgam use decreased 45% from 1979 to
1990.185 This pattern of reduced use of dental amalgam does not
eliminate, however, the profession's problem of mercury containment
during amalgam removal. As a response to environmental issues connected
to amalgam and because of the increasing patient demand for more
esthetic restorative materials, there has been great pressure since 1995
to provide alternatives to amalgam. For all practical purposes, use of
amalgam for anterior restorations has disappeared since 1970 because of
widespread use of composite, glass-ionomers, and all-ceramic
restorations. Amalgam's primary indication is for large intracoronal
restorations on molar teeth or as foundations for crowns. For these
situations, three types of alternatives to amalgam have been explored:
metal alloys (gallium alloys; condensable self-welding metal alloy
powders), modiﬁed composites (packable composites; nanocomposites;
laboratory-processed composite inlays; ﬁber-reinforced composite inlays,
onlays, or crowns), and all-ceramic restorations (milled restorations;
castable or pressable ceramics; highstrength ceramics). None of these
materials has fully displaced amalgam yet. Posterior composites have
gained much wider use, however. Gallium alloys have mechanical
properties similar to those of amalgam.296,298,306 Clinical trials with
these materials123,203,204 have indicated problems with mixing175 and
with early moisture sensitivity leading to excessive expansion.277
Additionally, unidentiﬁed and potentially toxic corrosion products
accumulate on the intraoral surfaces.105 Gallium alloy powder particles
that are triturated with 65% Ga--19% In--15% Sn produce a set material
with phases of Ag2Ga, CuPdGa2, β-Sn, Ag-Sn, and unreacted alloy.106
Clinical reports of some packable posterior composites show excellent 4-
to 5-year performance as large amalgam replacements.211,286 These
materials were resistant to wear and fracture, with extremely low levels
of secondary caries or sensitivity. Similar products with newer ﬁller
designs and reduced shrinkage make the composite approach to amalgam
replacement seem more and more likely in the near-term. Clinical
Considerations. Clinical longevity is a primary concern for selecting
any restorative dental material. Clinical longevity is the median age
for a "group"of related or similar restorations at which 50% of the
restorations have been replaced because of clinical failure. Clinical
longevity is determined by monitoring many restorations for clinical
failure over a long period (longitudinal clinical research study) or by
collecting information on random failures over a short period
(cross-sectional clinical study). Clinical failure is the point at which
the restoration is no longer serviceable or at which time the
restoration poses other severe risks if it is not replaced. Amalgam
restoration--related failures include (1) bulk fracture of the
restoration, (2) corrosion and excessive marginal fracture, (3)
sensitivity or pain, (4) secondary caries, and (5) fracture of tooth
structure forming the restorative tooth preparation wall.The incidence
of different failure modes depends on numerous factors. Restorations in
caries-prone individuals may fail more often as a result of secondary
caries. Restorations in caries-free individuals generally survive much
longer, to the point that either fatigue results in bulk fracture of the
restoration or the remaining tooth structure fractures from masticatory
force. In many cases,amalgam restorations are not permitted to reach the
point of clinical failure. They are replaced before that time in
anticipation of failure (clinical replacement). An example is the
replacement of a functionally sound restoration because of unacceptable
esthetics. Restorations also have been replaced rather than being
routinely maintained, depending on the government or private insurance
coverage policy provisions. The clinical failure time is often longer
than the clinical replacement time (Fig. 4-42).16 For any single
restoration, clinical failure or replacement may be shorter or longer
than the average clinical longevity value describing a group of
restorations. Failure or replacement times range from a few months to 45
to 50 years. This distribution is typiﬁed by the curve in Fig. 4-43.
This average has been designated the value for clinical longevity for
50% of the restorations (CL50).29 Many clinical failures of amalgam
restorations occur because of some combination of electrochemical
corrosion and mechanical stress.The combination produces continual
marginal breakdown that creates conditions for more frequent failure
owing to secondary caries. In anticipation of this failure, amalgams
with advanced marginal breakdown are often replaced. The average 172
CHAPTER 4 Biomaterials FIGURE 4-42 Timeline to compare clinical failure,
actual clinical replacement, and options for clinical replacement.
Clinical failure and clinical replacement refer to individual
restoration, which may not reflect the average condition for the larger
group of similar restorations. Clinical longevity refers to the average
time for replacement for a group of similar restorations being studied.
Restoration replacement options before and after failure Clinical
failure for similar restorations Failure for a single restoration 0 5 10
15 20 SURVIVAL TIME (Years)

```{=html}
<!-- PDF page 180 -->
```
replacement age of conventional (low-copper) amalgams in clinical
practice is 5 to 8 years (Table 4-7).There is much less corrosion and
marginal fracture in highcopper amalgams. They more commonly fail
because of bulk fracture, presumably related to fatigue. In recent
years, evidence has been mounting that high-copper amalgams, regardless
of initial compositional differences, have a CL50 of 24 to 25 years.
High-copper amalgams not containing zinc do not last long.144 Normally,
early failure of amalgams is uncommon, but when it does occur, it is
related to bulk fracture, improper preparation design factors, or
postoperative sensitivity. Conventional amalgams initially have low
tensile strength because of slow overall setting reactions. They must be
protected from high stresses during the ﬁrst few hours after placement.
Spherical high-copper amalgams develop strength more rapidly and are
relatively immune to early fracture from loading. If the ﬁnal amalgam
does not have adequate depth or width (or both) at the narrowest portion
of its bulk, however, it is possible for intraoral loads to produce high
resolved stresses causing fracture in the isthmus of the restoration.
This is true of all amalgams. During setting, most amalgams undergo
little dimensional change. Improperly manipulated or improperly
condensed amalgams might undergo increased expansion, however. This
could produce stresses on tooth structure and create unusual
postoperative sensitivity or pain. It should not be confused with slight
sensitivity, related to the fact that an amalgam is a metallic
restoration that may conduct heat or become electrochemically coupled,
producing a minor current that may induce pulpal sensitivity for a few
hours. After that time, corrosion products eliminate the problem. Until
initial corrosion occurs, some oral fluid penetration may occur along
the walls of the tooth preparation. If the 173 Biomaterials CHAPTER 4
Survival (5 years)  92% TIME (Years) 5 25 50 SURVIVAL (%) 75 100 10 15
20 CL50  10 years FIGURE 4-43 Distribution of clinical failures
(survival or failure rate) for dental restorations. Survival curves can
be described in terms of the clinical longevity in years for 50% of the
restorations or the surviving population of restorations in percentage
at a particular time. (Courtesy of S.C. Bayne, School of Dentistry,
University of North Carolina, Chapel Hill, NC.) Lifetimes Reported for
Dental Amalgams Placed in General Clinical Practices Survival 50%
Citation,Year† Study Type* Amalgam Type Restorations Level (n) Longevity
Robinson, 1971 (Cross-sectional) Low-Cu 145 25% at 20 yr 10 yr Allan,
1977 (Cross-sectional) Low-Cu 241 10% at 15-20 yr 5-8 yr Crabb, 1981
(Cross-sectional) (Low-Cu) 1061 --- 7-8 yr Elderton, 1983
(Cross-sectional) (Low-Cu) 1206 52% at 4.5 yr --- Patterson, 1984
(Cross-sectional) (Low-Cu) 2344 --- 7.5 yr Bentley and (Longitudinal)
(Low- and high-Cu) 433 71-92% at 10 yr --- Drake, 1986 Mjor, 1981
(Cross-sectional) Low- and high-Cu 3527 40% at \>10 yr --- Smales, 1991
Longitudinal Low- and high-Cu 1042 \>70% at 10 yr --- Smales et al, 1991
Longitudinal Low- and high-Cu 1801 75% at 10.9 yr --- Smales et al, 1992
Longitudinal Low- and high-Cu 1813 70% at 20 yr 20-24 yr (est.) Dawson
and (Longitudinal) Low- and high-Cu 1345 75% at 6.6 yr 14.4 yr Smales,
1992 Letzel et al, 1982 Longitudinal Low- and high-Cu 360 73.6% at 7 yr
--- Letzel et al, 1990 Longitudinal High-Cu --- 83%-91% at 10 yr 24 yr
(est.) Hawthorne and (Cross-sectional) Low- and high-Cu 1371 50% at 22.5
yr 22.5 yr Smales, 1997 Kreulen et al, 1998 Longitudinal High-Cu 1117
83% at 15 yr --- *Parentheses indicate that information was not stated
deﬁnitively in reference. †References may be found in reference list.
TABLE 4-7

```{=html}
<!-- PDF page 181 -->
```
dentin is not sealed adequately, fluid flow in the tubules may be
induced, and sensitivity could result; this should not occur with
adequately sealed dentin surfaces. The normal resolution of the problem
of persistent sensitivity is replacement of the restoration. There are
occasional reports of high incidences of amalgam sensitivity with some
spherical alloys, but there is no careful documentation of any cause and
effect. Complaints arise only sporadically and are not universal. No
investigation has been able to identify the causes of or solutions to
this problem.The prevalence of this type of sensitivity is presumed to
be low. External surfaces on amalgams should be relatively smooth.
Smooth surfaces discourage the formation of crevice sites for
electrochemical corrosion or for stress concentration during mechanical
loading. The general rule for carving an amalgam is to produce only
surfaces and grooves that can be made smooth. Detailed secondary tooth
anatomy, which can be carved into amalgam surfaces, is usually more of a
liability to longevity than an esthetic advantage. For many years, the
smoothness of the restoration surface as a means of reducing corrosion
sites has been a concern. Until 1985, it was standard procedure to wait
for more than 24 hours and then to polish the amalgam at a subsequent
visit. Polishing has been replaced by burnishing the surface at the time
of placement (see Chapters 16-19). Polishing amalgams occurs only when
the surfaces are not smooth when inspected. Clinical studies have shown
no detectable clinical advantage for polished restorations compared with
initially smooth restorations.51,140 Amalgam repair is possible to a
limited extent. If secondary caries or fracture involves only a portion
of an amalgam restoration, it is possible to leave the unaffected
portion and prepare a tooth preparation that includes part of the old
restoration as one of its external walls. Differences in amalgam
compositions and corrosion behaviors contribute to corrosion, but the
effect seems to be insigniﬁcant. At sites where support for remaining
tooth structure is compromised, amalgam bonding systems have been
proposed to increase retention and strengthen weak tooth structure.There
are no long-term clinical research results for the success of bonded
amalgam restorations, but some increases in retention and resistance
forms usually occur. When used, however, the bonded amalgam tooth
preparation also should employ conventional secondary retention and
resistance form features (see Chapters 17 and 19). Amalgam bonding
agents (see the section on bonding systems) also are proposed for
sealing tooth preparations, bonding new to old amalgam, or repairing
marginal defects. Short-term clinical trials do not seem to show these
effects.152 This text does not promote the bonding of amalgam
restorations as a routine procedure. Liners and Bases Many restorative
biomaterials that provide excellent properties for the bulk of a dental
restoration may not protect the dental pulp during setting or during
cyclic thermal or mechanical stressing. Pulpal protection requires
consideration of (1) chemical protection, (2) electrical protection, (3)
thermal protection, (4) pulpal medication, and (5) mechanical protection
(Fig. 4-44). These concerns become more important as the tooth
preparation extends closer to the pulp. Liners and bases are materials
placed between dentin (and sometimes pulp) and the restoration to
provide pulpal protection or pulpal response. Protective needs for a
restoration vary depending on the extent and location of the preparation
and the restorative material to be used.The characteristics of the liner
or base selected are determined largely by the purpose it is expected to
serve. Because they share similar objectives, liners and bases are not
fully distinguishable in all cases, but some generalizations can be
made. Terminology and Classiﬁcation. Liners are relatively thin layers
of material used primarily to provide a barrier to protect the dentin
from residual reactants diffusing out of a restoration or from oral
fluids (or both) that may penetrate leaky tooth-restoration interfaces.
They also contribute initial electrical insulation, generate some
thermal protection, and, in some formulations, provide pulpal treatment
(Fig. 4-45). The need for liners is greatest with pulpally extended
metallic 174 CHAPTER 4 Biomaterials FIGURE 4-44 Schematic view of needs
for pulpal protection below metallic restoration. Varnishes, liners, and
bases may be added to tooth preparations under amalgam for purposes of
chemical, electrical, thermal, or mechanical protection or pulpal
medication. (From Bayne SC, Barton RE: Dental materials for direct
restorations. In Richardson RE, Barton RE, editors: The dental
assistant, ed 6, Philadelphia, 1988, Lea & Febiger.) Pulp Chemical
protection Electrical protection Thermal protection (\~2 mm) Mechanical
protection Pulpal medication Dental amalgam

```{=html}
<!-- PDF page 182 -->
```
restorations that are not well bonded to tooth structure and that are
not insulating, such as amalgam and cast gold, or with other indirect
restorations. Direct composite restorations, indirect composite or
ceramic restorations, and resin-modiﬁed glass-ionomer restorations
routinely are bonded to tooth structure. The insulating nature of these
tooth-colored materials and the sealing effects of the bonding agents
preclude the need for traditional liners and bases, unless the tooth
preparation is extremely close to the pulp, and pulpal medication
becomes a concern. This situation is described in more depth later in
discussions of bonding agents. Thin ﬁlm liners (1-50 μm) can be
subdivided into solution liners (varnishes, 2-5 μm) and suspension
liners (typically 20-25 μm). Thicker liners (200-1000 μm = 0.2 to 1 μm),
selected primarily for pulpal medication and thermal protection, are
sometimes identiﬁed as cement liners. Bases (cement bases, typically 1-2
μm) are used to provide thermal protection for the pulp and to
supplement mechanical support for the restoration by distributing local
stresses from the restoration across the underlying dentin surface. This
mechanical support provides resistance against disruption of thin dentin
over the pulp during amalgam condensation procedures or cementation
procedures of indirect restorations. Metallic restorations may beneﬁt
from seating (resting) on sound dentin peripheral to the lined or based
regions that result from excavating infected dentin (see Fig. 4-45).
These seats may help distribute stresses laterally to sound dentin and
away from weaker underlying structures. Various liners and bases may be
combined in a single preparation, and the dimension between restoration
and pulp may be a combination of natural dentin, liner, and base.
Objectives for Pulpal Protection. To understand the actions of these
agents, it is necessary to recall the anatomy and physiology of dentin
presented in Chapter 2. Normal coronal dentin includes dentinal tubules
that contain cellular extensions (odontoblastic processes) of the cells
(odontoblasts) that originally laid down dentin during dentinogenesis.
These columnar cells remain as a layer along the periphery of the dental
pulp, partially embedded in poorly mineralized dentin (predentin), and
with processes extending outward into dentinal tubules. The processes
are surrounded by dentinal fluid when they do not contact the walls of
the tubules. In response to mild, long-term chemical or mechanical
insults, the processes slowly recede toward the pulp while occluding the
tubules with peritubular dentin by depositing hydroxyapatite crystals
(see Chapter 2). If the insult is strong or near to the pulp (or both),
the odontoblastic processes are retracted more rapidly from that region,
and a thin local bridge of hydroxyapatite is created across the affected
tubules. Both of these responses are natural defense mechanisms to
insulate the pulp from chemical, thermal, mechanical, or biologic
challenges. If the insult produces fluid flow, in or out of the dentinal
tubules, the pressure change is sensed by mechanoreceptors within the
pulp, and the patient experiences sensitivity. If leakage of chemical
irritants from biomaterials or bacteria occurs, the pulp complex can
become inflamed.To protect against these events, it is paramount to seal
the outer ends of the tubules along the dentinal tooth preparation wall.
Tooth preparation with rotary instruments generates cutting debris, some
of which is compacted unavoidably into a layer on the cut surface. That
layer of material is 175 Biomaterials CHAPTER 4 Varnish Varnish Varnish
Amalgam Amalgam Liner of ZOE or calcium hydroxide DEJ Seats in sound
dentin Glassionomer base Calcium hydroxide liner A B C FIGURE 4-45
Schematic examples of use of liners and bases for amalgam restorations.
A, For shallow amalgam tooth preparations, varnish or sealer is applied
to walls of preparation before insertion of restoration. B, For
moderate-depth tooth preparations, liners may be placed for thermal
protection and pulpal medication. (Note seats in sound dentin for
amalgam restoration.) C, In very deep preparations, light-cured calcium
hydroxide is placed in the deepest region in which infected dentin was
excavated, then the base of glass-ionomer is inserted. Amalgam bonding
systems are being advocated as a substitute for liner and varnish except
for calcium hydroxide liner in the deepest region (judged to be within
0.5 mm of pulp).

```{=html}
<!-- PDF page 183 -->
```
called a smear layer and is typical of any cut surface, dental or
otherwise. Enamel and dentin smear layers are left in place for unbonded
amalgam restorations. The dentin smear layer (Fig. 4-46) produces some
degree of dentinal tubule sealing, although it is 25% to 30% porous.
Flow or microleakage in or out of tubules is proportional to the fourth
power of the diameter of the opening (Fig. 4-47). Halving the diameter
of the opening produces a 16-fold reduction in flow.169,209,253 The
smear layer is an effective barrier. Because it is partially porous,
however, it cannot prevent slow long-term diffusion. For amalgam
restorations that can leak along their enamel margins, the smear layer
should be sealed to produce chemical protection. Traditional liners may
be used, but dentin and amalgam bonding systems (discussed later) can
