Repository: endoking5792/dental-study-material

# Sturdevant's Art & Science of Operative Dentistry --- 5th Edition

Chapter-wise Markdown conversion of the uploaded PDF.

-   Senior editor: Theodore M. Roberson
-   Coeditors: Harald O. Heymann and Edward J. Swift Jr.
-   Edition: 5th edition
-   Copyright: 2006, Mosby / Elsevier
-   Source: user-provided PDF

Each chapter is a separate Markdown file. PDF page markers are retained
for traceability.

1.  `01 - Introduction to Operative Dentistry.md` --- PDF pages 10--21

2.  `02 - Clinical Significance of Dental Anatomy, Histology, Physiology, and Occlusion.md`
    --- PDF pages 22--71

3.  `03 - Cariology: The Lesion, Etiology, Prevention, and Control.md`
    --- PDF pages 72--142

4.

File: textbooks/Conservative Dentistry/Sturdevants_Art_Science_Operative_Dentistry_5e_MD/04 - Biomaterials.md (part 5 of 11)
# Chapter 4: Biomaterials
produce the same or better effect and are becoming substitutes for
liners. To produce a thin ﬁlm liner, liner ingredients are dissolved in
a volatile nonaqueous solvent.The solution is applied to tooth structure
and dries to generate a thin ﬁlm. Any liner based on nonaqueous solvents
that rely on evaporation for hardening is designated as a solution liner
(or varnish). Liners based on water have many of the constituents
suspended instead of dissolved and are called suspension liners. Liners
also are intended to provide thermal protection and need to be thicker
in dimension. Most varnish coatings are produced by drying solutions of
copal or other resin dissolved in a volatile solvent. Copalite (HJ
Bosworth, Skokie, IL) has been used more widely than most other
varnishes and contains 10% copal resin in a combination of ether,
alcohol, and acetone. The resin content is kept intentionally low to
produce a thin ﬁlm on drying. Thin ﬁlms work best because they are
flexible and dry rapidly. Thick ﬁlms tend to trap solvent during rapid
superﬁcial drying and become brittle when they ﬁnally dry. Most solvent
loss occurs in 8 to 10 seconds and does not require forced air
assistance. A thin ﬁlm of 2 to 5 μm is formed over smear layers along
the tooth preparation wall. Because some moisture is in the smear layer,
and varnishes are hydrophobic, the ﬁlm does not wet the surfaces well. A
single coat effectively covers only 55% of the surface (Fig. 4-48). A
second thin layer is recommended to produce sealing of 80% to 85% of the
surface. Because of the use of bonding systems or desensitizing systems
(discussed later) with amalgams, 176 CHAPTER 4 Biomaterials FIGURE 4-46
Schematic view of dentin smear layer. Smear layer, 1-3 μm thick Smear
plugs, 2-5 μm deep Dentinal tubule Dentin FIGURE 4-47 Schematic view of
fluid flow physics for dentinal tubules. The flow rate is a function of
tubule diameter (d), pulpal pressure difference (ΔP) to ambient
pressure, viscosity of dentinal fluid (η), and tubule length (L). A
twofold reduction in opening diameter results in a 16-fold reduction in
fluid flow. η (fluid viscosity) Fluid flow   16x ... (d 4) (2π) (ΔP) (η)
(L) Fluid flow  ...  1x ... ΔP (pulp pressure difference) Smear layer
Dentin Dentinal tubule Functional opening, d  2 μm Occluded opening, d 1
μm Cavity preparation floor

```{=html}
<!-- PDF page 184 -->
```
however, the use of varnishes decreased considerably in the 1990s.
Suspension liners can produce the same effect, but dry more slowly and
produce thicker ﬁlms. The typical ﬁlm thickness is 20 to 25 μm, in
contrast to the 2- to 5-mm ﬁlm produced by solution liners (varnishes).
Both types of liner often are extended out over the cavosurface margins
of the preparation. Excess material on external surfaces is not
necessary, but is difﬁcult to avoid. It is easily abraded off. The
primary purpose of the liners is to provide a protective seal on the
exposed dentin surface.The liner layer at the restoration-enamel
interface also provides a means of electrically isolating metallic
restorations from external electrical circuits with restorations in
adjacent teeth. Otherwise, amalgam restorations may produce small
electrical currents during the ﬁrst few days that cause patient pain or
discomfort. This sensitivity rapidly disappears as electrochemical
corrosion or tarnish or both modify the surfaces of the amalgam. A key
function of enamel and dentin is thermal insulation of the pulp. Most
restorative materials are not as insulating as dentin, and thermal
insults may occur during intraoral temperature changes. The need for
insulation is greatest for metallic restorations. Thermal insulation is
proportional to the thickness of the insulating material. Approximately
2 mm of dentin, or an equivalent thickness of material, should exist to
protect the pulp (see Fig. 4-45). This thickness is not always possible,
but 1 to 1.5 mm of insulation is accepted as a practical thickness. As
the tooth preparation extends closer to the pulp, a thick liner or a
base is used to augment dentin to the proper thickness range. Such a
liner or base cannot harden by evaporation of solvent or water because
it would not dry effectively. Material used for this purpose hardens by
a chemical reaction or is light-cured. In addition to thermal
protection, liners are formulated to provide pulpal medication whenever
possible. Two important aspects of pulpal medication are the relief of
pulpal inflammation and facilitation of dentinal bridging for
physiologic protection. The materials (eugenol and calcium hydroxide)
most commonly used to provide these two functions are not mutually
compatible and cannot be used in the same formulation. Eugenol is used
to alleviate discomfort resulting from mild-to-moderate pulpal
inflammation. Eugenol is a para-substituted phenolic compound that is
slightly acidic and produces palliative or obtundent actions on the pulp
when used in very low concentrations. High concentrations can be
chemically irritating. Several eugenol-containing biomaterials are based
on the reaction of eugenol with zinc oxide (zinc oxide--eugenol \[ZOE\])
to produce liners, bases, or cements. In the liner compositions, small
amounts of eugenol are released during setting and over several days.
For this reason, these liners were used in the past in sites where tooth
preparations were moderately deep. Currently, moderatedepth needs for a
liner or base are met with the use of a resin-modiﬁed glass-ionomer, as
described later. In the deepest portions of the preparation or when a
microscopic pulp exposure is suspected, it is more important to
encourage dentinal bridging by using calcium hydroxide compositions.
Calcium hydroxide in saturated solutions (suspensions) is extremely
caustic (pH \>11), but when ionized in low concentrations, it stimulates
the formation of reparative dentin.Traditionally, calcium hydroxide
liners are formulated to undergo a chemical setting reaction, but allow
minor amounts of calcium hydroxide to be released from the liner surface
to produce the desired effect. Calcium hydroxide liners generally are
based on the reaction of calcium ions from calcium hydroxide particles
with phenolic moieties on monofunctional or multifunctional molecules.
Excess 177 Biomaterials CHAPTER 4 A B 20 m 20 m FIGURE 4-48 Copalite
varnish partially occluding dentinal tubules. A, Scanning electron
microscopy of one layer of Copalite varnish over smear layer that seals
approximately 55% of the tubules. B, Scanning electron microscopy of two
layers of Copalite varnish adjacent to region protected only by smear
layer. (Courtesy of S.C. Bayne, School of Dentistry, University of North
Carolina, Chapel Hill, NC.)

```{=html}
<!-- PDF page 185 -->
```
calcium hydroxide is in the composition so that some is always available
as a source of calcium and hydroxyl ions. These liners may degrade
severely over long periods, to an extent that they no longer provide
mechanical support for the overlying restoration. It is recommended to
overlay a calcium hydroxide liner with a resin-modiﬁed glass-ionomer
base. Water is an important component for the chemical setting of
eugenol-based and calcium-based liners. The setting reaction of ZOE is
accelerated by moisture. Most formulations contain reaction modiﬁers to
produce setting in a reliable way, but moisture does not interfere with
the reaction. For calcium hydroxide--based liners, the setting reaction
involves calcium ions. To start the reaction, some calcium hydroxide
must be dissociated by moisture from air or from moist dental surfaces.
If the site has been dried excessively, a moist cotton pledget may have
to be introduced to make the liner set correctly. Eugenol and calcium
hydroxide cannot be incorporated into the same formulation because
eugenol rapidly chelates calcium ions in a strongly exothermic reaction.
The choice of a eugenol-based versus calcium hydroxide--based liner is
dependent on the relative depth of the tooth preparation. Newer liners
place less emphasis on pulpal medication and focus more on chemical
protection by sealing, adhesion, and mechanical protection. Sealing may
prove to be the most important property overall. As long as restorations
are primarily ceramic or polymeric materials, they will provide
excellent thermal insulation. Newer compositions rely on mechanically
strong acrylic resin matrices, and that choice makes the release of
eugenol or calcium hydroxide ions from the composition much more
difﬁcult or impossible. Historically, restorative material bases have
been generated by mixing dental cements at higher-thannormal
powder-to-liquid ratios to increase the ﬁnal compressive strength and
reduce the concentration of potentially irritating liquids. The thick
mixes of some materials are sticky and at times lead to problems with
adaptation to the preparation walls and with control of the amount and
contour of base material. Zinc phosphate cement and resin-reinforced ZOE
cement were widely used for bases before the 1960s. Polycarboxylate
cement bases gained popularity starting in 1970. Glass-ionomer cement
became more popular from 1985 to 1994. Highly modiﬁed forms of
glassionomer cement (light-cured, resin-modiﬁed glassionomers or
compomers) provide chemical adhesion, good mechanical strength,
potential fluoride release, well-controlled setting, and rapid
achievement of strength. Before the development of modiﬁed
glass-ionomers, the functions of liners and bases were relatively
distinct, but have since begun to converge. Previously, in a deep
preparation, a calcium hydroxide liner would be placed ﬁrst. Then a base
would be added to provide mechanical support and stress distribution.
The base would be covered with varnish at the same time the tooth
structure walls were varnished (except that when using zinc phosphate
cement the varnish would be applied before the cement), and the amalgam
would be placed. Currently, light-cured calcium hydroxide and
glass-ionomer materials are being used to line and base relatively deep
preparations (see Fig. 4-45C). For indirect restorations, provisions
must be made to prevent dislodgment of the base during impression taking
or removal of a temporary restoration. Mechanical undercuts or bonding
of the base material to prepared dentin is used depending on the type of
base material (see Fig. 20-11). Composition, Structure, and Properties.
Representative examples of the composition, structure, and important
properties of solution liners (varnishes), liners, and bases are
presented in Tables 4-8, 4-9, and 4-10. Clinical Considerations.
Clinical judgments about the need for speciﬁc liners and bases are
linked to the 178 CHAPTER 4 Biomaterials Composition, Structure, and
Properties of a Typical Solution Liner (Varnish)* Copal Resin Varnish
(Copalite) Components Solid (10%) Copal resin Solvent (90%) Ether,
acetone, alcohol Setting reaction Physical (evaporation) Structure
Arrangement Amorphous ﬁlm Bonding Covalently bonded Composition (phases)
Single phase Defects Pores and cracks Physical Properties Thermal
\[Insulator\] Electrical \[Insulator\] LCTE (ppm/°C) \[High\] Wetting
\[Poor\] Chemical Properties Solubility (% in water) \[Low\] Mechanical
Properties Tensile strength (MPa) \<1 Elongation (%) \<0.1% Biologic
Properties Toxicity \[None, if solvent eliminated safely\] *Relative
properties are reported in brackets. LCTE, Linear coefﬁcient of thermal
expansion. TABLE 4-8

```{=html}
<!-- PDF page 186 -->
```
amount of remaining dentin thickness (RDT), considerations of adhesive
materials, and the type of restorative material being used.
Recommendations for various restorative procedures are summarized in
Table 4-11. As discussed later, dentin sealers are being used more
frequently instead of dentin bonding systems or varnishes to seal
amalgam tooth preparations. Except in the deepest portions of
preparations for composite restorations, only dentin bonding systems are
being used. In a shallow tooth excavation (which includes ≥1.5-2 mm of
RDT), there is no need for pulpal protection other than in terms of
chemical protection. For an amalgam restoration, the preparation is
coated with two thin coats of a varnish, a single coat of dentin sealer,
or a dentin bonding system, and then restored. In most cases, a dentin
sealer is the material of choice (e.g., Gluma by Heraeus-Kulzer, Hahau,
Germany; Hurriseal by Beutlich Pharmaceuticals, Waukegan, IL). For a
composite restoration, the preparation is treated with a bonding system
(etched, primed, coated bonding agent) and then restored. A sealer for
amalgams and a bonding system for composites provide chemical
protection.To provide any adhesion of amalgams to the surfaces of the
tooth preparation, amalgam bonding systems must be used instead. 179
Biomaterials CHAPTER 4 Composition, Structure, and Properties of Typical
Liners* Calcium Hydroxide Traditional GI Reinforced ZOE (VLC Dycal)
(Fuji Lining LC) (IRM) Components Components 1 and 2 Paste (with
Ca(OH)2, Powder (Al-silicate glass); Paste (with ZnO); paste LC resin,
and liquid (polyalkenoate (with Eugenol) polyphenolics) acid, LC resin)
P/L or paste/paste ratio (1 component) 1.4/1 by weight 6/1 by weight
Setting reaction Acid-base reaction Acid-base reaction Acid-base
reaction Structure Arrangement Amorphous matrix Amorphous matrix
Crystalline matrix Crystalline ﬁllers Crystalline ﬁllers Crystalline
ﬁllers Bonding Covalent; ionic Covalent; ionic Covalent; ionic
Composition (phases) Multiphase Multiphase Multiphase Defects Pores;
cracks Pores; cracks Pores; cracks Physical Properties LCTE (ppm/°C)
\[Low\] \[Low\] \[Low\] Thermal conductivity \[Insulator\] \[Insulator\]
\[Insulator\] Electrical conductivity \[Insulator\] \[Insulator\]
\[Insulator\] Radiopacity (mm Al) --- 4 --- Chemical Properties
Solubility (% in water) 0.3-0.5 \[high\] 0.08 \[low\] \[Modest\]
Shrinkage on setting --- 24 \[low\] --- (μm/mm) Mechanical Properties
Elastic modulus (MPa) 588 1820 --- Hardness (KHN100) --- --- ---
Elongation (%) --- --- --- Compressive strength, 138 128 71 \>24 hr
(MPa) Diametral tensile strength --- 24 --- (MPa) Flexural strength
(MPa) --- 46 --- Dentin shear bond (MPa) --- 5.8 --- Biologic Properties
Biocompatibility \[Acceptable\] \[Acceptable\] \[Acceptable\] *Relative
properties are shown in brackets. The values reported are from a variety
of published sources from 1988-2000, including manufacturer's product
bulletins. Comparisons should be made only in terms of the overall
application requirements and not in terms of any single property. LCTE,
Linear coefﬁcient of thermal expansion; ZOE, zinc oxide-eugenol. TABLE
4-9

```{=html}
<!-- PDF page 187 -->
```
180 CHAPTER 4 Biomaterials Composition, Structure, and Properties of
Typical Bases* Zinc Phosphate Polycarboxylate Glass-Ionomer
Resin-Modiﬁed Cement Cement Cement Glass-Ionomer (Modern Tenacin)
(Durelon) (Ketac-Cem) Cement (Vitremer) Components Component 1 ZnO
powder ZnO powder F-Al-Si glass powder F-Al-Si glass powder† Component 2
H3PO4/H2O Polyacrylic acid/H2O Polyacrylic acid/H2O Monomers‡/H2O P/L
ratio \[High\] \[High\] \[High\] 2.5 Setting reaction Acid-base
Acid-base Acid-base Acid-base; free radical Structure Arrangement
Crystalline matrix Amorphous matrix Amorphous matrix Amorphous matrix
Crystalline ﬁllers Glass ﬁllers Crystalline ﬁllers Glass ﬁllers Bonding
Ionic Covalent; ionic Covalent; ionic Covalent; ionic Composition
(phases) Multiphase Multiphase Multiphase Multiphase Defects Pores and
cracks Pores and cracks Pores and cracks Pores and cracks Physical
Properties Thermal \[Insulator\] \[Insulator\] \[Insulator\]
\[Insulator\] Electrical \[Insulator\] \[Insulator\] \[Insulator\]
\[Insulator\] LCTE (ppm/°C) \[Low\] \[Low\] 10 \[low\] \[Low\] Chemical
Properties Solubility (% in water) 0.10 \[low\] \[Low\] 0.70 \[low\] 0.2
\[low\] Mechanical Properties Modulus (MPa) --- --- --- --- Hardness
(KHN100) --- --- --- --- Percent elongation (%) --- --- --- ---
Compressive strength 77 \[100\] 120 200 (MPa) Diametral tensile ---
\[17\] --- 35 strength (MPa) Biologic Properties Safety \[Acceptable\]
\[Acceptable\] \[Acceptable\] \[Acceptable\] *Relative or estimated
properties are shown in brackets. †Including a redox catalyst.
‡Polycarboxylic acid/HEMA/methacrylates/water/ethanol/photoinitiator.
TABLE 4-10 Summary of Pulpal Protection Procedures
(Medicament/Liner/Sealer) Shallow Excavation Moderate Excavation Deep
Excavation (RDT \>2 mm) (RDT 0.5-2 mm) (RDT \<0.5 mm) Amalgam
No/No/Sealer No/Base/Sealer CH/Base/Sealer Composite No/No/DBS No/No/DBS
CH/No/DBS Gold inlays and onlays No/No/Cement No/Base/Cement
CH/Base/Cement Ceramic, PR, FRP No/No/DBS, CC No/No/DBS, CC CH/No/DBS,
CC Note: Pulpal protection includes pulpal medication, dentin sealing,
thermal insulation, electrical insulation, and mechanical protection.
Sealer = Gluma, Hurriseal, or others; base = Vitrebond, Durelon, or
others; cement =resin-modiﬁed glass-ionomer. CC, composite cement (e.g.,
Rely X Luting Cement); CH, Dycal liner; DBS, dentin-bonding system; FRP,
ﬁber-reinforced prosthesis; PR, processed resin; RDT, remaining dentin
thickness. TABLE 4-11

```{=html}
<!-- PDF page 188 -->
```
In a moderately deep tooth excavation for amalgam that includes some
extension of the preparation toward the pulp so that a region includes
less than ideal dentin protection, it may be judicious to apply a liner
only at that site using ZOE or calcium hydroxide. Either one may provide
pulpal medication, but the effects would be different. ZOE cement
releases minor quantities of eugenol to behave as an obtundent toward
the pulp. It also provides thermal insulation. In a composite tooth
preparation, eugenol has the potential to inhibit polymerization of
layers of bonding agent or composite in contact with it. Calcium
hydroxide is normally used if a liner is indicated. If the RDT is very
small or if pulp exposure is a potential problem, calcium hydroxide is
used to stimulate reparative dentin for any restorative material. A
thickness of 0.5 to 1 mm of set calcium hydroxide liner is sufﬁcient to
treat a near or actual pulp exposure and provide adequate resistance for
amalgam condensation forces. Under these circumstances (when a minimum
thickness of material is protecting the pulp), for an amalgam
restoration, a spherical amalgam type is recommended for use because
less condensation pressure is required. A sealer is then applied before
placing a ﬁnal amalgam restoration. In the case of a composite
procedure, a bonding system is used. If extensive dentin is lost because
of caries, and the tooth excavation extends close to the pulp, a cement
base should be applied over the already placed calcium hydroxide liner.
If an adhesive cement base is chosen (i.e., polycarboxylate cement or
resin-modiﬁed glassionomer cement) for amalgam or composite
restorations, the adhesive cement base should be applied over the liner
and tooth structure to permit chemical adhesion to occur. Sealer or
bonding agent is not applied until after the base is in place. In
indirect restorative procedures requiring multiple appointments, any
necessary base must be placed with its own retentive features ensured
either by mechanical preparation features or by bonding; this guarantees
that it will not be displaced during impression procedures or during the
removal of temporary restorations. Survival of liners and bases under
restorations has never been well understood. Even during restoration
removal, it is difﬁcult to remove the restorative materials completely
and to assess the acceptability of the liners and bases. Solution liners
(varnishes) are relatively brittle and thin and may provide only
chemical protection for days to weeks. That should be sufﬁcient,
however, for their purpose. Sealers maintain their integrity much better
than varnishes. Bonding agents may survive for years. Liners and bases
may be sufﬁciently intact to limit the extent of tooth repreparation to
only the outline necessary for removal of the old restorative material.
Traditional calcium hydroxide liners are suspected to continue to
dissolve and may lose 10% to 30% of their volume over 10 or more
years.225 Radiolucent lines often are observed in dental radiographs at
the border of liners. Liners may need to be replaced or augmented if
such changes are obvious when the restoration is replaced. Long-term
changes in cement liners and cement bases are not well characterized. It
may be judicious under these circumstances to remove most liners and
bases during the repeat restoration procedure. Dental Adhesion
Terminology. Adhesion is a process of solid or liquid interaction of one
material (adhesive or adherent) with another (adherend) at a single
interface.41 Most instances of dental adhesion also are called dental
bonding. Adhesive bond strength is evaluated by debonding the system.
Most situations involving dental adhesion really involve adhesive
joints. An adhesive joint is the result of interactions of a layer of
intermediate material (adhesive or adherent) with two surfaces
(adherends) producing two adhesive interfaces (Fig. 4-49). Examples of
the classiﬁcation of different dental uses are presented in Fig. 4-50. A
pit-and-ﬁssure sealant bonded to etched enamel is an illustration of
dental adhesion. An enamel bonding agent that bonds together etched
enamel with composite is a classic dental adhesive joint. Bond strength
is calculated as the initial mechanical load that generates ﬁnal
fracture divided by the simple, geometrically deﬁned, cross-sectional
area of the bond. In most cases, the true contact area between the
materials involved may be much greater because of a mechanically rough
interface. The roughness is not considered in the calculation, however.
The type of bond strength test is categorized in terms of the initial
181 Biomaterials CHAPTER 4 FIGURE 4-49 Schematic summary of dental
adhesion (one adherend, one interface, one adhesive) and dental adhesive
joint (two adherends, two interfaces, one adhesive). (Courtesy of S.C.
Bayne, School of Dentistry, University of North Carolina, Chapel Hill,
NC.) Adhesion Adhesive joint Adhesive Adherend Interfaces Substrate
(adherend) Substrate (adherend)

```{=html}
<!-- PDF page 189 -->
```
mechanical loading direction and not the resolved loading direction.
Almost all bond strength tests are categorized as tensile or shear bond
strengths (Fig. 4-51; see Chapter 5). Samples that have dimensions
similar to dental restoration sizes are considered macrotests. In a
practical sense, most macrotensile bond strengths are often only
approximately half of the value of shear bond strengths. Samples that
have much smaller test area dimensions are referred to as microtests.
Microtests, such as microtensile bond strength tests (Fig. 4-51),
usually produce strengths two to three times larger than in macrotests.
This occurs because the microsamples have a much lower flaw
concentration, and during bond strength testing, almost all fractures
occur by crack propagation from flaws in the neighborhood of the
adhesive.Any comparison of bond strengths should be in terms of
equivalent testing conditions.262 Microshear tests are used as well.
Classiﬁcation. The local interactions that occur at the interface are
classiﬁed in terms of the types of atomic interactions that may be
involved.Adhesion is classiﬁed as physical, chemical, or mechanical
bonding. Physical bonding involves van der Waals or other electrostatic
interactions that are relatively weak (Fig. 4-53). It may be the only
type of bonding if surfaces are smooth and chemically dissimilar.
Chemical bonding involves bonds between atoms formed across the
interface from the adhesive to the adherend. Because the materials are
often dissimilar, the extent to which this bonding is possible is
limited, and the overall contribution to bond strength is normally quite
low. Mechanical bonding is the result of an interface that involves
undercuts and other irregularities that produce interlocking of the
materials. The microscopic degree to which this occurs dictates the
magnitude of the bonding. Almost every case of dental adhesion is based
primarily on mechanical bonding. Chemical bonding may occur as well, but
generally makes a limited contribution to the overall bond strength. The
common method for producing surface roughness for better mechanical
bonding is to grind or etch the surface. Grinding produces gross
mechanical roughness, but leaves a smear layer of hydroxyapatite
crystals and denatured collagen that is approximately 1 to 3 μm thick.
Acid etching (or conditioning) dissolves this layer and produces
microscopic relief with undercuts on the surface to create an
opportunity for mechanical bonding.40 If the mechanical roughness
produces a microscopically interlocked adhesive and adherend with
dimensions of less than approximately 10 μm, the situation is described
as micromechanical bonding (micromechanical retention or
microretention). Requirements for Adhesion (Fig. 4-52). To develop good
adhesion (good bonding), it is necessary to form a microscopically
intimate interface. The adhesive must be able to approach the molecules
of the substrate within a few nanometers. Forming the interface is
described in terms of the adhesive wetting the adherend. To produce good
bonding, there must be good wetting. Wetting is a measure of the energy
of interaction of the 182 CHAPTER 4 Biomaterials FIGURE 4-50 Examples of
classiﬁcation of dental adhesion (A-C) and dental adhesive joints (D-F).
A, Fissure sealant. B, Varnished wall of amalgam preparation. C, Surface
sealer on composite restoration. D, Orthodontic bracket bonding resin.
E, Enamel bonding system for a composite restoration. F, Bonded
porcelain veneer. Orthodontic bracket Enamel Enamel Enamel Enamel Enamel
Enamel Sealant Amalgam Dentin Composite Composite Veneer A B C D E F

```{=html}
<!-- PDF page 190 -->
```
183 Biomaterials CHAPTER 4 FIGURE 4-51 Examples of enamel or dentin bond
strength testing. A, Macroshear: A knife-edged wedge is moved parallel
to the bonded surface (e.g., dentin) and used to load the composite
attached with a bonding system over a 4-mm diameter bonded area (12.4
mm2) to the point of failure. B, Microtensile bond strength testing: The
crown is removed to create a surface in dentin parallel to the occlusal
surface of the tooth. The crown is replaced with composite bonded to
dentin.The tooth is sectioned through the width and length of the crown
to produce longitudinal sections containing composite, bonding system,
and dentin. The longitudinal section is ground from the edges to produce
a neck in the region of bonded interface with a small cross-sectional
area (e.g., 0.1 mm2). The elongated test sample is bonded at its broad
ends to the test apparatus and pulled in tension to the point of
failure. (Courtesy of B. Rosa, Londrina-PR, Brazil.) A B

```{=html}
<!-- PDF page 191 -->
```
materials (see Fig. 4-9B). Materials that interact signiﬁcantly,
producing chemical bonds and reducing their total energy, are said to
wet one another. A liquid that wets a solid spreads readily onto the
solid surface. If a state of complete wetting occurs, the contact angle
approaches zero degrees. A second requirement for adhesion is that the
surfaces being joined are clean. Often this is a difﬁcult situation to
produce and maintain. Clean surfaces are at a highenergy state and
rapidly absorb contaminants from the air, such as moisture or dust. If
contaminants are not excluded, the adhesive interface becomes weak. A
standard process for cleaning any surface is the application of solvents
or acids to dissolve or dislodge contaminants. Bonding Strengths. Most
often the bond strengths of materials are measured by shearing the
adhesive or adhesive joint to produce fracture. Bond strength is
measured as a single cycle stress to fracture. In the clinical
situation, fatigue may be much more important, however, than
single-cycle loading. Currently, fatigue is too complex to be simulated
routinely for laboratory bond strength tests. The fracture strength
measured depends on the path of the fracture. For an adhesive joint,
such as composite bonded to dentin with a dentin bonding agent, the bulk
materials'strengths control the fracture path. Dentin is stronger than
composite, which is stronger than the dentin bonding agent. If the
interfaces are well bonded, the fracture occurs within the dentin
bonding agent or is driven into the adherends. If one or both of the
interfaces are not well bonded, the fracture occurs along the weakest
interface. If the dentin bonding agent is chemically matched to the
composite, it is wet well by the composite, chemically intermixes with
it, and produces true chemical bonding that creates a strong interface.
Bond strengths for the interface of bonding systems with dentin depend
on the degree to which wetting occurs. Cut dentin 184 CHAPTER 4
Biomaterials (A) Clean adherend (B) Good wetting (C) Intimate adaptation
(D) Bonding (E) Complete curing

physical bonding chemical bonding mechanical bonding FIGURE 4-52 Key
steps to the development of good adhesion. A, Clean adherend (devoid of
smear layer or contaminants). B, Good wetting of substrate by adhesive.
C, Intimate adaptation of the adhesive to the intricacies of the
substrate (avoiding voids or entrapped air). D, Good mechanical bonding.
E, Complete curing of the adhesive. (After Bayne SC: Bonding to dental
substrates. In Craig RG, Powers JM, editors: Restorative dental
materials, ed 11, St Louis, 2001, Mosby.)

PHYSICAL BONDING (weak) MECHANICAL BONDING (strong) CHEMICAL BONDING
(strong but infrequent) Enamel Ca Ca Ca Ca C O O Ca Ca FIGURE 4-53
Schematic summary of contribution of physical, mechanical, and chemical
bonding to interfacial adhesion. Physical bonding occurs when negative
and positive sites on polymer and on tooth structure are attracted
electrostatically. Mechanical bonding occurs when bonding agent is
mechanically interlocked into micro-undercuts on tooth surfaces.
Chemical bonding occurs as reactive sites on polymer form primary bonds
with surfaces of tooth structure.

```{=html}
<!-- PDF page 192 -->
```
contains a smear layer, is moist, and is not micromechanically rough.
Selective etching removes some or all of the smear layer, locally
controls the wetness, and produces a micromechanically rough surface.
Dentin is still hydrophilic (water loving), however. The dentin bonding
agent must be designed to be hydrophilic. This quality produces a
chemically intimate and micromechanically well-bonded interface. Most
current dentin bonding systems have been designed with etching, priming,
and bonding steps to accomplish this. As the interfacial bond strength
of an adhesive joint becomes stronger, the bulk strength of the adhesive
becomes the limiting factor to adhesive joint strength. One way of
improving the bond strength is to decrease the adhesive thickness to the
point that a fracture cannot propagate through it in a practical sense.
If the adhesive is thin or tortuous in geometry or both, any crack is
constantly driven into one or the other adherends. The joint begins to
behave more like the simple adhesion of the two materials on either side
of the adhesive.This is the status for current dentin bonding agents. By
impregnating a ﬁnely etched dentin surface, the ﬁnal thickness of the
dentin bonding agent approaches 1 μm. Fractures are now diverted into
dentin, and bond strengths of 25 to 40 MPa are common. An alternative
approach to improve bonding is to increase considerably the thickness of
the bonding system (50-100 μm) by applying numerous coats of the bonding
material. This approach seems to work by behaving like a
stress-relieving liner and increasing the toughness of the system.
Clinical trials with systems based on this approach have been successful
over at least 3 years.32 The problem for dentistry is that different
clinical situations may require different chemical characteristics for
an adhesive to achieve good wetting. Materials that are good dentin or
enamel bonding systems may not be good porcelain-bonded-to-metal repair
bonding agents or amalgam bonding agents.Table 4-12 presents dental
adhesion or adhesive joint situations with examples of bond strengths.
These situations are described in the following paragraphs. Bonding
Systems. In dentistry, the agents producing adhesive dental joints are
referred to as bonding systems and have been classiﬁed historically on
the basis of the primary adherend (enamel-only bonding systems,
dentin-only bonding systems, and dentin/enamel bonding systems). Enamel
Bonding Systems. Enamel-only bonding systems consist of an unﬁlled (or
lightly ﬁlled) liquid acrylic monomer mixture placed onto acid-etched
enamel. The monomer flows into interstices between and within enamel
rods. Enamel bonding depends on resin tags becoming interlocked with the
surface irregularities created by etching. Resin tags that form between
enamel rod peripheries are called macrotags (Fig. 4-54).27 A much ﬁner
network of thousands of smaller tags form across the end of each rod
where individual hydroxyapatite crystals have been dissolved, leaving
crypts outlined by residual organic material. These ﬁne tags are called
microtags. Macrotags and microtags are the basis for enamel
micromechanical bonding. Microtags are probably more important because
of their large number and great surface area of contact. During the
1970s and 1980s, before these details were known, bonding studies
concentrated more on the length of macrotags and the patterns of etching
(type I = core etching; type II = periphery etching; type III = mixed
patterns).249 Macrotag length is unimportant because fracture occurs in
the neck of the tag. Most macrotags are only 2 to 5 μm in length. Rod
etching patterns also are generally not important to the resulting bond
strength. The bonding system copolymerizes with the matrix phase of the
composite, producing strong chemical bonding. The macroshear bond
strength to enamel for 185 Biomaterials CHAPTER 4 Summary and Comparison
of Macroshear Bond Strengths for Different Materials and Systems
Involved with Dental Adhesion* Adherend/(Adhesive)/ Macroshear Strength
(Adherend) (MPa) Enamel 90-200 Dentin 170 Composite 30-120 Traditional
glass-ionomer --- Resin-modiﬁed glass-ionomer --- Dental amalgam \[125\]
Enamel/ Enamel SL 4-6 Dentin/ Dentin SL 4-6 Enamel/ EBS/ Composite 18-22
Enamel/ ABS/ Composite 10-12 Enamel/ ABS/ Amalgam 2-22 Enamel/ No SL/
Traditional 8-12 Glass-ionomer Enamel/ EBS/ Orthodontic Bracket 18-20
Enamel/ Composite --- Cement/ Maryland Bridge Dentin/ DBS/ Composite
22-35 Dentin/ SL/ Traditional \[6\] Glass-ionomer Dentin/ No SL/
Resin-modiﬁed 10-12 Glass-ionomer Composite/ EBS/ Resurfacing 10-27
Composite *Estimated values are shown in brackets. The combination of
adherend, adhesive, and overlying adherend is indicated in the left
column. ABS, amalgam bonding system; DBS, dentin bonding system; EBS,
enamel bonding system; SL, smear layer. TABLE 4-12

```{=html}
<!-- PDF page 193 -->
```
the joint is 18 to 22 MPa and is affected by the ﬁlm thickness of the
bonding system and the shear strength of adjacent enamel rods. The
theoretical upper limit for joint strength is probably approximately 50
MPa. The current bond strengths of approximately 20 MPa seem to be
acceptable clinically. More than 20 years of clinical monitoring has not
revealed any signiﬁcant degradation of well-formed mechanical bonds
owing to fatigue. Dentin/Enamel Bonding Systems. Dentin/enamel bonding
systems, also called simply dentin bonding systems, include ingredients
that etch (E), prime (P), and bond (B) to dentin and simultaneously
produce enamel bonding. Their bonding agent (B) is similar to what was
originally used for enamel-only bonding systems and involves an unﬁlled
(or lightly ﬁlled), liquid acrylic monomer mixture placed onto an
acid-etched and primed dentin surface. The bonding system primer (P)
depends on hydrophilic monomers, such as 2hydroxyethyl methacrylate
(2-HEMA or HEMA), to wet easily hydrophilic dentin surfaces that contain
some moisture. Although primer or bonding agent or both may flow into
dentinal tubules, the bond strength is primarily achieved by
micromechanical bonding to the intertubular dentin (between tubules)
along the cut dentin surface (see Chapter 5). Despite the fact that many
dentin bonding systems have been formulated to 186 CHAPTER 4
Biomaterials FIGURE 4-54 Micromechanical retention of bonding systems to
dental enamel. A, Scanning electron microscopy view of etched enamel
shows relief between enamel rods and within their ends. B, Scanning
electron microscopy view of enamel bonding agent, from which etched
enamel has been removed, with cup-shaped macrotags and thousands of ﬁne
microtags on each one. C, Schematic cross-sectional view of macrotags
and microtags. D, Scanning electron microscopy cross-sectional view of
interface of enamel bonding agent with enamel revealing microtags
between macrotags. (Courtesy of S.C. Bayne, School of Dentistry,
University of North Carolina, Chapel Hill, NC.) A B 2 m 2 m 2 m Enamel
prism (rod) Interprism etching Intraprism etching Macrotag Microtag
Enamel Adhesive C D

```{=html}
<!-- PDF page 194 -->
```
allow chemical reactions to take place with dentin, this has made little
or no apparent contribution to the ﬁnal bond strength.264 Generally, 90%
or more of dentin bond strength is presumed to be due to mechanical
bonding. Mechanisms of bonding and the effectiveness of current systems
are presented in detail in Chapter 5. As noted earlier, mechanical
preparation of dentin (or enamel) leaves behind a highly distorted
debris layer (smear layer) that covers the surface and conceals the
underlying structures (Fig. 4-55A). Early enamelonly or dentin-only
bonding systems were hydrophobic and were applied directly to the
surface of the dentin smear layer. Macroshear bond strengths were found
to be less than 6 MPa because that is the strength of the smear layer to
sound dentin. Subsequent efforts at dentin etching (E) removed the smear
layer, but bond strengths of only 10 to 12 MPa were produced until
bonding systems included hydrophilic primers (18-20 MPa). Ideally,
dentin etching should produce micromechanical relief for bonding between
tubules (within intertubular dentin), but without excessive
demineralization of tubular or peritubular dentin. Coupled with
hydrophilic primers, bond strengths increased to 22 to 35 MPa. The
theoretic limit for strength of future dentin bonding systems may be
much higher (80-100 MPa) and greater than that for enamel because dentin
is more resistant to shear fracture. The clinically important limit for
dentin bonding is unknown. Because of the presence of more water in
dentin than enamel, however, the bonding layers are much more complex,
and the clinical longevity of dentin bonding systems may not be as long
as that of enamel. As portrayed in Fig. 4-56, the priming action in
dentin bonding systems is designed to penetrate through any remnant
smear layer and into the intertubular dentin and to ﬁll the spaces left
by dissolved hydroxyapatite crystals.276 This action allows acrylic
monomers to form an interpenetrating network around dentin collagen.
When polymerized, this layer produces what Nakabayashi et al183 referred
to as the hybrid zone (interdiffusion zone or interpenetration zone).
Depending on the particular chemistry of a bonding system, the hybrid
layer may vary from 0.1 to 5 μm deep. Excessive etching may decalcify
dentin from 1 to 10 μm deep. If this decalciﬁed dentin zone is not ﬁlled
(bonded) entirely by priming agent, it may act as a weakened layer or
zone contributing to fracture (see Chapter 5). In addition, the impact
of etching on the remaining strength of the collagen ﬁbers is unknown.
The key ingredient for priming in many dentin bonding systems is HEMA
