Repository: endoking5792/dental-study-material

# Sturdevant's Art & Science of Operative Dentistry --- 5th Edition

Chapter-wise Markdown conversion of the uploaded PDF.

-   Senior editor: Theodore M. Roberson
-   Coeditors: Harald O. Heymann and Edward J. Swift Jr.
-   Edition: 5th edition
-   Copyright: 2006, Mosby / Elsevier
-   Source: user-provided PDF

Each chapter is a separate Markdown file. PDF page markers are retained
for traceability.

1.  `01 - Introduction to Operative Dentistry.md` --- PDF pages 10--21

2.  `02 - Clinical Significance of Dental Anatomy, Histology, Physiology, and Occlusion.md`
    --- PDF pages 22--71

3.  `03 - Cariology: The Lesion, Etiology, Prevention, and Control.md`
    --- PDF pages 72--142

4.

File: textbooks/Conservative Dentistry/Sturdevants_Art_Science_Operative_Dentistry_5e_MD/04 - Biomaterials.md (part 6 of 11)
# Chapter 4: Biomaterials
(Fig. 4-57A). This molecule is an analogue to methyl methacrylate except
that the pendant methyl ester is replaced by an ethoxy ester group to
make it hydrophilic. It is relatively volatile and has some tendency to
produce mild sensitivity.47,90,91,223,302 Dentists and assistants should
be aware that it is very mobile, can diffuse through rubber gloves,181
and causes skin dryness and cracking in many individuals. During the use
of primers and bonding agents, high-volume evacuation should be employed
to minimize HEMA vapor contact. Bonding (Fig. 4-58A) normally has been
conducted in three distinct steps (three-component systems, E + P + B)
involving etching (E), priming (P), and bonding (B). Phosphoric acid
solutions have been used to remove the smear layer on enamel and dentin
efﬁciently (totaletch). Dentin is maintained in a wet condition (wet
bonding) or rehydrated. Priming and bonding agents contain solvents and
require multiple applications (n = 2-5 layers) to create continuous ﬁlms
effectively over the entire surface of dentin. Priming agents vary
considerably, but generally range from 65% to 90% solvent.25 Choices for
solvent systems (acetone, ethanol, water, or combinations) do affect the
wetting efﬁciency (see Chapter 5). During the 1990s, the number of
stages 187 Biomaterials CHAPTER 4 A B 20 m FIGURE 4-55 Scanning electron
microscopy views of dentin in various stages of etching. A, Unetched
dentin with smear layer. B, Overetched dentin revealing intertubular
spaces and enlarged dentin tubule openings. (A courtesy of S.C. Bayne,
School of Dentistry, University of North Carolina, Chapel Hill, NC; B
courtesy of K. Bruggers, School of Dentistry, University of North
Carolina, Chapel Hill, NC.)

```{=html}
<!-- PDF page 195 -->
```
188 CHAPTER 4 Biomaterials FIGURE 4-56 Cross-sectional views of
micromechanical retention of dentin bonding system. A, Schematic view of
composite, hybrid layer with microtags, and tubules with resin microtags
after dentin dissolution. B, Schematic view of resin-impregnation phase,
which is responsible for most adhesion, showing the microtags within
intertubular dentin as resin wrapped around collagen ﬁbers. (Courtesy of
B. Van Meerbeek, Department of Operative Dentistry and Dental Materials,
Catholic University of Leuven, Leuven, Belgium.) A B OptiBond Dual Cure
(Kerr) Resin tag Hybrid layer Adhesive resin Unaffected dentin 10 m
OptiBond Dual Cure (Kerr) Hybrid layer Adhesive resin Unaffected dentin
2.5 m

```{=html}
<!-- PDF page 196 -->
```
was reduced by combining the actions of various steps. Two-component
systems were devised that employed phosphoric acid etching plus
priming/bonding (total etch, E + nPB) or etching/priming with bonding
(selfetching, nEP + B). In the latter case, the term self-etching primer
(SEP) was adopted to describe the bonding system.This is achieved by
employing acidic monomers in water-dominated solvent systems that now
must dissolve or disrupt the smear layer, dissolve hydroxyapatite in the
intertubular zone and tubules, and polymerize to generate a hybrid zone.
Dentin bonding systems are available that combine all three stages of
dentin bonding into a single package (one-component system). These also
rely on self-etching monomers but are classiﬁed as self-etching adhesive
systems (SEAs), to distinguish them from SEPs. SEPs and SEAs potentially
simplify bonding to enamel and dentin, but they are not yet optimized
for other substrates, such as ceramic, composite, or amalgam.
Three-component systems, which allow procedural modiﬁcations to
accommodate for different substrate properties (multipurpose bonding
systems), continue to be used. It is still challenging to design a truly
universal one-component bonding system that performs well in all
possible bonding situations. Total-etch bonding systems seem to generate
more reliable bonding because of the greater efﬁciency of smear layer
removal by phosphoric acid solutions. The acid is very low pH (typically
0.2-0.8) and has great buffering capacity to remain at low pH throughout
the etching step. Monomer acids for self-etch systems are neither as
acidic nor as strong in buffering capacity and less likely to remove the
smear layer and smear plugs completely. Smear plugs provide some
protective sealing and seem to help eliminate any possibility of
postoperative sensitivity. Self-etch systems may not produce as reliable
bonding as total-etch systems. These events are schematically summarized
in Fig. 4-58B. For bonding systems to produce a hybrid layer efﬁciently,
it is crucial to keep the dentin hydrated. Often, the rinsing and drying
of dentin that follows tooth preparation or speciﬁc etching steps
results in dehydrated superﬁcial layers of dentin. Etched dentin no
longer contains intercollagen hydroxyapatite crystals (50 volume %). It
consists only of the remaining collagen (29 volume %) and water (21
volume %).136 Dehydration, whether intentional or not, causes the
remaining collagen sponge to collapse with collagen molecules forming a
mat and excluding monomers necessary for hybrid layer formation. Etched
dentin must be kept moist or be intentionally rehydrated. Rehydration
can be accomplished with a moist cotton pledget or applicator tip in
contact with the surfaces for approximately 10 seconds or by the use of
rewetting agents. If dentin moisture is inadequate, the hybrid layer
does not form, and the bonding system fails to seal and bond. It is
suspected that inadequate precautions in this regard in many bonding
instructions during the early 1990s may have contributed to the
premature failure of many dentin bonding systems. During the application
of dentin bonding components (particularly primers and bonding agents),
there have been recommendations for air-thinning. These materials
contain substantial solvent and often pool in crevices such as line
angles of tooth preparations. Aggressive air-thinning actually removes
material from dentin surfaces, however. All current bonding system
instructions simply recommend gentle air-drying to facilitate solvent
evaporation without disturbing the bonding material surfaces. SEPs and
SEAs are primarily in water solutions and beneﬁt by gentle air-drying
for about 10 seconds. Dentin sealers have been popular as a means of
minimizing postoperative sensitivity. They are applied onto dentin
before bonding procedures are undertaken. Their mechanism of action is
not clear. Glutaraldehydecontaining materials (e.g., GLUMA) are proposed
to act on the contents within the ends of dentinal tubules, however,
encouraging sealing of the tubules. Occasionally, these materials may
interfere subsequently with the bonding abilities of dentin bonding
systems or certain dental cements. Amalgam Bonding Systems. Amalgam
bonding systems may be used to seal underlying tooth structure and bond
amalgam to enamel and dentin. They require dual characteristics to
achieve optimal wetting. Amalgam is strongly hydrophobic, whereas enamel
and dentin are hydrophilic. The bonding system must be 189 Biomaterials
CHAPTER 4 FIGURE 4-57 Examples of acrylic monomers used in bonding
systems because of their hydrophilicity. A, HEMA. B, 4-META. CH2
Hydrophobic end HEMA Hydrophilic end CH2 OH O O C C C H H CH3 CH2 CH3
4-META Hydrophilic end Hydrophobic end CH2 OOC C O O O C O C C C H H O A
B

```{=html}
<!-- PDF page 197 -->
```
modiﬁed with a wetting agent (comonomer) that has the capacity to wet
hydrophobic or hydrophilic surfaces. Typical dentin bonding systems may
be used, but special 4-methyloxy ethyl trimellitic anhydride
(4-META)--based systems are used frequently. This monomer molecule
contains hydrophobic and hydrophilic ends (Fig. 4-57B). Macroshear bond
strengths for joining amalgam to dentin are relatively low (2-6 MPa).
Although good bonding occurs to tooth structure, micromechanical bonding
at the interface of the amalgam with the bonding system is poor. Most
debonding occurs by fracture along this interface. Because no chemical
bonding occurs at this interface, it is important to develop
micromechanical bonding. To accomplish this, the bonding system is
applied in much thicker layers (10-50 μm) so that amalgam being
condensed against the resin adhesive layer forces fluid components of
the amalgam to squeeze into the unset bonding adhesive layer and produce
micromechanical laminations of the two materials (Fig. 4-59). Thicker
bonding agent ﬁlms can be produced by adding thickening agents to the
unset bonding materials or by applying many (ﬁve to eight) applications
of bonding material. The primary advantages for amalgam bonding agents
in most clinical situations are the dentin sealing and improved
resistance form, but the increase in retention form is not signiﬁcant.
Adhesion of amalgam to tooth structure is unnecessary in clinical
circumstances when satisfactory retention and resistance forms of tooth
preparation already exist.The primary indication for amalgam bonding is
when weakened tooth structure remains, and bonding may improve the
overall resistance form of the restored tooth. Even so, there is no
justiﬁcation for routinely bonding all amalgam restorations. If sealing
amalgam preparations is the sole purpose for bonding, an alternative is
the use of dentin sealers. The earliest version of such a system (GLUMA
2; Bayer Dental Products) was the primer component of a dentin bonding
system. Since the introduction of that product, several others have been
developed that are essentially primer monomers or polymers dissolved in
solvent that penetrate and seal dentinal tubules. The action of this ﬁlm
is similar to that of varnish except the ﬁlm has much better wetting
characteristics and produces a more impervious surface. The ﬁlm covers
enamel and dentin, but is still categorized as a dentin sealer. Because
the 190 CHAPTER 4 Biomaterials BONDING AGENT hydrophobic "restorative
material" PRIMER ETCHANT hydrophilic tooth structure 1C-SEA or Total
etch 3-component Total etch 2-component or or Self-etching primer (SEP)
Self-etching adhesive (SEA) US, 2C-TE Japan, 2C-SE 2 1 2 1 A EnPB EnPB
nEPB nEPB FIGURE 4-58 Summary of the historical evolution of bonding
systems. A, The original bonding system design was a three-component
design (etchant, primer, bonding agent; abbreviated as 3C-TE = E + nP +
B)124 based on employing phosphoric acid solution (total-etch = TE) to
etch enamel and dentin. This sequence cleans the smear layer off of
dentin and enamel, relieves the surface by dissolving part of the
hydroxyapatite phase of enamel and dentin for micromechanical bonding,
penetrates the hydrophilic surface with primer, and bridges the
hydrophilic primer to the hydrophobic restorative material with an
intermediate ﬁlm called a bonding agent. U.S. dental manufacturers
combined primer and bonding agent solutions to produce two-component
total-etch systems (2C-TE = E + nPB). Japanese dental manufacturers
substituted an acidic monomer for phosphoric acid (SE = self-etching)
that would etch ﬁrst and then behave as a polymerizable monomer (2C-SE =
nEP + B = SEP = self-etching primer). The ﬁrst all-in-one package or
self-etching adhesive system (3C-SE = SEA) appeared in Europe in the
late 1990s. The current emphasis is to combine SEP or SEA systems into
the matrix phase of restorative materials and eliminate the need for a
bonding system at all. Continued

```{=html}
<!-- PDF page 198 -->
```
same material may be used over open dentin tubules on exposed root
surfaces to eliminate fluid flow and desensitize dentin, dentin sealers
also are known as dentin desensitizers. An expansive list of other
products also may be called dentin desensitizers, but they are not
routinely used to seal dentin under amalgam restorations. Bonding
systems used below insulating restorations, such as composite, do not
use traditional liners and bases except when the tooth excavation is
extremely close to the pulp (RDT \<0.5 mm). In that case, a traditional
calcium hydroxide liner is used for pulpal medication, to stimulate
reparative dentin (see Fig. 4-45). Porcelain and Ceramic Repair Systems.
Fractured regions on porcelain-fused-to-metal or two-phase all-ceramic
restorations may be repaired by etching the surface with hydrofluoric
acid to clean and produce micromechanical relief, silanating the etched
ceramic material to enhance wetting and create chemical bonding,
applying a bonding system, and adding composite to replace the missing
material. This is not a long-term solution to the problem, but does
provide an immediate alternative rather than complete replacement of the
original restoration. Wetting of ceramic materials by bonding materials
is different than for dentin and may not work well with all bonding
systems. If the substrate being repaired includes exposed metal alloy on
a portion of a porcelain-fused-to-metal restoration, the metal should be
sandblasted and etched to enhance retention. Cast Restoration
Bonding/Luting Systems. Cast restorations are retained in teeth by
appropriate preparation design and by dental cements, whose structure
and properties are detailed later in this chapter.Adhesion 191
Biomaterials CHAPTER 4 B hydrophobic Smear layer and smear plug
hydrophilic Hybrid layer Hybrid layer Self-etch systems Total-etch
systems Hybrid layer Hybrid layer nEPB nEPB Self-etching adhesive (SEA)
Self-etching primer (SEP) EnPB EnPBB Reliable bonding No postoperative
sensitivity 2005 Commercial examples: Scotchbond Multipurpose1 All-Bond
2 ProBond Prime&Bond NT Single-Bond One-Step Excite ClearFil SE Bond
Tyrian SPE Optibond Solo SE Plus Prompt LP3 AQBond iBond Xeno III FIGURE
4-58, cont'd Summary of the historical evolution of bonding systems. B,
Explanation of the events during dentin bonding (see Chapter 5 for
detailed explanations of current dentin bonding products). Dentin
contains a thin smear layer (left most ﬁgure) with some of the material
forced into tubule openings to generate a smear plug. The smear layer
interferes with the development of strong bonding to the intertubular
dentin (between the tubules) and is removed by etching. Total-etching
systems dissolve the smear layer and inadvertently remove the smear
plug. Primers flow into the intertubular space to wrap around collagen
and produce a hybrid layer, but at the same time ﬁll the openings of the
tubules. That material is neither well cured nor well adapted to dentin
surfaces and does not contribute much to dentin bond strength.
Self-etching systems (SEP and SEA) use much weaker acids (acidic
monomers) and are challenged to dissolve or penetrate the smear layer
and intertubular dentin, much less dissolve the smear plug. They often
have less well-formed hybrid layers, but do provide better overall
sealing because much of the smear plug remains in place. (Courtesy of
S.C. Bayne, School of Dentistry, University of North Carolina, Chapel
Hill, NC.)

```{=html}
<!-- PDF page 199 -->
```
includes cement adaptation to surface irregularities of enamel and
dentin (dental luting cement) in a way that helps prevent the
restoration's withdrawal along the original path of insertion. Cements
also may be chemically adhesive (polycarboxylate or glass-ionomer), but
most cement bond strength results from mechanical adhesion. Luting is
limited by the relatively poor wetting, high viscosity, and relative
thickness of luting cement. If the cement does not wet well, fractures
propagate easily next to the cement along the restoration or dentin
interfaces. If the cement is more hydrophilic and wets dentin well,
fractures propagate within cement and follow the weakest portion in the
joint. The adhesive joint is improved further by using the strongest
cements (composite or resin cements), roughening and etching the casting
surfaces and dentin surfaces, using bonding systems on both surfaces,
and minimizing the cement thickness in the adhesive joint. All of these
features are elaborated in the section on cements used for Maryland
bridges (see Chapter 15). These same principles apply to all other
situations involving adhesion and adhesive joints in dentistry (see Fig.
4-50), such as sealants, bonded orthodontic brackets, denture adhesives,
porcelain-to-metal bonding, and osseointegration of implants. In some
cases, adhesion involves several interfaces and is complex.
Pit-and-Fissure Sealants Terminology. Pit-and-ﬁssure sealants were ﬁrst
proposed for dentistry in the late 1960s. They provide an alternative to
tooth preparation and restoration techniques for elimination of
caries-prone pits and ﬁssures on occlusal surfaces. Pits and ﬁssures,
which are not selfcleansing, are considered caries-prone (see Figs.
3-17, 9-6B, and 13-3A). Normally, they accumulate organic debris and
oral bacteria, providing an ideal site for the development of caries.The
objectives of pit-and-ﬁssure sealants are simply to eliminate the
geometry that harbors bacteria and to prevent nutrients reaching
bacteria in the base of the pit or ﬁssure. Sealants are used to occlude
portions of these sites that are not selfcleansing. Any material placed
to seal these sites tends to overﬁll the area. Because sealant has only
modest wear resistance, contact area wear and food abrasion may wear it
away quickly from naturally self-cleansing areas where it is not needed.
Key areas remain occluded, however, resulting in continued beneﬁts. The
principal feature of a sealant required for success is adequate
retention. Most pits and ﬁssures have some degree of macroretention.
Penetration to the deepest recesses of these sites is limited, however,
by debris in the fault, inadequate access, or sealant viscosity.
Micromechanical retention is required as well. After gross 192 CHAPTER 4
Biomaterials Interfacial Interlocking of Phases Residual Amalgam Alloy
DENTAL AMALGAM Amalgam Reaction Product Matrix AMALGAM BONDING SYSTEM
ENAMEL or DENTIN BONDING SYSTEM DENTAL AMALGAM Interfacial Interlocking
A B FIGURE 4-59 Amalgam bonding. A, Schematic view of the adhesive joint
created with amalgam bonding system. Micromechanical bonding holds the
bonding agent to the surface of the etched and primed tooth structure.
Thick unset bonding agent becomes interdigitated along the interface
with residual amalgam alloy particles and amalgam matrix to create
micromechanical interlocking. B, Cross-section of set amalgam (right)
intermixed with set bonding agent (left) to create micromechanical
bonding. (A courtesy of S.C. Bayne, School of Dentistry, University of
North Carolina, Chapel Hill, NC; B courtesy of J. Perdigão, Division of
Operative Dentistry, University of Minnesota, Minneapolis, Minn.)

```{=html}
<!-- PDF page 200 -->
```
debridement, isolation, and acid etching of surfaces, sealant is applied
(see Chapter 13 for the technique), but it tends to run into
self-cleansing areas as well. If necessary, the sealant must be adjusted
so that it does not interfere with normal occlusal contacts or disrupt
occlusal paths. Remaining sealant blocks bacterial accumulation
occurring in otherwise non--self-cleansing locations (Fig. 4-60).
Classiﬁcation. The division of sealants into classiﬁcation categories is
trivial. Sealants are categorized in terms of polymerization method, as
self-curing or visible light--curing. Early sealants were based on
methyl methacrylate or cyanoacrylate cements. Most contemporary
compositions are unﬁlled (or only lightly ﬁlled) and based on
difunctional monomers, such as those used for the matrix of composites.
The principal monomer in these systems (e.g., BIS-GM; see the section on
historical development) was largely replaced in the late 1990s by
BIS-GMA--like analogues for political reasons as discussed shortly. The
principal monomer may be diluted with lower molecular weight species
(e.g., triethylene glycol dimethacrylate \[TEGDMA, also abbreviated
TEGDM\]) to reduce the viscosity. Small amounts of colorant, such as
titanium dioxide, may be added to make the appearance slightly different
from occlusal enamel. Otherwise, the clear sealant is difﬁcult to locate
during clinical inspection and evaluation on recall. Self-curing
compositions have the advantage of curing quickly enough that they are
retained in sites whose orientation may encourage flow away from the
area. Self-curing materials have to be applied when they are fluid
enough to penetrate the pit or ﬁssure so that they begin to cure before
running away from the site. This combination of characteristics
sometimes causes problems in obtaining adequate penetration. If occlusal
surfaces are appropriately oriented during the procedure to control
flow, light-curing materials are actually simpler to use.They can be
applied and allowed to flow for a convenient time before exposure to a
visible light source for curing. Composition, Structure, and Properties.
Because the primary clinical property is flow into small access spaces,
a penetration coefﬁcient is normally calculated for comparison of
products. It describes the relative rate of flow in a standard-sized
oriﬁce. Penetration is a function of capillary action and viscosity. If
the site is well cleaned, etched, rinsed, and dried, acrylic monomers
such as BIS-GMA tend to wet the surface reasonably well. Even if the
opening in the pit or ﬁssure is small, if there is good wetting,
capillary action tends to draw the material into the oriﬁce. The
viscosity must be low enough, for a long enough time, for the material
to penetrate into the defect site. Penetration coefﬁcients for
ﬁrst-generation sealants are reported in Table 4-13. 193 Biomaterials
CHAPTER 4 Remaining sealant Sealant may often not fill entire body of
fissure Original sealant Neck of fissure Body of fissure A B FIGURE 4-60
Fissure sealants. A, Schematic view of idealized ﬁssure after sealing
and after loss of excess sealant. B, Scanning electron microscopy
cross-section of sealed ﬁssure. Sealant does not penetrate into entire
ﬁssure. Excess sealant on occlusal surface has been mostly worn away to
the boundary of the self-cleansing zone. (A from Bayne SC, Barton RE:
Dental materials for direct restorations. In Richardson RE, Barton RE,
editors: The dental assistant, ed 6, Philadelphia, 1988, Lea & Febiger;
B courtesy of S. Mitchell, School of Dentistry, University of North
Carolina, Chapel Hill, NC.)

```{=html}
<!-- PDF page 201 -->
```
Complete penetration of sealant is not absolutely critical. It is
possible to occlude only the neck region of a ﬁssure and produce
clinically acceptable results. An example of a ﬁssure is shown in Fig.
4-60A. An example of a typical cross-sectional view is shown in Fig.
4-60B. Quite often, the local geometry creates a defect with a wide
oriﬁce. Glass-ionomer sealants have not performed as well for
pit-and-ﬁssure applications. They generally have displayed poorer
abrasion resistance, have been brittle, and have been prone to
fracture.Traditional composites, by themselves, are not good sealants
because they do not penetrate as easily into pits and ﬁssures because of
comparatively high viscosity. They may be involved, however, in treating
pit-and-ﬁssure caries, especially when used with a bonding adhesive,
because the bonding system adhesive is similar to a sealant material. If
a ﬁssure is minimally carious, excavation of the caries and restoration
with a small composite provides conservative management of the defective
enamel region (see Chapter 13). Low-viscosity versions of composites,
flowable composites (see section on composites later in this chapter),
have been advocated for a wide range of applications including
pit-and-ﬁssure sealants. They have better wetting, sufﬁcient flow,
adequate abrasion resistance, and good fracture resistance. One of the
earliest flowable composites was a pit-and-ﬁssure sealant, to which a
modest amount of ﬁller had been added. The properties of sealants are
essentially those of the resin matrix component of composite materials.
There is no evidence that water absorption, chemical degradation, or
other events observed with composites detract from the longevity of
these materials.There had been some controversy concerning the BIS-GMA
monomers in sealants. In 1994, a single report suggested that BIS-GMA
(produced from bisphenol-A and glycidyl methacrylate reaction) could be
decomposed into its constituents releasing bisphenol-A. Bisphenol-A is
known to be an estrogenic material.199,221,242 Further investigation
revealed many scientiﬁc problems with this report, such as the
misidentiﬁcation of TEGDMA as bisphenol-A. To avoid political
controversy over the safety of these materials, manufacturers quickly
switched to alternative monomers that did not include bisphenol-A as a
precursor. Another problem with the original report was that measured
levels of monomer released from sealants seemed unusually high. It was
not noted during the sampling procedure that the airinhibited superﬁcial
layer (see the section on composites) of resin had not been removed by
wiping with a cotton roll before sampling the sealants. This small layer
generally is wiped away or quickly lost during the ﬁrst few chewing
strokes. This material is not representative of the actual cured sealant
material below. Even so, sealants are not totally innocuous. Some of the
diluent monomer (TEDGMA) remains unreacted (residual monomer) and is
slowly diffused out of the sealant. The small amount and the very long
period of release (see the earlier section on biocompatibility) suggest
that only minimal health risk would ever be involved. Clinical
Considerations. During the early 1970s, numerous clinical studies were
initiated to determine the relative reduction in caries possible with
sealant use and the clinical longevity of sealants. Simonsen252 reported
excellent clinical success after 15 years with teeth sealed only with a
single application of sealant. Prevention of occlusal caries at defects
depends simply on the exclusion of bacteria or their nutrients (Fig.
4-61). Numerous clinical investigations have shown that as long as pits
and ﬁssures remain completely sealed, there is 100% prevention of caries
at those sites.187,229 As long as the sealant is retained and seals the
necks of pits and ﬁssures against leakage, it achieves this end. Sealant
types differ in short-term and long-term retention.166 Absolutely no
evidence indicates that sealant ever completely wears away. If the
sealant is lost or leaks, the site is again at risk for caries. The
sealant may be lost because of failure of the acid etching or the
micromechanical retention to the acid-etched surface. It is common for
saliva or moist air contamination to interfere with the effects of acid
etching. Loss of sealant from areas that are not self-cleansing is
minimal, however. The ideal time to apply sealants is soon after
occlusal surfaces erupt into the oral environment. At that time, very
little of the tooth has erupted, however, and it is difﬁcult or
impossible to use a rubber dam for moisture control. Cotton rolls or
absorbent wedges or both may be used instead. Without special care, some
contamination of the acid-etched enamel commonly occurs. This
contamination prevents resin penetration into 194 CHAPTER 4 Biomaterials
Penetration Coefﬁcients for Sealants and Surface Sealers Sealant System
Penetration Coefﬁcient (cm/s) Adaptic bonding agent 12.8 Delton
pit-and-ﬁssure 7.22 sealant 10 Concise enamel bond 6.4 4.8 Nuva Seal 3
Concise white sealant 2.43 Adaptic glaze 0.62 Adapted from references
78, 195, and 227. TABLE 4-13

```{=html}
<!-- PDF page 202 -->
```
micromechanical spaces and leads to premature failure. During recalls,
if the sealant has been lost, it can be reapplied. With careful
management and repair of sealed surfaces, it is possible to achieve 100%
reduction in occlusal caries in those areas. There is suspicion that in
some cases careful sealant recalls, re-evaluations, repairs, and
necessary replacements are not occurring in a timely manner. In these
cases, it is possible that leaking sealants may place underlying pits
and ﬁssures at greater than normal risk. This is an unfortunate sequela
of presuming that sealant application automatically provides long-term
service. Sealants also are a common strategy for managing older patients
whose risk for caries is increasing as a result of reduced saliva flow
and more difﬁculty in maintaining good oral hygiene. There are no
clinical studies, however, that show the effectiveness of sealants in
these circumstances. Sealants also have been applied to smooth-surface
tooth structures to try to eliminate caries. For smooth surfaces,
however, fluoridated water is effective in reducing caries prevalence.
Sealants that have been applied to smooth surfaces are abraded by food
or toothbrushes or both and may be lost at relatively rapid rates.
Because toothbrush bristles are large, they do not affect sealants in
pits and ﬁssures. Fluoride-containing sealants have been investigated.
The contribution of fluoride in these circumstances may be small at
best. Clinical studies in which sealants were used to seal ﬁssures that
were minimally carious produced complete inhibition of the caries
process. Fluoride modiﬁcation of the enamel would not seem to be
beneﬁcial. Another important consideration for sealant use is the degree
to which children and adolescents are susceptible to caries. Strong
evidence supports that there are two categories of young patients, one
with a much greater caries predisposition (see Chapters 1 and 3).This
latter category of patients would beneﬁt the most from the use of
pit-and-ﬁssure sealants. One sure indication of apparent caries
susceptibility is a dental history of caries on the occlusal surfaces of
primary teeth.17,70,243 If all individuals were being examined routinely
by a dentist, their record would provide simple evidence for the choice
of whether to apply sealants to the permanent teeth. Older patients with
reduced saliva flow are at increased risk for caries and should be
considered candidates for sealants. Sealants also are used to repair or
seal leaking or failing dental restorations.166 Sealants have shown
great usefulness in sealing poor margins of amalgam restorations for 15
years.167 In some cases, sealants also have been used successfully to
seal surfaces of incipient carious lesions adjacent to existing
restorations. Despite the enormous long-term beneﬁt for patients with
sealed pits and ﬁssures, this prevention method was used routinely by
only approximately 16% of dental practices in the United States in 1992.
When the ﬁrst sealants were placed several decades ago, a high level of
technical difﬁculty led to early failure. For many years, some dentists
expressed limited enthusiasm for prevention. Frustration was associated
with delayed commitment by insurance carriers to reimburse dental
practices for these procedures. It is now accepted that sealants provide
outstanding service, when done properly, for very low costs. In
societies committed to dental care, this is a core strategy for early
management of caries. Annual local and national drives to provide free
or low-cost applications have re-energized interest in sealants. An
interesting adjunct preventive technique has been the use of fluoride
varnishes.127,213 Fluoride varnishes ﬁrst appeared in clinical practice
in the late 1960s in Europe, about the same time as pit-and-ﬁssure
sealants, but were not adopted for use in the United States19 until the
late 1990s. Because of the fluoride-releasing levels of these materials,
they are treated as medical devices and strictly regulated by the FDA.
Clinical trials214 on effectiveness have been exclusively conducted in
children to date and have shown excellent 195 Biomaterials CHAPTER 4
FIGURE 4-61 Example of function of sealant on ﬁrst molar after 5 years
(A) and 15 years (B) of clinical service. Some abrasion of sealant has
occurred in occlusal areas that appear self-cleansing. (From Simonsen
RJ: Retention and effectiveness of dental sealant after 15 years, J Am
Dent Assoc 122:34-42, 1992.)

```{=html}
<!-- PDF page 203 -->
```
effectiveness. The only clinical disadvantage is the temporary
discoloration of the teeth. Fluoride-containing varnishes (e.g.,
Duraphat \[Colgate, New York, NY\], Fluor Protector \[IvoclarVivaden,
Amherst, NY\]) are intended only as temporary ﬁlms on teeth that extend
the contact time of fluoride with existing tooth structure.34 They
remain on tooth structure for many hours, affording more opportunity to
produce fluoride-modiﬁed hydroxyapatite that is more acid resistant
(i.e., more caries resistant) and accelerating the remineralization of
early carious lesions.These are generally considered as effective as or
more effective than topical fluoride treatments. These varnishes contain
a ﬁlm-forming agent (e.g., as ethyl cellulose or collodion), releasable
fluoride, solvents, and wetting agents. They are applied to teeth with a
brush, cotton-tip applicator, or syringe-type applicator in a couple of
minutes, during which time they dry to coat tooth surfaces. To maintain
the fluoride effect, these should be reapplied at least every 6
months.212 The main cariostatic effect of fluoride varnishes is the
remineralization of early carious lesions. Fluoride varnishes almost
always are used in combination with other preventive strategies, such as
sealants, fluoride-containing dentifrices, topical fluorides, and
fluoride mouthrinses, and their effect is only one contribution to
caries reduction on pits and ﬁssures and on smooth surfaces. Its
relative contribution may be only 30% of the overall reduction in
caries.247 Composites Terminology. A composite is a physical mixture of
materials.The parts of the mixture generally are chosen with the purpose
of averaging the properties of the parts to achieve intermediate
properties. Often a single material does not have the appropriate
properties for a speciﬁc dental application. A schematic view of a
generalized composite was presented earlier in Fig. 4-5. Composites
typically involve a dispersed phase of ﬁller particles distributed
within a continuous phase (matrix phase). In most cases, the matrix
phase is fluid at some point during the manufacture or fabrication of a
composite system. A dental composite traditionally has indicated a
mixture of silicate glass particles within an acrylic monomer that is
polymerized during the application. The silicate particles provide
mechanical reinforcement of the mixture (reinforcing ﬁllers) and produce
light transmission and light scattering that adds enamel-like
translucency to the material. The acrylic monomers make the initial
mixture fluid and moldable for placement into a tooth preparation. The
matrix flows to adapt to tooth preparation walls and penetrate into
micromechanical spaces on etched enamel or dentin surfaces. Because the
flow of uncured composite is limited, most composite manufacturers
provide a bonding system. Bonding systems are primarily unﬁlled acrylic
monomer mixtures, similar to the matrix of the composite, that are
preplaced onto etched tooth surfaces to form a 1- to 5-μm ﬁlm. It
micromechanically interlocks with the etched surfaces, seals the walls
of the preparation, and copolymerizes with the composite restorative
material that ﬁlls the tooth preparation. Dentin and enamel bonding
systems may be provided as part of the composite product package.
Although dental composite or composite is the technically correct term
for these materials, various terms have been widely accepted as well.
Composites often have been called composite restorative materials, ﬁlled
resins, composite resins, resin composites, resin-based composites, and
ﬁlled composites. These alternative terms become more confusing as the
ﬁeld of dental polymers becomes more sophisticated and simultaneously
more complex. In this book, the term composite is used. Most
biomaterials are composites of some type. If these compositions are
modiﬁed to include special polymer phases, they may be called
resin-containing composites. Glass-ionomer cements have been modiﬁed
with polymer-containing ﬁllers and monomer-containing matrices. They are
classiﬁed as hybrid or resin-modiﬁed glass-ionomers, but could equally
well be described as modiﬁed composites. Many dental tissues are
actually biologic composites. Enamel is a composite of 11% water, 2%
noncollagenous proteins, and 87% hydroxyapatite crystals by volume.
Dentin is a composite of 21% water, 5% noncollagenous proteins, 27%
collagen, and 47% hydroxyapatite crystals by volume. Historical
Development. Early attempts at esthetic ﬁlling materials that predated
acrylic resins and composites were based on silicate cements. These
cements resulted from reactions of phosphoric acid with acidsoluble
glass particles to form a silica gel matrix containing residual glass
particles. Solubility problems with these materials led to the
introduction of unﬁlled acrylic systems based on PMMA. Methyl
methacrylate monomer contracted excessively during polymerization,
permitting subsequent marginal leakage. Also, PMMA was not strong enough
to support occlusal loads. Reinforcing ceramic ﬁllers, principally
containing silica, were added to the composition. Retrospectively, the
original PMMA materials now are called unﬁlled acrylics. If the amount
of ﬁller or ﬁller-like phase added to a resin matrix is small, the
overall composition is considered unﬁlled; 1% to 2% ﬁller-modiﬁed
sealant compositions are still classiﬁed as unﬁlled. Fig. 4-62 is a
schematic summary of the evolution of composites, their curing systems,
and their associated bonding systems. During the 50-year history, the
feature that dominated composite design was the reduction in average
particle size of ﬁllers and increased levels of ﬁllers. 196 CHAPTER 4
Biomaterials

```{=html}
<!-- PDF page 204 -->
```
Methyl methacrylate--based matrices were supplanted by BIS-GMA. BIS-GMA
is a difunctional monomer originally produced as the reaction product of
bisphenol-A and glycidyl methacrylate (Fig. 4-63A).36 Several analogues
of BIS-GMA have been investigated (modiﬁed BIS-GMA). Another similar
difunctional molecule used in composites is urethane dimethacrylate
(UDMA). UDMA replaces the bisphenol-A backbone with a linear isocyanate
one (Fig. 4-63B). BIS-GMA and UDMA are extremely viscous. For practical
reasons, they are diluted with another difunctional monomer with an
aliphatic backbone, TEGDMA, of much lower viscosity (Fig. 4-63C). To
gain the full advantage of a composite formulation, it is important to
provide interfacial bonding between the phases. In modern composites,
silica particles are precoated with monomolecular ﬁlms of silane
coupling agents (Fig. 4-64). These molecules are difunctional. One end
is capable of bonding to hydroxyl groups, which exist along the surface
of the silica particles, and the other end is capable of copolymerizing
with double bonds of monomers in the matrix phase. Coupling agents work
best with silica particles. All composites have been based on
silica-containing ﬁllers. Filler compositions often are modiﬁed with
other ions to produce desirable changes in properties. Lithium and
aluminum ions make the glass easier to crush to generate small
particles. Barium, zinc, boron, zirconium, and yttrium ions have been
used to produce radiopacity in the ﬁller particles. Excessive
modiﬁcation (by replacement of the silicon in the structure) can reduce
the efﬁcacy of silane coupling agents. Pure silica occurs in several
crystalline forms (e.g., crystobalite, tridymite, quartz) and in a
noncrystalline form (glass). Crystalline forms are stronger and harder,
but when used, result in composites that are difﬁcult to ﬁnish and
polish (Fig. 4-65A). Most composites are now produced using modiﬁed
silicate glass.The fluidity of a mixture of ﬁller and matrix monomer is
affected by the fluidity of the monomer and the amount of ﬁller
incorporated. The friction between the ﬁller particle surfaces and the
