Repository: endoking5792/dental-study-material

# Sturdevant's Art & Science of Operative Dentistry --- 5th Edition

Chapter-wise Markdown conversion of the uploaded PDF.

-   Senior editor: Theodore M. Roberson
-   Coeditors: Harald O. Heymann and Edward J. Swift Jr.
-   Edition: 5th edition
-   Copyright: 2006, Mosby / Elsevier
-   Source: user-provided PDF

Each chapter is a separate Markdown file. PDF page markers are retained
for traceability.

1.  `01 - Introduction to Operative Dentistry.md` --- PDF pages 10--21

2.  `02 - Clinical Significance of Dental Anatomy, Histology, Physiology, and Occlusion.md`
    --- PDF pages 22--71

3.  `03 - Cariology: The Lesion, Etiology, Prevention, and Control.md`
    --- PDF pages 72--142

4.

File: textbooks/Conservative Dentistry/Sturdevants_Art_Science_Operative_Dentistry_5e_MD/04 - Biomaterials.md (part 7 of 11)
# Chapter 4: Biomaterials
monomer is a principal factor controlling the fluidity. As the ﬁller
surface area increases, the fluidity decreases. Large ﬁller particles
have a relatively 197 Biomaterials CHAPTER 4 FIGURE 4-62 Summary of the
historical evolution of dental composites, curing methods, and
accompanying bonding systems. The long-term general trend has been to
reduce ﬁller particle sizes (to improve polishability and wear
resistance) and increase ﬁller levels. Today's composites are beginning
to employ more nanoﬁller. Curing methods evolved from chemically (or
self-cured) designs to UV-light--cured and then visible-light--cured
designs. Selfcured designs produce better degree-of-conversion and more
homogeneous curing. Visible-light curing has provided special control of
curing. However, quartz-tungsten-halogen lights for visiblelight curing
are still dominant, but LED curing units are rapidly becoming the most
popular. (Courtesy of S.C. Bayne, School of Dentistry, University of
North Carolina, Chapel Hill, NC.) Unbonded Composites 1950 Original
Development MACROFILL Self-Cured Composites MIDIFILL Composites
SELF-CURED UV-CURED VLC-CURED \[QTH, PAC, Laser, LED\] MIDIFILL
Composites FLOWABLES PACKABLES Midi-HYBRID Composites Mini-HYBRID
Composites Nano-HYBRID COMPOSITE CONTROLLED SHRINKAGE MICROFILL
Composites 1960 1970 1980 1990 2000 2010 Acid-Etching and Enamel Bonding
Dentin-Bonded Composites 3c, 2c, 1c Dentin Bonding System

```{=html}
<!-- PDF page 205 -->
```
198 CHAPTER 4 Biomaterials CH2 CH3 H H CH3 CH3 H3C CH2 CH2 CH2 CH CH OH
O BIS-GMA O O Reactive ends O O O C C C C C C C H H OH CH3 R1 R1 R1 
Aliphatic species H3C R2 O O C C C C C O Reactive ends O O O O O N N H
UDMA H H C C C H H H R2  Aromatic species CH2 CH2 CH2 CH2 CH2 CH2 H3C H
H CH3 H H O O TEGDMA O C C C O O O C C C Reactive ends A B C FIGURE 4-63
Chemical formulas of difunctional monomers commonly used in composites.
A, BIS-GMA monomer. B, UDMA monomer. C, TEGDMA monomer. (Courtesy of
S.C. Bayne, School of Dentistry, University of North Carolina, Chapel
Hill, NC.) FIGURE 4-64 Silane coupling agents are relatively small
molecules that must be added to the surfaces of the ﬁller particles
before ﬁller is mixed into the monomer matrix. Silane is mixed into
water, acidiﬁed, washed onto the particle surfaces, heated to encourage
reaction, and rinsed. As shown, a typical silane coupling agent has a
double bond on one end (left) and three methoxy groups on the other end
(right). The methoxy groups can condense (etherify) with pendant
hydroxyls on the surface of the silicate ﬁller particles. Methanol is
produced as a by-product and eliminated. On average, only about half of
the three methoxy groups actually react with the surface. Although the
silanation step has always been suspected to be poorly controlled in
composite production, most composites show some evidence of chemical
bonding at the interfaces. Under rigorous basic conditions (pH \>8.0),
it is possible to reverse this reaction and degrade the silane, but this
condition is rarely encountered intraorally. (Courtesy of S.C. Bayne,
School of Dentistry, University of North Carolina, Chapel Hill, NC.) H H
C C CH3 COO-CH2CH2CH2-Si-O-CH3 O-CH3 O Si O O Si Si O O Si O HO CH3OH 3-
Methacryloxypropyl-trimethoxy Silane (coupling agent) Silicate Filler
Particle

```{=html}
<!-- PDF page 206 -->
```
small amount of particle surface area per unit of ﬁller particle volume.
As an equivalent volume of smaller ﬁller particles is used to replace
larger ones, the surface area increases rapidly. When ﬁller particles
with diameters that are one tenth as large are substituted, the surface
area increases by a factor of 10. The situation is exacerbated further
for microﬁller particles made from SiO2, which tend to agglomerate into
chains. Placement of composites cannot be accomplished so precisely that
adjustments to anatomic contours would not be needed after curing.
Typically, the restoration is produced by intentionally overﬁlling the
tooth preparation a small amount. The anatomic contours are accomplished
by gross cutting (grinding), ﬁne cutting (ﬁnishing), and smoothing
(polishing) the material after polymerization (Fig. 4-66A). Particle
sizes in composites affect other properties in addition to fluidity.
Filler particle size has a direct effect on the surface roughness of the
ground, ﬁnished, or polished composite. Filler particles are harder than
the matrix. During ﬁnishing, some particles may be left protruding from
the surface, whereas others are stripped out of the surface leaving
holes. If the particles are very small, the resulting surface roughness
is of little concern. This effect is illustrated schematically in Fig.
4-65B. Otherwise, the rough areas may contribute to light scattering and
collection of organic debris or stain. Effectiveness of restoration
ﬁnishing and polishing procedures depends on careful use of successively
ﬁner abrasive materials to eliminate larger scratches or defects and
replace them with smaller ones. This process is schematically summarized
in Fig. 4-66A. Final ﬁnish of the composite surface is a result of the
combination of ﬁller particle size effects and ﬁnishing scratches.
Average roughness of the surface is recorded in terms of the extent of
hills and valleys measured on surface proﬁles. The measurements can be
collected with proﬁlometers (e.g., Surfanalyzer) or atomic force
microscopes. An example of an atomic force microscope image and the
calculated surface roughness, Ra, is shown in Fig. 4-66B and C. Surfaces
with average roughness values of less than 1 μm are considered very
smooth clinically. It is common to be able to achieve surface smoothness
in the range of 0.2 to 0.6 μm using submicron polishing pastes on
materials that include submicron ﬁller phases. Classiﬁcation. Composites
generally are classiﬁed with respect to the components, amounts, and
properties of their ﬁller or matrix phases or by their handling
properties. The most common classiﬁcation method is based on ﬁller
content (weight or volume percent), ﬁller particle size, and method of
ﬁller addition. Composites also could be deﬁned on the basis of the
matrix composition (BIS-GMA or UDMA) or 199 Biomaterials CHAPTER 4 2 μm
Surface roughness due to filler particle detachment Reduction during
finishing and polishing MIDIFILL COMPOSITE MICROFILL COMPOSITE Reduction
Smooth surface A B FIGURE 4-65 Schematic summary of the microscopic
events during ﬁnishing and polishing operations. A, Schematic
illustration of effect of abrasive particle size on surface ﬁnishing of
midiﬁll versus microﬁll composite surfaces. B, Scanning electron
microscopy view of coarsely ﬁnished midiﬁll composite surface. (Courtesy
of S.C. Bayne, School of Dentistry, University of North Carolina, Chapel
Hill, NC.)

```{=html}
<!-- PDF page 207 -->
```
polymerization method (self-curing, UV--light--curing, visible
light--curing, dual--curing, or staged--curing), but these systems are
trivial and do not communicate as much information about the properties.
Almost all important properties of composites are improved by using
higher ﬁller levels.The only practical problem is that, as the ﬁller
level is increased, the fluidity decreases. Highly ﬁlled compositions
typically contain large ﬁller particles, but as previously stated, this
composition results in a rougher ﬁnished surface. Smaller ﬁller
particles are used to guarantee that composites have a relatively smooth
ﬁnished surface, This choice compromises the ﬁller level possible,
however, and the material's properties. The degree of ﬁller addition is
represented in terms of the weight percent or volume percent of ﬁller.
Because silica ﬁllers are approximately three times as dense as acrylic
monomer (or polymer), 75 weight % 200 CHAPTER 4 Biomaterials FIGURE 4-66
Finishing and polishing of composite surfaces. A, Rough surface
gradually is cut away by ﬁner and ﬁner abrasives (coarse and ﬁne
ﬁnishing). Polishing produces little cutting, but does tend to smear
material (burnishing) from remaining high spots into low spots and
create a smooth surface. The ﬁnal surface ﬁnish is measured as the
average up-and-down surface roughness (Ra) remaining by proﬁling select
areas of the surface. B, Atomic force microscope image of ﬁnely ﬁnished
midiﬁll composite (note the relief of ﬁller particle margins produced by
the ﬁnishing process) with an average roughness (Ra) corresponding to
0.2 μm. C, Atomic force microscope image of ﬁnely ﬁnished miniﬁll
composite. (Courtesy of J.Y.Thompson, School of Dentistry, University of
North Carolina, Chapel Hill, NC.) Significant material removal New
surface approximates abrasive size COARSE finished 20 μm SURFACE
ROUGHNESS  Ra  Average up-and-down geometry Smearing and burnishing to
smoothen surface Polished Fine grooves FINE finished Original rough
surface 2 μm 0.2 μm A 20 μm μm μm 40 0 0 20 40 0.00 3.50 7.00 20 μm μm
μm 40 0 0 20 40 0.00 3.50 7.00 B C

```{=html}
<!-- PDF page 208 -->
```
ﬁller is equivalent to approximately 50 volume % ﬁller. Properties of
composites are proportional to the volume percent of the phases
involved. It is much easier to measure and formulate composites using
weight percentages rather than volume percentages, and in dentistry the
weight percent is reported much more commonly. A conversion of ﬁller
levels and corresponding classiﬁcations of composites is presented in
Table 4-14. Filler particle sizes for the earliest composites averaged
10 to 20 μm in diameter, with many of the larger particles 50 μm (Figs.
4-67 and 4-68). At ﬁrst, there was no need to distinguish the particle
size range or ranges of composites because all commercial products were
in approximately the same range. During the evolution of formulations
toward better ﬁnishing characteristics and greater resistance to wear,
increasingly smaller ﬁller particles were used. Because the early ﬁller
particles were relatively large, composites based on those large ﬁllers
became known as macroﬁll materials. The terms macroﬁll and macroﬁller
are preferred to macroﬁlled because they properly describe the ﬁller
particle size and not the method of producing the mixture. During the
course of composite evolution, nomenclatures and classiﬁcation systems
have been neither consistent nor uniform.31,59,132,146,235,275,289 In
the following sections, composites are classiﬁed in terms of their
particle size range or comparative ﬁnishing characteristics. Each
classiﬁcation is presented. Classiﬁcation of composites based on the
ﬁller particle size or agglomerate size range has been partially
developed by several authors.59,116,118,132,146,235,275,288,289 That
system is extended here to include the particle size by order of
magnitude, acknowledging mixed ranges of particle sizes and
distinguishing precured composite pieces as special ﬁller. Composite
ﬁller particles are called macroﬁllers in the range of 10 to 100 μm,
midiﬁllers from 1 to 10 μm, miniﬁllers from 0.1 to 1 μm, microﬁllers
from 0.01 to 0.1 μm, and nanoﬁllers from 0.001 to 201 Biomaterials
CHAPTER 4 Examples of Filler Level Ranges for Typical Composites in
Terms of Weight and Volume Percent* Weight % Volume % Composites 0 0
\[Unﬁlled resin, bonding agents, pit-and-ﬁssure sealants\] --- 10
\[Sealants ﬁlled with colorants\] --- 20 --- 50 30 Homogeneous microﬁlls
--- 40 Flowables (ﬁrst generation) 75 50 Macroﬁlls, midiﬁlls --- 60
Hybrids, heterogeneous microﬁlls, flowables (second generation) 85 70
Hybrids, packable composites --- 80 --- --- 90 \[Enamel\] 100 100 ---
*The composites are reported using a classiﬁcation system based on ﬁller
particle sizes. Systems that are not dental composites are reported in
brackets. Volume percent ﬁller is always less in amount than weight
percent ﬁller for the same composition because the glass ﬁller is denser
than the resin matrix. Typically, 75 weight percent ﬁller is equal to 50
volume percent ﬁller, as shown in the table. TABLE 4-14 FIGURE 4-67
Examples of dental composite classiﬁcation based on ﬁller particle size.
Composites are grouped on the basis of (1) primary particle size
(homogeneous), (2) mixtures of precured with uncured composite
(heterogeneous), (3) mixtures of major particle sizes (hybrids), and (4)
other special modiﬁcations (e.g., chopped ﬁber is added) to the
composite (not shown). Filler particles may be clusters or agglomerates
as well. (Courtesy of S.C. Bayne, School of Dentistry, University of
North Carolina, Chapel Hill, NC.) Not shown \[Megafill\] HETEROGENEOUS
HEMOGENEOUS HYBRID HeteroMinifill HeteroMidifill HeteroMicrofill
MACROFILL Midi-Mirco HYBRID Mini-Mirco HYBRID Or Mini-Nano HYBRID
MIDIFILL MINIFILL MICROFILL \[Nanofill\] Not shown

```{=html}
<!-- PDF page 209 -->
```
0.01 μm.Very large individual ﬁller particles, called megaﬁllers, also
have been used in special circumstances. Accordingly, composites are
classiﬁed by particle size as megaﬁll, macroﬁll, midiﬁll, miniﬁll,
microﬁll, and nanoﬁll. Composites with mixed ranges of particle sizes
are called hybrids, and the largest particle size range typically is
used to deﬁne the hybrid type (e.g., miniﬁll hybrid) because microﬁllers
have normally been the smaller portion of the mixture. It is more
revealing, however, to state both portions of the mixture (e.g.,
mini-micro hybrid or mini-nano hybrid). If the composite simply consists
of ﬁller particles and uncured matrix material, it is classiﬁed as
homogeneous. If it includes precured composite or other unusual ﬁller,
it is called heterogeneous. If it includes novel ﬁller modiﬁcations in
addition to conventional ﬁllers, it is called modiﬁed, such as
ﬁber-modiﬁed homogeneous miniﬁll. After the early macroﬁll composites,
the next generation had ﬁllers that were 8 to 10 μm in average size
(midiﬁllers) and were originally designated ﬁne particle composites to
imply their improved ﬁnishing characteristics. These new materials
quickly became popular and were used primarily for anterior restorations
in place of silicate cements and direct-ﬁlling resins. The category soon
became known as traditional or conventional composites, but that
designation has become confusing as newer composites continue to evolve
with even smaller particle size ranges. The next step in composite
evolution was to use 0.02- to 0.04-μm diameter particles to produce
microﬁll composites. The term microﬁller already was in common use for
these particles in nondental applications. Microﬁll composites also were
called ﬁne ﬁnishing composites.The small ﬁller particle size produced
high viscosities in the uncured mixes of BIS-GMA with TEGDMA and
required the addition of a greater amount of monomer diluent, along with
a reduced overall ﬁller content to maintain a workable consistency. To
circumvent part of the viscosity problem, two strategies were developed.
The ﬁrst was to blend precured microﬁll composite with uncured material.
Precured particles were generated by grinding cured composites to a 1-
to 20-μm--sized powder. The precured particles become chemically bonded
to the new material, provide islands with better properties, and can be
ﬁnely ﬁnished. These variants are known as heterogeneous microﬁlls (or
organic ﬁller composites). An example is shown schematically in Fig.
4-67 and in a scanning electron micrograph in Fig. 4-68. Unmodiﬁed
microﬁlls are called homogeneous microﬁlls. A second approach has been
to sinter small ﬁller particles into large but porous ﬁller particles,
impregnate them with monomer, and add the new particles to a microﬁll
composite. Within the local region of the sintered ﬁller particle, the
material is highly ﬁlled and yet capable of being polished. After it was
realized that highly ﬁlled microﬁlls were difﬁcult to use, composites
were formulated with mixtures of particles in the microﬁller range and
2- to 5-μm range.These bimodal distributions allowed higher ﬁller levels
and still permitted good ﬁnishing. All types of mixtures are known
collectively as hybrid composites. In 2005, the average particle or
cluster size for ﬁller mixtures for current materials was in the 0.1- to
1-μm range.These composites are called mini-micro hybrids (or
minihybrids and occasionally misnamed microhybrids). More recently,
composites have been developed with nanoﬁllers that range in size from
0.005 to 0.020 μm.74 Some biomaterials that claim to use nanotechnology
do not use nanoﬁller particles, but rather report their ﬁller particle
sizes simply in terms of nanometers (e.g., 100 nm). Nanosized and
near-nanosized ﬁllers are produced for sol-gel processing of silica,171
polyhedral oligomeric silsequioxanes (POSS; Hybrid Plastics, Fountain
Valley, CA),113 or metal-oxide nanoparticles.89 Nanoﬁller seems to be
ideal for ﬁnishing, wear resistance, and mechanical properties.
Nanoparticles also may be clustered or aggregated into large units that
can be blended with nanoparticles to produce hybrids as well. Actual
nanoparticles can be different compositions, producing further
complexity in the design. Ultimately, nanoﬁller should replace all other
ﬁller types in composites. Although the vast preponderance of ﬁller in
composite is equiaxed rough particles, there is increasing 202 CHAPTER 4
Biomaterials 10 m Regular composite Pre-cured composite particle FIGURE
4-68 Scanning electron microscopy cross-sectional view of heterogeneous
microﬁll composite. (Courtesy of S.C. Bayne and D.F. Taylor, School of
Dentistry, University of North Carolina, Chapel Hill, NC.)

```{=html}
<!-- PDF page 210 -->
```
interest in ﬁber-reinforced systems. The main advantage of ﬁbers is that
they have excellent strength in the primary ﬁber direction. It is
difﬁcult to pack the ﬁbers or orient their direction efﬁciently. Small
additions of ﬁbers to regular ﬁllers are effective in improving
properties. The limiting factor is that ﬁbers may be used only with
dimensions greater than 1 μm because of the concerns for carcinogenicity
of submicron ﬁbers such as asbestos. Most current ﬁbers have diameters
of 5 to 10 μm and effective lengths of 20 to 40 μm. Single crystals
generally have symmetric shapes and are commonly long plates, behaving
similar to ﬁbers. Their singular advantage is that they are much
stronger than noncrystalline or polycrystalline ﬁbers. The strongest
example of a crystal-modiﬁed composite is an experimental composition
that employs silicon carbide single crystals.264,265 The crystals are
colored and not well suited for esthetic compositions. In clinical uses
in which esthetics are not important, however, these crystal-modiﬁed
composites could be extremely valuable. Another consequence of advances
in the control of ﬁller particle size, particle size distribution,
particle morphology, and monomer technology has been the introduction of
composites with speciﬁc handling characteristics. These include flowable
composites and packable composites. Flowable composites are a class of
low-viscosity materials that possess particle sizes and particle size
distributions similar to those of hybrid composites, but with reduced
ﬁller content (ﬁrst-generation flowable composites), which allows the
increased amount of resin to decrease the viscosity of the mixture. In
general, the mechanical properties of ﬁrst-generation flowable
composites were inferior to those of standard hybrid composites.33,287
Since 2002, second-generation flowable composites have been formulated
in such a way that their properties are almost equal to those of
traditional composites. Because flowable composites are made with
speciﬁc handling characteristics in mind, their range of advertised
clinical uses varies. Within the range of materials classiﬁed as
flowable composites, the materials with lower ﬁller content
(ﬁrst-generation) are intended for uses such as pit-and-ﬁssure sealants
or small anterior restorations. Materials with higher ﬁller content
(second-generation) have been suggested for use in Class I, II, III, IV,
and V restorations, although they are better suited for only
conservative restorative procedures. The most popular applications for
flowable composites continue to be as the ﬁrst increment during a
composite restoration procedure or as a repair resin for margins or
nonoccluding surfaces. Packable composites, also referred to as
condensable composites, were developed in a direct effort to produce a
composite with handling characteristics similar to amalgam---"packable"
or "condensable." These amalgam alternatives are intended primarily for
Class I and II restorations. The composition and properties reported for
early examples of this class of composites suggest that they represent
little or no improvement over traditional hybrid composites.142,236 The
distinguishing characteristics of packable composites are less
stickiness and higher viscosity (stiffness) than traditional hybrid
composites, which allows them to be placed in a manner that resembles
amalgam placement, although they do not truly undergo condensation
similar to amalgam. Because of this, "packable composite" is a more
appropriate description of this class of composites. Examples of the
ﬁlled composite designations are shown in Fig. 4-67. Mean ﬁller particle
sizes of those designations are shown in Fig. 4-69. Mean ﬁller particle
sizes often may not correspond to any actual particle size because of
polydispersed distributions. Fig. 4-70 shows examples of the particle
size distributions for several composites.There is no practical
limitation on the complexity of ﬁller particle compositions or particle
size distributions. New composites may be better described simply as
polydisperse. In addition to inorganic or composite ﬁllers, it is
possible to add crystalline polymer ﬁllers. Some newer composites
include crystalline polymer to supplement traditional ﬁllers.
Crystalline polymer is not nearly as strong as inorganic ﬁller, but it
is stronger than amorphous polymer material. Microﬁll and hybrid
composites tend to use microﬁllers of SiO2. These silica microﬁllers can
be produced in a variety of ways and are designated with different
names.Two basic forms are used in dental compositions. Colloidal silica
is chemically precipitated from a liquid solution as amorphous silica
particles. Pyrogenic silica is precipitated from a gaseous phase as
amorphous particles.114 The properties of each form are slightly
different, but the differences have not yet been shown to produce
different clinical properties for composites. For posterior composite
restorations, it also is possible to place one or two large glass
inserts (0.5- to 2-mm particles) into composites at points of occlusal
contact or high wear. These pieces of glass are referred to as inserts
(or megaﬁllers). Although they have shown improved wear resistance to
contact area wear, the techniques are more complicated and do not
totally 203 Biomaterials CHAPTER 4 FIGURE 4-69 Composite ﬁller ranges
versus particle size (shown on a logarithmic scale). (Courtesy of S.C.
Bayne, School of Dentistry, University of North Carolina, Chapel Hill,
NC.) 100 10 1 0.1 0.01 0.001 Filler Particle Sizes (m) MACROfiller
MIDIfiller MINIfiller MICROfiller NANOfiller (fine particle) (very fine
particle) (fine finishing) (very fine finishing)

```{=html}
<!-- PDF page 211 -->
```
eliminate contact-free area (CFA) wear. The bonding of the composite to
the insert is questionable. Matrix monomers for composites used in the
United States traditionally have been based on BIS-GMA as the primary
monomer. UDMA has been more popular in European composites. Initially,
better adhesion or resistance to color change was predicted for the UDMA
formulations, but clinical studies have not been able to document these
advantages. Matrix monomers can be polymerized in a variety of ways. The
original composites adopted self-curing chemistry that was typical of
dental denture base compositions.These composites have been called
self-cured, chemically cured, or two-component systems. Amine
accelerators that were used to increase polymerization rates contributed
to discoloration after 3 to 5 years of intraoral service. An alternative
system was introduced that used UV light (UV-light--cured) to initiate
polymerization. The curing units required had limited reliability and
presented some safety problems. They were replaced with visible
light--cured or light-cured systems. Light-cured composites are the most
popular today, but their success depends on the access of highintensity
light to cure the matrix material (Fig. 4-71). If the composite
thickness exceeds 1.5 to 2 mm, the light intensity can be inadequate to
produce complete curing, especially with darker shades of composite.
Filler particles and coloring agents tend to scatter or absorb the
curing light in the ﬁrst 1 to 2 mm of material. Darker shades and
microﬁlls are more difﬁcult to cure. Access to interproximal areas is
limited and may require a special technique to guarantee adequate
light-curing energy. Because of these problems, increasingly composite
compositions are dual-cured, combining selfcuring and light-curing.The
self-curing rate is slow and is designed to cure only the portions not
adequately 204 CHAPTER 4 Biomaterials FIGURE 4-70 Examples of relative
ﬁller contents and particle size distributions for a variety of
fabrication strategies (homogeneous, heterogeneous), ﬁller options
(midiﬁller, miniﬁller, microﬁller, or nanoﬁller), and combinations
(hybrids of different-sized particles or clustered ﬁller or both). The
relative ﬁller content is represented by the area within the boxes and
not the position on the scale. The mini-micro hybrid ﬁller is composed
of a mixture of approximately 70% miniﬁller (approximately 0.5 μm) and
approximately 30% microﬁller (approximately 0.2 μm), which represents
approximately 50% to 55% of the entire composite and is greater than the
total ﬁller content in a homogeneous microﬁll. (Courtesy of S.C. Bayne,
School of Dentistry, University of North Carolina, Chapel Hill, NC.)
Heterogeneous MINIFILL Heterogeneous MICROFILL Homogeneous MICROFILL
Homogeneous MIDIFILL Midi-Micro HYBRID Mini-Micro HYBRID Mini-Nano
HYBRID Homogeneous NANOFILL Relative Filler Content (%) 100 10 1 0.1
0.01 0.001 Filler Particle Size (m) FIGURE 4-71 Example of visible
light--curing unit for use with composites, bonding agents, and other
light-curing materials. The main power supply is connected to a
pistol-grip light gun that generates a beam that is passed through the
ﬁberoptic tube. A shield is supplied to protect against direct
observation of highintensity light at the tip. (Courtesy of Kerr-Sybron,
Orange, Calif.)

```{=html}
<!-- PDF page 212 -->
```
light-cured. Another approach is to provide staged curing. In some
instances, composite ﬁnishing can be complicated by relatively hard,
fully cured material. By ﬁltering the light from the curing unit during
an initial cure, it is possible to produce a soft, partially cured
material that can be easily ﬁnished. Afterward, the ﬁlter is removed,
and the composite curing is completed with full-spectrum visible light.
Light-Curing Variables. A key consideration for light curing in
dentistry is the plethora of variables associated with the operation.
Light curing can be accomplished with quartz-tungsten-halogen (QTH)
curing units, plasma arc curing units, laser curing units, and
light-emitting diode (LED) curing units. Examples of current LED units
are shown in Fig. 4-72. The spectral output (intensity versus
wavelength) (Fig. 4-73) of different commercial units may vary, but each
one attempts to maximize the light in the absorption range of the
photoinitiator within the composite being cured. Most current composites
employ camphoroquinone as the photoinitiator, and it absorbs photons of
light energy, predominantly at 474 nm. The challenge to cure light-cured
biomaterials effectively is illustrated by the numerous variables shown
in Fig. 4-74. Light-curing variables are logically grouped 205
Biomaterials CHAPTER 4 FIGURE 4-72 Examples of four current LED curing
units. A, Elipar Freelight 2 (3M-ESPE, St. Paul, Minn). B, LEDemetron
(Kerr, Orange, Calif). C, Ultra-Lume LED 5 (Ultradent, South Jordan,
Utah). D, Allegro (Denmat, Santa Maria, Calif). Most LED curing units
are battery-operated and portable.Their wide-ranging designs include
pen-grasp designs (A), pistol-grip designs (B), two types of LEDs (C),
and swappable rechargeable batteries (D). A B C D

```{=html}
<!-- PDF page 213 -->
```
in terms of those associated with (1) the curing equipment, (2) clinical
manipulation of the curing light, and (3) restoration effects on curing
light absorption. Each of these is considered separately in the
following paragraphs. Different categories of curing lights produce a
spectrum of light in different ways.The problems of the ﬁrst three types
are illustrated by considering QTH light-curing systems. Within the
light-curing unit is a power supply that heats a tungsten ﬁlament in a
quartz bulb containing a halogen gas. The output of the bulb depends on
the voltage control and operational characteristics of the bulb. New
bulbs are not equivalent. Older curing units often show voltage
variations. A typical QTH bulb is rated for 80 to 100 hours
(approximately 2.5 years of average clinical practice use), but may last
two to three times as long under ideal conditions. Within the
light-curing unit, the light from the bulb is collected by reflecting it
from a silverized mirror behind the bulb toward the path down the
ﬁberoptic chain to the tip. It is crucial that the mirror surface be
kept clean. This surface becomes heated during the operation of the
light, then cools down between uses. It often condenses vapors from
mercury, bonding system solvents, or moisture in the operatory air onto
its surface, dulling or clouding its surface. This surface can be
cleaned routinely with alcohol or methyl ethyl ketone solvents on cotton
swabs to renew its reflection effectiveness. The reflector is parabolic
in geometry (Fig. 4-75), rather than being hemispherical, to focus the
light toward a small ﬁberoptic entry. Of the light produced, less than
0.5% is suitable for curing, and most is converted at some point into
heat. To minimize any heating that might occur during light curing, two
ﬁlters are inserted in the path of the light just before the ﬁberoptic
system. The UV and infrared bandpass ﬁlters eliminate signiﬁcant amounts
of unnecessary light and convert it into heat within the unit. A small
fan is used to dissipate unwanted heat from the ﬁlters and reflector.
Bandpass ﬁlters can be made from special glass or plastic coatings on
clear glass. Filters may degrade as they become fatigued by numerous
heating and cooling cycles. Light passed through the ﬁberoptic bundle is
emitted from the tip of the curing unit. Some light intensity is lost
through the ﬁberoptic system. The output characteristics of the tip are
generally not uniform, with highintensity light observed in the center
of the bundle. Resin contamination on the curing unit tip tends to
scatter the light, reducing the effective output quite a bit. The tip
should be cleaned of cured resin, when necessary, using an appropriate
rubber wheel on a slow-speed handpiece. The curing-light output can be
monitored directly with a built-in or portable radiometer or by trial
curing of some composite material. The former approach is much more
sensitive to curing problems. Most modern curing lights include a
convenient radiometer as part of the unit that measures the number of
photons per unit of area per unit of time. It does not discriminate the
light energy that is matched to the photoinitiator. It measures all
light energy. The real value of the measurement is limited. Generally,
QTH curing lights 206 CHAPTER 4 Biomaterials FIGURE 4-73 Example of
spectral output of QTH versus LED light-curing units compared with
absorption range for camphoroquinone photoinitiator, which is used in
most light-cured bonding agents and composites. Unabsorbed light is
converted principally into heat energy. (Courtesy of S.C. Bayne, School
of Dentistry, University of North Carolina, Chapel Hill, NC.)
Camphoroquinone (CQ) photoinitiator absorption Example of spectral
output of LED curing light Example of spectral output of QTH curing
light 300 400 500 600 Wavelength (nm) Relative Intensity • Bulb frosting
or degradation • Light reflector degradation • Optical filter
degradation • Fiberoptic bundle breakage • Light-guide fracture • Tip
contamination by resin buildup • Line voltage inconsistencies •
Sterilization problems • Infection control barriers Curing Equipment
Factors • Light tip direction • Access to restoration • Distance from
surface • Size of tip • Tip movement • Time of exposure • Restoration
thickness • Cavity design • Filler amount and size • Restoration shade •
Monomer ratios Restoration Factors Procedural Factors FIGURE 4-74 List
of variables associated with visible-light curing linked to the
equipment, manipulation procedure, and restorative material.

```{=html}
<!-- PDF page 214 -->
```
functioning in the normal range have outputs of 400 to 800 mW/cm2. A
good rule of thumb is that the minimum output should never be less than
300 mW/cm2. A radiometer is designed to measure the photon level per
unit time through a standard 11-mm diameter window. Smaller or larger
curing unit tips cannot be tested effectively. Light energy entering
into a ﬁberoptic bundle is diffused or concentrated depending on whether
the curing unit tip is larger or smaller. Shifting from a standard
11-mm-diameter tip to a small 3-mm-diameter has the effect of increasing
the light output eightfold. This increased output increases the chance
that heat produced in the curing procedure will raise the temperature of
the restoration and surrounding dentin to much more dangerous levels.
Increases in pulpal temperatures of more than 5°C to 8°C easily cause
cell death.303,304 Light emanating from the tip of a curing unit does
not maintain its intensity, but is scattered by molecules in the air on
the path to the restoration. Ideally, the ﬁberoptic tip should be
adjacent to the surface being cured, but this most likely would cause
the tip to be contaminated by the material being cured.The intensity of
light striking the composite is inversely proportional 207 Biomaterials
CHAPTER 4 FIGURE 4-75 Internal operation of a QTH visible light--curing
unit. A, Schematic of a typical pistol-grip handle attached to the power
supply for the unit. B, A disassembled pistol grip of unit (Demetron,
Kerr Dental Products) showing light pipe (left), shield to prevent
operator from directly viewing light tip, ﬁlters in light path, light
bulb and reflector, light socket, cooling fan (behind socket), trigger,
circuit board, and wired connection to power supply. (B courtesy of Kerr
Dental Products, Orange, Calif.) LIGHT PIPE LIGHT GUARD COOLING FAN
TRIGGER CIRCUIT BOARD LIGHT AND REFLECTOR BANDPASS FILTERS A B

```{=html}
<!-- PDF page 215 -->
```
to the distance from the tip of the ﬁberoptic bundle of the curing light
to the composite surface. Ideally, the tip should be within 1 to 2 mm of
the composite to be effective (Fig. 4-76). This is not possible in many
dental procedures because the anatomy of a tooth or the distance into
the preparation extensions creates geometric interference. Distances of
5 to 6 mm often are encountered. At distances beyond 6 mm for QTH
lights, the output may be less than one third that at the tip. To permit
closer approximation of the curing light to the composite,
light-transmitting wedges have been promoted for interproximal curing,
and light-focusing tips have become available for access into proximal
boxes.76 Smaller tips are useful to overcome this problem, but require
many more light-curing cycles to cover the same amount of cured area.
Certain walls containing bonding systems to be cured within complex
preparation extensions, such as Class II restorations, may not be
oriented ideally to the curing-light direction and still may be
undercured. The composite itself also affects the light-curing process.
Filler particles tend to scatter the light, and darker colorants tend to
absorb the light. It is generally recommended that no more than 1.5- to
2-mm increments be light cured at a time.55,162 Smaller ﬁller particles
(0.1-1 μm) interfere most with the light and maximize scattering. That
particle size corresponds to the wavelength range for the photoinitiator
used for curing. Within a composite, the pattern of curing varies as a
function of curing-tip radius and light penetration depth into the
material. The intensity of the tip output generally falls off from the
center to the edges. Bulk curing of composite produces a bullet-shaped
curing pattern; this may lead to inadequate curing in regions such as
the proximal box line angles of Class II restorations. The degree of
conversion (or degree of cure) is related to the intensity of light and
duration of exposure. It decreases considerably with depth into a
composite material. Restorative materials based on BISGMA--like
restorative matrices generally can be converted only to 65% because of
technical problems with steric hindrance of the reacting molecules; 65%
would be considered a good degree of conversion. A curing light may
produce only a 55% degree of cure at 1 mm into a composite and even less
at greater depths. Clinically, it is impossible to distinguish
differences in the degree of cure. One can detect only the start of
uncured material. The boundary between somewhat cured and uncured
material is called the depth of cure and is often 5 mm for light Vita
shades (A2 or A3) of material, in which the tip is close to the
composite. In cases of poor access or darker shades, it is recommended
that materials be placed and cured in increments of 1.5 to 2 mm. For the
darkest shades, increments should be limited to 1 mm of thickness.
Problems of light penetration are only slightly overcome by increasing
curing times. Light-curing typically required a minimum of 20 seconds
for adequate curing under optimal conditions of access.This time is
shortened, however, by increasing the concentration of photoinitiator in
the composite system or increasing intensity of the output. It has been
estimated that for a standard restorative practice during the course of
a normal year, 20 to 40 hours may be consumed solely with light-curing.
Faster curing includes some cautions as well. High-intensity plasma-arc
curing or laser lights can reduce curing times to 3 to 10 seconds, 208
CHAPTER 4 Biomaterials FIGURE 4-76 Light intensity influences on
polymerization zone. A, Varying light intensity with width and depth
affects the degree of conversion of monomer to polymer, shape of cure,
and depth of cure. B, Proximity of curing light to the surface affects
the depth of penetration of light into the surface. COMPOSITE A B 0 mm 1
2 3 4 2. SHAPE OF CURE 3. DEPTH OF CURE 1. DEGREE OF CONVERSION 65%
Curing Light 45% 15% 1-1.5 mm CORRECT INCORRECT 1.5-2 mm

```{=html}
<!-- PDF page 216 -->
```
but generate much more unwanted heat as well. Bandpass ﬁlters can remove
much of unwanted wavelengths of light and decrease some heating effects.
LED systems work best, however, at generating well-controlled
wavelengths with minimal heating effects. There are still cautions for
LEDs as well. Some composites use photoinitiators, which absorb
wavelengths other than the LED output. At least one LED curing light
provides an option for additional wavelength output to cover the range
of variant photoinitiators. To guarantee that adequate curing has
occurred, it is common to postcure for one to two additional curing
cycles. There is some suspicion that postcuring (curing again after
completion of the recommended curing procedure) may improve slightly the
surface layer properties, such as wear resistance. This has never been
proved, however. High-intensity lights do not produce the same type of
