Repository: endoking5792/dental-study-material

# Sturdevant's Art & Science of Operative Dentistry --- 5th Edition

Chapter-wise Markdown conversion of the uploaded PDF.

-   Senior editor: Theodore M. Roberson
-   Coeditors: Harald O. Heymann and Edward J. Swift Jr.
-   Edition: 5th edition
-   Copyright: 2006, Mosby / Elsevier
-   Source: user-provided PDF

Each chapter is a separate Markdown file. PDF page markers are retained
for traceability.

1.  `01 - Introduction to Operative Dentistry.md` --- PDF pages 10--21

2.  `02 - Clinical Significance of Dental Anatomy, Histology, Physiology, and Occlusion.md`
    --- PDF pages 22--71

3.  `03 - Cariology: The Lesion, Etiology, Prevention, and Control.md`
    --- PDF pages 72--142

4.

File: textbooks/Conservative Dentistry/Sturdevants_Art_Science_Operative_Dentistry_5e_MD/04 - Biomaterials.md (part 8 of 11)
# Chapter 4: Biomaterials
polymer network during curing. Rapid polymerization may produce
excessive polymerization stresses and weaken the bonding system layer
against tooth structure. The physics of polymerization is much more
complex than has been considered. As noted earlier, acrylic resin
monomers used in dentistry undergo polymerization in stages named
activation, initiation, propagation, and termination. Activation
involves the production of free radicals. Initiation is the step in
which free radicals react with monomer units to create the initial end
of a polymer chain. Propagation is the addition of monomer to the
growing chain. Termination is the conclusion of the process as a result
of steric hindrance, lack of monomer, or other problems. Light curing
influences the initiation process. Increased light intensity increases
the probability of effective activation and the subsequent number of
chains started. There is a minimum critical intensity, however, below
which light does not cause activation. Increased light exposure time is
not useful to push the degree of conversion to high levels deeper within
a material. Activation and initiation that do occur happen quickly.
Early propagation rates involve 100,000 to 1 million monomer reactions
per second. Amounts of unreacted material remain a concern. If the
degree of conversion is 65% in systems with difunctional or
polyfunctional molecules, this includes monomer that has at least one
site reacted to tie it into the polymer network and some monomer that is
totally unreacted. The unreacted materials may diffuse out of the
system. Current composites are complex mixtures that generally include
two or more principal monomers, and these do not coreact equally.
Evidence is increasing that TEGDMA constitutes most of the unreacted
monomer in the system.This is apparently influenced by the activation
step as well. Rapid polymerization also affects the mechanical
properties of the polymer network that is forming. As the ﬁrst
polymerization occurs, only some monomer is consumed, and the system is
still principally a viscous liquid. During conversion from monomer to
polymer, the formation of new monomer-to-monomer bonds causes shrinkage,
decreasing the net volume of the system. As long as the system is a
liquid, it deforms quickly. As the degree of conversion approaches 10%
to 20%, however, the network is extensive enough to create a gel. Beyond
the gel point, polymerization shrinkage creates strain on the network
and the attachment area to the bonding system. Built-in stresses are
relieved ultimately, but are considered deleterious at the time of
curing because of potential effects on restoration marginal walls.To
decrease or eliminate this problem, a range of altered curing cycles
(staged curing) has been explored. There is some evidence that this
approach to achieve "soft-start" polymerization works for certain
composites cured by speciﬁc curing lights, but evidence also is strong
that this is not a universal response for all systems. The original
stepped curing system was possible with the Elipar Highlight (ESPE,
Seefeld, Germany) in 1997. It produced a 100 mW/cm2 output for 10
seconds, followed by an immediate jump to 600 mW/cm2 output for 30
seconds. The presumption was that lower curing energy allowed the newly
forming polymer network to stress-relax and eliminate strains before
completion of the curing process. A wide range of soft-start
polymerization approaches is possible (Fig. 4-77). Curing cycles may
involve variable light intensities and variations in on-and-off periods
during the cycle. Although there seems to be newly discovered interest
in understanding these effects, all of the curing cycles are complicated
by the problems mentioned earlier, including light tip sizes, tip
orientations, material thickness, and material composition. Alternatives
to the wide range of challenges with light-curing systems are few. One
approach is to consider LED technology to generate the appropriate 209
Biomaterials CHAPTER 4 15 20 10 5 0 0 20 Oscillating Cycle Custom Cycle
Two-Stage Cycle Ramped Cycle Full-Power Cycle 40 60 INTENSITY (%) 80 100
TIME (sec) FIGURE 4-77 Examples of the variety of duty cycles (intensity
versus time) available with different types of light-curing units.

```{=html}
<!-- PDF page 217 -->
```
wavelength and curing cycle. This eliminates many of the current
equipment problems. LED technology does not solve manipulation and
restoration curing problems, however. Other polymerization mechanisms
also are being considered that do not include traditional acrylic
monomers. Whatever the ﬁnal solution, it is crucial that light-curing in
general practice be economical, simple to manage, and extremely
reliable. Composition, Structure, and Properties. Composites originally
were designed for restoration of Class III, IV, and V tooth
preparations, but now are used in modiﬁed forms for most other
restorative dental uses. Based on their intended application, they can
be used in all Classes (I-VI) of restorations, cements, bases, cores,
veneers, or repair materials. A summary of the composition, structure,
and properties of ﬁve composite compositions is provided in Table 4-15
as examples of commercially available materials. As the overall ﬁller
content increases, the physical, chemical, and mechanical properties
generally improve. A physical property of historical concern has been
the LCTE. Tooth structure expands and contracts at a linear rate of
approximately 9 to 11 ppm/°C (see section on materials properties).
Unﬁlled acrylics (e.g., PMMA) have linear rates of 72 ppm/°C. The LCTE
for composites (28-45 ppm/°C) may be almost twice as much as the value
for amalgam (25 ppm/°C) and three to four times greater than that for
tooth structure. During extreme intraoral temperature changes,
signiﬁcant stresses may be generated at the tooth-restoration interfaces
where composites are micromechanically bonded. If the interfacial bond
fails, microleakage may produce unesthetic staining, pulpal sensitivity
owing to dentinal fluid flow, pulpal irritation owing to diffusion of
bacterial endotoxins, or predisposition toward recurrent caries. Thermal
changes alone do not produce signiﬁcant thermal expansion problems.
Polymeric and ceramic materials are insulators, have low thermal
diffusivities, and change in temperature only at relatively slow rates.
Intraoral temperature changes of 20°C to 30°C that involve only 20 to 30
seconds may be insufﬁcient to produce any signiﬁcant temperature change
in either the tooth structure or the composite. For this reason, much of
the thermal cycling information from laboratory experiments may be of
little or no value in predicting clinical performance of composite
margins. Well-cured composites are resistant to chemical change. Most
compositions can be practically cured only to levels of 55% to 65%
degree of conversion of the reactive monomer sites. During conversion of
monomer to polymer, a composite undergoes polymerization shrinkage. In
the early stages of conversion, there are only a few polymer chains, and
they are not well connected 210 CHAPTER 4 Biomaterials Comparison of
Properties of Representative Composites* Mini-NanoMacroﬁll Midiﬁll
Microﬁll Hybrid Flowable Packable Hybrid Material Adaptic Concise
Heliomolar Herculite Æliteflo Sureﬁl Filtek XRV Supreme Manufacturer J&J
3M Kulzer Kerr Bisco Dentsply 3M-ESPE Filler level (weight %) 78 81 70
79 60 77 --- Filler level (volume %) 64 68 48 66 42 65 --- Depth of cure
(mm) --- --- --- 6.1 5.6 5.5 --- Flexural modulus (GPa) --- --- 5.8 10.2
5.4 10.3 7.2 3-pt. flexure strength 100 111 85 135 --- 100 150 (MPa)
Compressive strength 236 262 210 285 203 256 225 (MPa) Diametral tensile
strength --- --- 36 45 34 34 35 (MPa) Fracture toughness \[Poor\]
\[Poor\] 0.8 1.2 1.1 1.2 1.3 (MPa • m1/2) Diamond pyramid --- --- 70 68
--- 96 85 hardness (kg/mm2) In vitro wear --- --- 12 9 28 2 7 (μm/100K
cycles) *Relative properties are shown in brackets.The values reported
are from a variety of sources from 1963-2000, including manufacturer's
product bulletins. Comparisons should be made only in terms of general
application requirements and not in terms of any single property. From
references 33, 46, 142, 236, and 287. TABLE 4-15

```{=html}
<!-- PDF page 218 -->
```
(cross-linked). In the range of approximately 20% conversion, however,
the polymer network is sufﬁcient to create a gel. At this point, the
system changes from behaving like a liquid that can flow to a solid that
has increasingly stronger mechanical properties. During the ﬁrst 20% or
so of chemical reaction, the accompanying polymerization shrinkage is
accommodated by fluid changes in the dimension of the system. After the
gel point, polymerization shrinkage produces internal stresses within
the network and stresses along all the surfaces of the system. Bounded
surfaces of enamel and dentin may undergo some local stress, which could
reduce the strength of the recently formed bonding layer. Unbounded
surfaces distort, when possible, to accommodate the stress. In the
1980s, when composites were less highly ﬁlled, and bonding systems were
not as reliable or strong, shrinkage stresses from composite curing
could dislocate the newly bonded surfaces and created marginal openings.
The consequences of this process were ﬁrst analyzed by Feilzer and
others64,80 and described in terms of the ratio (conﬁguration factor) of
surface area of ﬁxed walls bounding a tooth preparation versus unbounded
walls. Conﬁguration factors for dental restorations typically range from
0.1 to 5 with higher values (\>1.5) indicating more likelihood of high
interfacial stresses (Fig. 4-78). Bulk-cured heterogeneous microﬁll
systems in Class I situations were projected to generate preparation
wall shrinkage stresses that exceeded 8 MPa. A key effect on actual
stress is the complexity of a dental tooth preparation.81 The effect of
tooth structure deformation to accommodate potential stress is unknown.
Light-cured composites develop higher stress than autocured
analogues,83,125 and higher energy curing lights further exacerbate the
situation.66,84 More highly ﬁlled composites produce larger bulk
polymerization stress.54 Contraction stresses in thin ﬁlms are much
higher and decrease with increasing ﬁlm thickness.3,4,45,65 Margin
analysis in clinical situations has shown evidence of disruption,200 but
parallel studies have not conﬁrmed microleakage associated with this
problem.201 Glass-ionomers set more slowly and seem to develop less
interfacial stress.63 Because of its simplicity, this theory has been an
attractive explanation for potential clinical problems. The real
importance of these effects for current clinical systems may be much
less, however. Many composites are highly ﬁlled, placed incrementally,
and less well cured with visible light than self-cured materials. Newer
bonding systems are much better bonded. Some newer dentin bonding
systems are designed thicker to be stress relieving.Typical wall
stresses during curing may be only 1 to 2 MPa, well within acceptable
ranges.The effects of wall stresses on postoperative sensitivity are
unknown. Stresses within the cured composite and along the walls seem to
be relieved quickly in a few hours. That process is accelerated by the
absorption of water.82 There has always been interest in eliminating the
shrinkage of composites. Early investigations centered on the use of
ring-opening reactions with spiroorthocarbonates to produce expansion
that would counteract normal shrinkage.273 These materials were easily
combined with existing composite monomers, however. More recently, there
has been a strong interest in oxirane and oxitane chemistry as a method
of designing controlled-shrinkage composites that undergo little curing
shrinkage compared with traditional composites. Water absorption swells
the polymer portion of the composite and promotes diffusion and
desorption of any unbound monomer. Water and other small molecules can
plasticize the composite and chemically degrade the matrix into monomer
or other derivatives.206 Beef or cholesterol esterase has been shown to
produce chemical decomposition of polymer matrices into formaldehyde or
low-molecular-weight monomer species.86,181,239 The consequences for the
properties of the composite are obvious. The biologic consequences of
small releases of these materials are unknown, although it has been
hypothesized that unreacted leachable monomer components, such as
bisphenol-A, could act as estrogenic agents in the body. Initial studies
in this area concluded, however, that this is not likely to be a
signiﬁcant concern.15,88,186,191 There is no clear relationship of
clinical performance to any single mechanical property. Most
investigators agree, however, that stronger composites should resist
intraoral occlusal stresses better in most situations. There is a
general consensus that ﬁller contents should be maximized. The
material's elastic modulus is also of concern.There is now evidence that
teeth deform more than previously suspected.108 Composites with high
elastic moduli may not be able to accommodate some 211 Biomaterials
CHAPTER 4 FIGURE 4-78 C-factors associated with polymerization shrinkage
for different situations using dental restorative materials.80 C-factors
are the ratio of boundto-unbound surface areas on restorations and are
shown in the ﬁgure as calculated using average estimates of dimensions
of tooth preparations. C-factors may be estimated as the ratio of the
number of bound-to-unbound preparation surfaces, and those are reported
as well, but do not produce the same numbers or order on the scale.
Sealant or Class V Class IV Class III Ratio of bound-to-unbound surfaces
Class II Class I 1:5 0.2 2:4 0.5 3:3 1.0 4:2 2.0 5:1 5.0 C-Factor

```{=html}
<!-- PDF page 219 -->
```
changes in tooth shape that are associated with flexural forces. This
limitation could result in debonding of the composite restoration from
enamel or dentin.This situation is more critical for cervical
restorations on facial surfaces where flexural stresses may produce
large deformations (see Fig. 4-17). Flexible restorations (low elastic
modulus) would be clinically more retentive because of improved
accommodation to flexural forces.The opposite requirement would be true
for large mesio-occlusodistal restorations. Composites in those cases
should be rigid and minimize tooth flexure of remaining cusps. Wear
resistance of composites on occlusal surfaces of posterior restorations
has received considerable attention in clinical
studies.38,107,110,138,192,285 At least ﬁve types (Fig. 4-79) of
composite wear events are based on the location on the restoration
surface: (1) wear by food (CFA wear), (2) impact by tooth contact in
centric contacts (occlusal contact area wear), (3) sliding by tooth
contact in function (functional contact area wear), (4) rubbing by tooth
contact interproximally (proximal contact area wear), and (5) wear from
oral prophylaxis methods (toothbrush or dentifrice abrasion). The
relative contributions of these processes are poorly understood. Several
mechanisms of wear are hypothesized on the basis of clinical information
for CFA wear on relatively small posterior occlusal restorations.
Mechanisms of wear are associated with failure of composite components
(Fig. 4-80). The microfracture theory proposes that high modulus ﬁller
particles are compressed onto the adjacent matrix during occlusal
loading, and this creates microfractures in the weaker matrix.137 With
the passage of time, these microfractures become connected, and surface
layers of the composite are exfoliated. The hydrolysis theory261
suggests that the silane bond between the resin matrix and ﬁller
particle is hydrolytically unstable and becomes debonded. This bond
failure allows surface ﬁller particles to be lost. This mechanism has
not been observed in normal acidic environments, but does seem to occur
when conditions become strongly basic.240,241 The chemical degradation
theory294 proposes that materials from food and saliva are absorbed into
the matrix, causing matrix degradation and sloughing from the surface.
Finally, the protection theory31,122 proposes that the weak matrix is
eroded between the particles. If a posterior occlusal restoration is
narrow enough, occlusal contact wear is signiﬁcantly reduced or
eliminated, and wear is due almost entirely to food bolus contact (CFA
wear \[Fig. 4-81A\]). It now seems that CFA wear resistance is not
related to composite mechanical strength, but rather to ﬁller spacing.
Filler particles are much harder than the polymer matrix and resist wear
well. If ﬁller particles are closely spaced, they shelter the
intervening matrix polymer. This is called microprotection (Fig. 4-81B).
In microﬁll composites, the particles are extremely small, and the
interparticle spacing is very small.31 As a result, microﬁlls, even with
their low ﬁller contents, show good CFA near resistance. If their
strengths are low, however, they do not resist direct tooth contact wear
forces well. Composite restorations with relatively narrow tooth
preparations minimize food bolus contact and provide sheltering of the
restoration. This process is called macroprotection (see Fig. 4-81A).
The size of the anticipated restoration is a good indication for the
discretionary use of posterior composite materials. If the tooth
preparation is narrow, composites can be used with little concern about
212 CHAPTER 4 Biomaterials CFA wear (contact-free area wear) OCA wear
(occlusal contact area wear) FCA wear (functional contact area wear) PCA
wear (proximal contact area wear) Toothbrush wear FIGURE 4-79 Locations
of different types of wear on posterior composite restorations. FIGURE
4-80 Schematic view of wear of composite restoration. (From Bayne SC, et
al: Protection hypothesis for composite wear, Dent Mater 8:305-309,
1992.) Worn composite surface Coupling agent Resin Filler

```{=html}
<!-- PDF page 220 -->
```
wear. If the tooth preparation is wide or is located in a molar tooth
(which is most frequently involved in masticating the food bolus), the
restoration is more susceptible to wear. Large, extensive posterior
composites that include total occlusal contact coverage are more prone
to failure because of impact (occlusal contact area wear) and fatigue
(functional contact area wear).147,235 If the opponent teeth contact
only the composite restoration, undesirable composite wear usually
occurs at those contacts. This process is restricted, however, if
centric contacts remain on enamel elsewhere in the restored tooth. Wear
resistance of posterior composites has been evaluated extensively in
longitudinal clinical studies at the University of North
Carolina29,107,230,267,269,283,285 and the University of Alabama138 over
20 years. Results of this research have shown that microﬁll composites
were the most wear-resistant formulations; most other commercially
available restorative composites (midihybrids, minihybrids, and some
packables) display extremely low in vitro and in vivo wear rates.
Clinical research on at least one packable composite showed extremely
low wear rates over 5 years of investigation. Numerous in vitro wear
simulators have been investigated over more than 30 years to try to
duplicate the complicated combination of intraoral wear events. Only one
device (Leinfelder wear tester141) has shown excellent correlation with
a wide range of clinical results. Several other devices are used
routinely to measure in vitro wear (Krejci wear simulator129; Ferracane
wear simulator53) Toothbrush (and toothpaste) abrasion of composites is
poorly understood. There is no direct evidence from anterior composites
that this process occurs other than at very low rates. Still, intuitive
thinking suggests that aggressive tooth brushing, particularly with
powered toothbrushes, may produce signiﬁcant abrasion. Studies on
ﬁrst-generation flowable composites show that they wear more than
sealants.244 Clinical Considerations. Composites are monitored in
clinical studies by using U.S. Public Health Service categories62,238 of
interest: color matching, interfacial staining, secondary caries,
anatomic form (wear), and marginal integrity. Color matching not only
depends on proper initial color match, but also on the relative changes
that occur with time. The restoration and the tooth structure are known
to change in color with age. The assessment is made with the tooth
structure properly hydrated. Temporarily drying the tooth structure
makes it appear lighter and whiter in color because of dehydration of
enamel (see discussion of optical properties in the section on materials
properties). With time, chemical changes in the matrix polymer may cause
the composite to appear more yellow. This process is accelerated by
exposure to UV light, oxidation, and moisture. Anterior restorative
materials with high matrix contents that are self-cured are more likely
to undergo yellowing.284 Newer systems that are visible light cured,
contain higher ﬁller contents, and are modiﬁed with UV absorbers and
antioxidants--are more resistant to color change. Even if a composite is
relatively color stable, tooth structure undergoes a change in
appearance over time because of dentin darkening from aging. Aged tooth
structure appears more opaque and darker yellow. The clinical challenge
is to match the rate and type of color 213 Biomaterials CHAPTER 4 FIGURE
4-81 Protection theory of CFA wear. A, Macroprotection of composite by
sheltering effect of narrow tooth preparation. B, Microprotection of
matrix resin from small abrasive particles in a food bolus is created by
close interparticle spacing of ﬁller particles. Interparticle spacing is
reduced from midiﬁll composites (left) to miniﬁll composites (right).
(From Bayne SC, et al: Protection hypothesis for composite wear, Dent
Mater 8:305-309, 1992.) Sheltering of composite by narrow tooth
preparation ENAMEL DENTIN Food bolus Restoration width COMPOSITE A B
Coupling agent Matrix Filler Interparticle spacing Interparticle spacing
Food bolus

```{=html}
<!-- PDF page 221 -->
```
change of the restoration with the tooth structure. A color mismatch
that appears after several years is difﬁcult to avoid. Dentin is likely
to change color most rapidly during middle age (35-60 years old).
Bleaching of teeth (see Chapter 15) has become extremely popular
(in-ofﬁce and home bleaching). This practice complicates the process of
trying to establish and maintain good color match of an anterior
restoration to adjacent tooth structure. If bleaching occurs as a
treatment of ﬁxed duration, restorative procedures should be postponed
until after teeth have assumed a stable lighter shade. Continual
bleaching or on-and-off bleaching ("date bleaching" or "weekend
bleaching") generally makes it impossible for the restoration shade to
match tooth color perfectly. Newer whitening toothpastes and continual
bleaching may have some effects on restoration surfaces as well, but
these are not well known. Another important consideration for esthetics
is a gradual transition in color and translucency between the
restoration and tooth structure. This goal is accomplished in two ways.
Beveling the enamel tends to blend any color difference associated with
the margin over approximately 0.5 to 1 mm (depending on the preparation
size and requirements for bevel width), rather than making it abrupt.
This step is particularly beneﬁcial for anterior restorations. It also
produces more surface area for a well-bonded margin that does not leak.
Marginal leakage leads to the accumulation of subsurface interfacial
staining that is difﬁcult or impossible to remove and creates a marked
boundary for the restoration appearance. Restorations that have been
properly acid-etched should be well bonded for years. The longevity of
micromechanical enamel retention is unknown. Likewise the effects of
fatigue stresses or other intraoral events are unknown. Clinical studies
lasting 14 years indicate relatively good resistance to interfacial
staining, however. As long as margins are well bonded and no marginal
fractures occur, resistance to secondary caries should be good. Although
not well documented, most secondary caries seems to occur along proximal
or cervical margins, where enamel is thin, less well-oriented for
bonding, difﬁcult to access during the restorative procedure, and
potentially subject to flexural stresses. Only rarely is secondary
caries observed along margins on occlusal surfaces or noncervical
aspects of other surfaces.173 The incidence of caries varies, depending
largely on the degree of technical excellence during composite
placement. Clinical research studies indicate that for wellcontrolled
insertion techniques, the incidence of secondary caries after 10 years
is 3%.23 Under these circumstances, the primary reason for composite
failure is poor esthetics or excessive wear. Cross-sectional studies of
dental practices that did not conform strictly to recommended techniques
indicate that caries levels of 25% to 30% have been observed after 10
years for composites placed during the 1970s and early 1980s. The
principal concern for posterior composites has been that occlusal wear
could occur at a high rate and continue over long periods, exposing
underlying dentin and leading to secondary caries or sensitivity.
Excellent evidence from clinical research studies for small-width to
medium-width restorations now indicates the rate of occlusal wear tends
to decrease over time, with total wear approaching an average limiting
value of approximately 250 μm over about 5 years (Fig. 4-82).
Wearresistant composites still wear, but take longer to reach that level
of wear. Evidence that composites wear to the point of exposing
underlying dentin is minimal. After many years of clinical service, worn
restorations can be repaired simply by rebonding a new surface onto the
old composite to replace a worn or discolored surface. Wear of posterior
composite restorations has been compared in references with that for
amalgams, but this 214 CHAPTER 4 Biomaterials FIGURE 4-82 Clinical wear
curves for posterior composite restorations. A, Continually decreasing
wear rate until the wear almost stops as a result of sheltering from
occlusal preparation margins of small-to-moderatesized posterior
restorations. B, Pooled average of clinical wear for several types of
UV-cured posterior composite restorations monitored over 17 years. (From
Wilder AD Jr, et al: Seventeen-year clinical study of ultraviolet-cured
posterior composite Class I and II restorations, J Esthet Dent
11:135-142, 1999.) 100 200 1 2 3 5 300 WEAR (CFA, μm) 10 EARLY WEAR
MIDDLE WEAR LATE WEAR TIME (years) 100 200 1 2 5 300 WEAR (CFA, μm) 10
20 TIME (years) A B

```{=html}
<!-- PDF page 222 -->
```
comparison may be misleading. Occlusal amalgams do wear, but the wear is
gradually compensated by continuing expansion of the restoration. The
amalgam restoration seems to have the same occlusal contour. Although
this expansion may be a functional advantage, the biologic effects of
the wear of the amalgam are unknown. Marginal integrity of composites is
good under most circumstances. Clinical appearance is affected by the
nature of the margin. Butt joint margins emphasize composite wear more
than beveled margins. Butt joint margins of well-bonded restorations
wear more slowly and create a meniscus appearance against the enamel. As
beveled composite margins wear, however, thinner edges of material are
produced that are more prone to fracture. Bulk fracture of posterior
composite restorations is rare. Although there has been a persistent
rumor that microﬁll composites are more subject to fracture at occlusal
contact areas, there is no published evidence of that fact except for a
few restorations.107 Although bulk fracture may be the most prevalent
failure mechanism for high-copper amalgam restorations, it is only
rarely observed for intracoronal composite restorations. Another
clinical concern for all restorative material procedures has been the
occurrence of postoperative sensitivity. Actual causes of this event are
poorly researched, but are hypothesized to be due to (1) marginal
diffusion of species that induce fluid flow within dentin or (2)
dimensional changes of the restoration itself. Contraction resulting
from polymerization shrinkage or expansion from water sorption or both
can cause flexure of bonded cusps and produce pain.The incidence of
postoperative sensitivity for posterior composite restorations is
relatively low.120 In most cases, it occurs within the ﬁrst 6 months to
1 year of the procedure and subsides within 6 months of initial onset.
Only rarely must a posterior composite be removed to manage the
problem.22 Problems of biocompatibility are limited for most composites
with the dental pulp. Although the unpolymerized materials are
potentially cytotoxic and may have been classiﬁed as carcinogenic, they
are poorly soluble in water and are polymerized into a bound state
before there is signiﬁcant time for dissolution and diffusion. Monomers
that do not polymerize may diffuse slowly out of the restoration, but
the concentration of released monomer at any given time is so low that
the materials do not seem to represent any practical risk. As noted with
mercury migration from amalgam restorations, concentration and time are
the key factors in assessing biohazards. These events still need to be
examined more closely, however. There is no evidence from long-term
clinical studies of any clinical problems resulting in pulp death or
soft tissue changes with the use of composite. Glass-Ionomers
Terminology and Classiﬁcation. Glass-ionomers are materials consisting
of ion--cross-linked polymer matrices surrounding glass-reinforcing
ﬁller particles. The earliest glass-ionomer materials for restorations
were based on a solution of polyacrylic acid liquid that was mixed with
a complex aluminosilicate powder containing calcium and fluoride. The
acidic liquid solution (pH = 1.0) dissolves portions of the periphery of
the silicate glass particle, releasing calcium, aluminum, fluoride,
silicon, and other ions. Divalent calcium ions are chelated quickly by
ionized carboxyl side groups on polyacrylic acid polymer chains,
cross-linking the chains and producing an amorphous polymer gel. During
the next 24 to 72 hours, the calcium ions are replaced by more slowly
reacting aluminum ions to produce a more highly cross-linked matrix that
is now mechanically stronger.291 It is now believed that during the
maturation involving aluminum ion cross-linking, silicon ions and
unbound water participate in producing an inorganic co-matrix, best
described as a hydrated silicate (Fig. 4-83).190 The same carboxylic
acid side groups also are capable of chelating surface ions on the glass
particles, or calcium ions from the tooth structure. This process
generates true chemical bonds at all internal and external interfaces
when the reaction conditions are correct. Set materials have modest
properties compared with composites, but have relatively good adhesion
and the ability to release fluoride ions from the matrix for
incorporation into neighboring tooth structure to suppress caries. The
perceived advantages of adhesion and fluoride release have driven more
than 30 years of intense research to improve glass-ionomer products to
the point of being competitive with other restorative material options.
Historical Development. The design of the original glass-ionomer cements
was a hybrid formulation of silicate and polycarboxylate cements.
Glass-ionomers used the aluminosilicate powder from silicates and the
polyacrylic acid liquid of polycarboxylates. The earliest commercial
product was named using the acronym for this hybrid formulation and was
called aluminosilicate polyacrylic acid (ASPA). Many liquid and powder
modiﬁcations were soon incorporated to improve the physical, chemical,
and mechanical properties. Despite these changes, however, early
materials were very technique sensitive. Mixing, placement, and early
intraoral conditions were crucial to the properties achieved.179,180
Glass-ionomers are hydrogels. Glassionomers are fundamentally
hydrophilic, and dental composites are hydrophobic. The presence of
water in glass-ionomers makes it difﬁcult to provide equal esthetics and
mechanical strength compared with dental composites. The varied history
of modiﬁcations 215 Biomaterials CHAPTER 4

```{=html}
<!-- PDF page 223 -->
```
of the basic composition to create products with improved properties is
traced in Fig. 4-84. The original polyacrylic acid in the liquid
component was modiﬁed by copolymerization with different amounts of
maleic acid, itaconic acid, or tartaric acid to increase the stability
of the liquid and modify its reactivity. Powder particles were reduced
in size and modiﬁed by incorporating additional types of powder
particles for reinforcement. Ag-Sn particles (amalgam alloy particles)
were admixed in some formulations to produce an amalgam substitute. This
combination251 became known as the "miracle mixture"because it was
initially introduced during the early 1980s at the time when the mercury
controversy was increasing dentists' questions about the safety of
amalgams. The properties of the miracle mixture were far inferior to
amalgam, however, and it was not well received as a restorative
material. In part, the problem with the admixture was that the matrix
would not adhere strongly to the Ag-Sn alloy particles. To circumvent
this difﬁculty, silver-palladium (AgPd) was substituted. Ag-Pd generates
a passivating oxide ﬁlm of palladium oxide that is chemically reactive
by chelation with polyacrylic acid. These mixtures, termed ceramic-metal
(cermet) mixtures (Fig. 4-84), were much stronger than unmodiﬁed
glass-ionomer cements, but had poor esthetics and could not be highly
modiﬁed, or else they would not set as well. These materials are used
mostly as cores. In the face of limited success with these modiﬁcations,
glass-ionomer compositions were promoted for less demanding
applications, such as liners, bases, cements, cores, and root canal
ﬁlling materials, rather than as restorative materials. During the
1980s, the use of glass-ionomers for such applications increased.
Glass-ionomers were plagued, however, by technique sensitivities owing
to mixing requirements, potential problems with postoperative
sensitivity, and the need for moisture protection to prevent surface
degradation before the secondary setting reaction was completed. With
careful attention to procedural details, glassionomers have proved
clinically successful in many applications.180 In restorative ﬁlling
applications, glass-ionomers have never been as esthetic or strong as
composites. Glass-ionomers are hydrogels, and their water reduces 216
CHAPTER 4 Biomaterials FIGURE 4-83 Schematic view of the setting and
adhesion reactions for a variety of glass-ionomer compositions produced
when ions are released from periphery of F-Al-Casilicate glass particles
being dissolved by polyacrylic acid solutions. 1, Initial setting is
caused by divalent Ca2+ ions, which chelate polyacrylic acid carboxyls
and cross-link adjacent polymer chains. 2, Pendant carboxyl groups on
polymer chains also chelate surface ions on powder particles (2a) and
tooth structure (2b) to produce further chemical bonding. 3, Trivalent
Al3+ ions gradually replace divalent Ca2+ ions during the ﬁrst 24 to 72
hours of the reaction and form a new, tighter, cross-linked network of
polymer chains that is much stronger. 4, Silicate ions react with
available water and form a covalent silicate network slowly over 30
days. (Courtesy of S.C. Bayne, School of Dentistry, University of North
Carolina, Chapel Hill, NC.) H-O-H

OOC

OOC

OOC

OOC

OOC

OOC COO COO COO COO COO COO COO H-O-H COO

OOC H-O-H H-O-H H-O-H

OOC Ca Ca Al Ca 2a 2b 1 4 3 F-Al-Ca-SiO2 --O-Si  4(OH)2 Tooth Structure

```{=html}
<!-- PDF page 224 -->
```
light scattering and decreases mechanical strength. One path for
redesign has been to limit or eliminate the actual hydrogel content. In
the early 1990s, reformulated ionomer-based materials replaced part of
the original glass-ionomer formulation with alternative ﬁller particles
or matrix setting reactions to make them more composite-like (see Fig.
4-84).170 These materials are categorized as hybrid or resin-modiﬁed
glass-ionomers.These are usually light-cured, are less technique
sensitive, and may be ﬁnished at the time of placement. Although more
composite-like, they still may include acid-base reactions and display
some chemical behavior of traditional glass-ionomer materials. Because
resinmodiﬁed glass-ionomers are signiﬁcantly stronger than traditional
glass-ionomers, they are recommended for Class V restorations and can be
used for Class I and II restorations in primary teeth. Continued
evolution produced polyacid-modiﬁed resin composites or
compomers.97,162,168,237,259 The earliest term for these systems was
"isosit" (combining the terms ionomer and composite), but it was
trademarked by a single manufacturer. The industry adopted the
alternative arrangement of combined terms (composite and ionomer),
compomer. Although the name compomer implies that the material possesses
a combination of characteristics of composites and glass-ionomers, these
materials are essentially polymer-based composites that have been
slightly modiﬁed to permit fluoride release from the glass or special
matrix phases. The mechanical properties are superior to the properties
of traditional and resin-modiﬁed glass-ionomers and, in some cases,
rival those of contemporary polymer-based composites. Since about 1990,
a special temporary ﬁlling material has been fabricated from
glass-ionomer for use in the atraumatic restorative treatment (ART)
technique. In locations such as rural regions of underdeveloped
countries, where routine treatment was not possible, untrained dental
personnel could use ART to halt or lessen the progression of frank
carious lesions256 until the patient could access dental facilities. An
ART restoration is based on a self-cured version of conventional
glass-ionomer that is mixed as powder with liquid and is capable of a
relatively high fluoride release. A frank lesion can be partially
excavated without dental instruments. An ART restoration is mixed by
rubbing the powder and liquid materials together between the tips of the
thumb and foreﬁnger, then is inserted into the tooth excavation. Biting
onto the restoration, the patient creates some gross anatomy and
occlusal adjustment. Since ART development, evidence has accumulated
that these materials are useful in numerous dental situations. One
application is as a permanent restorative material for deciduous teeth
instead of choosing amalgam, composite, or other options. ART
restorations seem to survive with only minor management for 4 to 5
years. ART is a simpler procedure than the alternatives. Yet another
type of glass-ionomer is called a giomer (Fig. 4-84). In an attempt to
retain some traditional glass-ionomer properties, giomers include
precured and pulverized particles of glass-ionomer as an additional
dispersed phase within a compomer. Early clinical trials seem to
indicate that they are not truly competitive with composites as
permanent ﬁlling materials in posterior locations. Composition,
Structure, and Properties. Examples of a traditional glass-ionomer,
resin-modiﬁed glassionomer, and compomer are listed in Table 4-16 along
with certain key properties. Clinical Considerations. The mainstay
arguments for glass-ionomer use are chemical adhesion and fluoride
release. Despite intuitive belief in these beneﬁts, little clinical
evidence indicates that glass-ionomers produce better restorations than
composites. Adhesion of conventional glass-ionomers (not resin-modiﬁed
