Repository: endoking5792/dental-study-material

# Sturdevant's Art & Science of Operative Dentistry --- 5th Edition

Chapter-wise Markdown conversion of the uploaded PDF.

-   Senior editor: Theodore M. Roberson
-   Coeditors: Harald O. Heymann and Edward J. Swift Jr.
-   Edition: 5th edition
-   Copyright: 2006, Mosby / Elsevier
-   Source: user-provided PDF

Each chapter is a separate Markdown file. PDF page markers are retained
for traceability.

1.  `01 - Introduction to Operative Dentistry.md` --- PDF pages 10--21

2.  `02 - Clinical Significance of Dental Anatomy, Histology, Physiology, and Occlusion.md`
    --- PDF pages 22--71

3.  `03 - Cariology: The Lesion, Etiology, Prevention, and Control.md`
    --- PDF pages 72--142

4.

File: textbooks/Conservative Dentistry/Sturdevants_Art_Science_Operative_Dentistry_5e_MD/04 - Biomaterials.md (part 9 of 11)
# Chapter 4: Biomaterials
or compomers) to enamel or dentin or both produces only macroshear bond
strengths of 6 to 12 MPa. By comparison, dentin bonding agents now can
produce bond strengths of 22 to 35 MPa. Although glass-ionomers are
aqueous systems and wet tooth structure well, they tend to have
relatively high viscosity and do not adapt readily to micromechanical
spaces. Glass-ionomer adhesion is achieved in part by mechanical
retention and in part by chemical chelation. Although there always has
been enchantment with chemical bonding for dental systems, the bond
density per unit area is greater for mechanical bonding than for
chemical bonding. In most cases, good mechanical bonding is much more
important than chemical bonding. The potential of glass-ionomers for
chemical bonding is only an advantage in situations in which it is
difﬁcult or impossible to produce effective micromechanical retention.
Historically, fluoride-containing silicate cement restorations had
almost no associated secondary caries, despite signiﬁcant marginal
disintegration and solubility of the restoration itself. Similar success
has never been shown for glass-ionomer. Two factors influence effects of
fluoride ion release. First, levels of fluoride ion release are
relatively low. Release is proportional to the concentration available
to diffuse from the matrix or residual silicate particles through to the
restoration surface. Generally, fluoride ion release is relatively high
during the ﬁrst few days after the reaction, but that rate of release
decreases rapidly to low levels as fluoride concentration is depleted in
the matrix (Fig. 4-85). A critical level of fluoride release over time
never has been deﬁned clinically. Second, and more important, the
absence of signiﬁcant secondary caries with glass-ionomers is not
evidence of a fluoride ion effect. For technically 217 Biomaterials
CHAPTER 4

```{=html}
<!-- PDF page 225 -->
```
well-placed posterior composites, the incidence of secondary caries can
be less than 3% at 10 years, even in the absence of fluoride release. No
clinical evidence has been collected that indicates glass-ionomer
restorative materials can produce comparable or better results. Esthetic
problems with many glass-ionomers result in replacement or repair in
much less than 10 years. Fluoride release from restorations may not be a
major advantage if other factors do not favor long-term service.
Nonetheless, fluoride release from restorative materials such as
glass-ionomers may have therapeutic effects that have yet to be shown.
Glass-ionomer restorations seem well suited for situations involving
high caries risks. These include patients known to be more caries
susceptible, patients with reduced or no saliva flow, and patients with
oral diseases that accelerate the pathogenic activities associated with
caries. When bonding composite to gingival areas with little or no
enamel, a glass-ionomer liner extended just short of the margins has
been suggested as a way to reduce caries risks if microleakage occurs.
Fluoride release from glass-ionomer and other similar compositions is
diffusion limited and affected by the concentrations in the matrix, the
glass ﬁller particles, and the surrounding environment (see Fig. 4-85).
For glass-ionomers, the initial high burst of fluoride ion release is
due to the high concentration of fluoride ions 218 CHAPTER 4
Biomaterials HYDROGEL Hydrophobic POLYMER GIOMER • VLC Composite and •
Pre-reacted GIC powder FILLING MATERIALS COMPOMER • VLC composite and •
F source FILLING MATERIALS RM-GIC (RMGI) • GIC and • VLC hydrophilic
monomer and polymer CEMENTS MM-GIC • GIC and • Metallic fillers • Cermet
fillers CORES GIC (Original Material) CEMENTS COMPOSITE FILLING
MATERIALS CEMENTS RR-GIC • GIC and • Resin-fillers ART and TEMPORARIES
FIGURE 4-84 Summary of the historical evolution of glass-ionomer
cements. The original cement (GIC) is hydrophilic because of the water
content required to dissolve the polyacrylic acid chains and maintain
the ion-cross-linked hydrogel. Hydrogels (bottom middle) are neither as
strong nor as esthetic as dental composites (upper right). Early
experiments focused on replacing some of the fluoroaluminosilicate ﬁller
with metal or cement particles. These metalmodiﬁed glass-ionomers
(MM-GIC) were not esthetic, but have been used as cores. Replacing part
of the hydrogel with water-soluble, light-curing monomers and polymer
phases generated resin-modiﬁed glass-ionomer (RM-GIC or RMGI). Complete
replacement of the matrix with typical composite chemistry but inclusion
of the fluoride-releasing matrix phases or glass produced compomers
(composites capable of releasing F ions). Modiﬁcation of compomers by
blending in precured glass-ionomer phases as particles produced giomers.
Original glass-ionomer "as is" or modiﬁed with small additions of
polymer resin or more F-enriched glasses generated resinreinforced glass
ionomers (RR-GIC or RR-GI), which have been extremely popular as ART and
temporary materials. Fuji IX (GC Corporation) is a noteworthy
representative of this category. (Courtesy of S.C. Bayne, School of
Dentistry, University of North Carolina, Chapel Hill, NC.)

```{=html}
<!-- PDF page 226 -->
```
that remain in the matrix immediately after the setting reaction
concludes. During the initial part of the reaction, acid dissolution of
outside edges of powder particles releases a large amount of fluoride
into the matrix. These fluoride ions diffuse quickly out of the matrix
at external surfaces. The ions from the matrix are replaced only very
slowly by fluoride ions diffusing from the particles. The actual
long-term release rate for fluoride ions is much lower (see Fig. 4-84).
Whenever glass-ionomers are exposed to unusually high external levels of
fluoride ions from other sources, such as topical fluorides, fluoride
rinses, or fluoridecontaining dentifrices, the concentration gradient
temporarily is reversed and fluoride diffuses into the glass-ionomers.
This process is called re-charging. At ﬁrst, it was claimed to provide
high levels of fluoride for continual release. Yet, as fast as
re-charging occurs, discharging occurs; this is illustrated
schematically in Fig. 4-85. It is unlikely that this event signiﬁcantly
improves the effectiveness of glass-ionomers for prevention of secondary
caries compared with other restorative materials. It is only a small
contribution of fluoride. Biocompatibility of traditional glass-ionomer
cements has been a clinical concern.At the time of initial mixing, there
is potential to cause sensitivity and produce pulpal irritation. As the
reaction for glass-ionomer proceeds, the pH increases from initial
values near 1 to a range of 4 to 5. As the setting reaction nears
completion, the ﬁnal pH value reaches 6.7 to 7. Because the acid groups
are attached to polymer molecules that have limited diffusibility, any
potential pulpal effects from low initial pH are limited to areas
immediately adjacent to the material. If the RDT is less than 0.5 mm, it
may be necessary to protect dentin surfaces from direct contact with
unset glass-ionomer materials by using a calcium hydroxide liner. When
fluid-ﬁlled dentinal tubules are in direct contact with setting cement,
two problems occur. High ionic concentrations in the unset glass-ionomer
cause dentinal fluid to diffuse rapidly outward into the cement. This
phenomenon produces a minor fluid movement sensed by pressure receptors
near pulpal odontoblasts and causes pulpal sensitivity or pain. At the
same time, unset components, such as hydrogen ions, may move into
tubules and toward the pulp. Tubule fluid contents typically buffer the
ions when the RDT is adequate and prevent chemical irritation of the
pulp. The key to successful use of these materials is strict attention
to speciﬁc techniques. The risks for postoperative sensitivity with
resin-modiﬁed glass-ionomers and compomers are much lower. To increase
mechanical strength, glass-ionomer materials intended for use as
restorations are mixed at higher powder-to-liquid (or ﬁller-to-matrix)
levels than 219 Biomaterials CHAPTER 4 Comparison of Compositions,
Structures, and Properties of Typical Examples of Three Glass-Ionomers
Polyacid Conventional Resin-Modiﬁed Glass-Ionomer Glass-Ionomer
Glass-Ionomer Resin Composite Abbreviation GI RMGI RMGI Commercial name
Fuji II Vitremer Dyract Manufacturer GC 3M-ESPE Dentsply Applications
Liner, base, cement Cement, restorative Restorative Acid-base setting
reaction Yes Yes No Polymerization setting reaction No Yes Yes
Properties VLC depth of cure (mm) NA 2.7 4.7 Water absorption (μg/mm3)
7d 236 --- --- 180d --- 174 26 Radiopacity (mm of Al) 2.5 1.8 3 Fluoride
release (μg/cm2) 7d 25.9 21.2 7.8 22d 9.3 8.8 7.8 Flexural modulus (GPa)
Dry 12.9 9.6 7.6 Wet 5.5 --- 7.5 3-pt. flexure strength (MPa) Dry 20 68
96 Wet 4 --- --- NA, not applicable; VLC, visible light--cured. Adapted
from references 161, 168, and 259. TABLE 4-16

```{=html}
<!-- PDF page 227 -->
```
similar ones used for luting.The reduced matrix content decreases the
risk of postoperative sensitivity or pulpal problems. In addition, tooth
preparations may be lined with calcium hydroxide to provide a barrier to
the diffusion of unset glass-ionomer components while the material is
curing. INDIRECT RESTORATIVE BIOMATERIALS Traditional stages of
fabricating dental restorations by indirect restorative techniques
involve impressions, dies, wax patterns, investing, casting or molding,
ﬁnishing and polishing, and cementing. Computeraided
design/computer-assisted manufacturing (CAD/ CAM) approaches are
possible as well and are discussed later. Because of the multiple stages
of these techniques, errors that enter into the procedures at any point
tend to be compounded and carried into the next stage. It is important
to adhere strictly to the procedural details throughout the techniques,
or else the ﬁnal restoration will not ﬁt. Clinical procedures that
involve impression materials, choice of restorative materials, and
cementing of restorations are discussed in Chapters 14, 15, and 20. The
rationale for these procedural choices is discussed briefly in this
section. Impression Materials Terminology and Classiﬁcation. Impression
materials are used to record the surface topography and detail of hard
and soft tissues and produce a mold for making a replica (cast) of those
structures. Nine types of impression materials have been used
historically in dentistry. Their generic compositions, common names, and
key clinical properties are summarized in Table 4-17. Plaster,
impression compound, and ZOE are rigid solids incapable of being removed
directly from undercut areas of hard or soft tissues. They have limited
use for dentulous patients. Alginate (irreversible hydrocolloid) and
reversible hydrocolloid (agar-agar) are elastic and have the advantage
of wetting intraoral surfaces well, but have limited dimensional
stability because they include 85% water in their composition.
Polysulﬁde (rubber base, Thiokol rubber), silicone (condensation
silicone, conventional 220 CHAPTER 4 Biomaterials Rapid early F-ion
release from matrix Fluoride Release (ppm) 20 15 10 5 Time (Days) 0 7 14
21 28 Matrix Particles Recharging: • Fluoride toothpaste • Topical
fluoride • Fluoride mouthrinse Effective F-levels??? Dissolution of
particle edge for reaction. Cement matrix Fluoroaluminosilicate particle
Oral environment F 1, Ca2, Al3, Si4 Fast Slow F 1 Slow long-term F-ion
release by diffusion from particle FIGURE 4-85 Summary of release of
fluoride ions (F--) from fluoride-releasing materials such as
glass-ionomer cement. Inset shows that glass-ionomer cement releases a
large amount of F-- into the matrix during the setting reaction, which
is responsible for the initially high release rates during the ﬁrst day
or so. Thereafter, the only source of F-- is the residual
fluoroaluminosilicate particles, and diffusion from them is slow but
rapid from the matrix. The net release of fluoride tends to be low
(0.2-2 ppm) over long periods. External sources may generate F-- (e.g.,
toothpaste, mouthrinse, or topical fluoride) that diffuses into the
matrix owing to the concentration gradient temporarily present, but
these are released quickly back into the oral environment (as shown in
the ﬁgure), and F-- release decreases back to the original level.
(Courtesy of S.C. Bayne, School of Dentistry, University of North
Carolina, Chapel Hill, NC.)

```{=html}
<!-- PDF page 228 -->
```
silicone),polyether, and polyvinyl siloxane (vinyl polysiloxane,
addition silicone, addition polydimethyl siloxane) are nonaqueous
polymer-based rubber impression materials that have good elasticity (see
Table 4-17).They are listed in order of development. Polyvinyl siloxane
is the most widely used. Composition, Structure, and Properties. To be
totally effective, an impression material must be fluid before setting,
hydrophilic to wet intraoral surfaces, highly elastic to prevent
permanent distortion during removal, sterilizable, dimensionally stable,
and compatible with the cast material and must undergo complete
conversion to an elastic solid. To meet these mechanical requirements,
the most common formulation for an impression material is a mixture of
nonreactive ﬁller with a flexible polymer matrix. Elastomeric polymer
matrices are produced by polymerizing fluid monomer or oligomer mixtures
by stepwise polymerization or by chain reaction polymerization.
Polysulﬁde, condensation silicones, and polyether impression materials
involve stepwise polymerization. Stepwise reactions are relatively slow
and do not go to completion for several hours. Approximately 65% to 85%
conversion occurs within 6 to 8 minutes during initial setting before a
dental impression is removed from the mouth. As long as the impression
is in the mouth, the shrinkage is conﬁned to noncritical areas because
the intraoral surfaces restrain the impression material. After removal,
the impression experiences more shrinkage as the polymerization
continues. Although these materials are elastic, the elastic recovery is
viscoelastic and requires 20 to 30 minutes to reach a point of
accurately returning to the intraoral dimensions being duplicated.
During this pause for elastic recovery, continued polymerization can
distort the impression size and shape.To minimize these effects, high
levels of ﬁllers are incorporated in the matrix. Filler levels vary
between 15 and 60 weight % and are chosen on the basis of compatibility
with the matrix material and expense. Portions of the impression that
must record ﬁne details of the tooth structure are normally impressed
with the least-ﬁlled formulations (light-bodied material) so that there
is maximal flow and adaptation to intraoral structure before curing. The
bulk of the impression is the highly ﬁlled material (heavy-bodied
material), however, which minimizes shrinkage contributions and greatly
reduces inaccuracy. Polyvinyl siloxane undergoes a chain reaction
polymerization (which is also an addition reaction) during setting that
is fast, goes almost to completion, and does not generate condensation
byproducts.This characteristic provides a major advantage for these
materials compared with other elastic impression materials. When the
impression is removed, it is dimensionally stable, and the casts that
are fabricated from the impression can be produced at any time. In the
case of the other rubber elastic impression materials, the impression
should be poured immediately after pausing 20 to 30 minutes for
viscoelastic recovery. Polyvinyl siloxanes commonly use exotic curing
systems based on chloroplatinic acid (a platinum catalyst). During the
reaction, the acid decomposes and generates small amounts of hydrogen
gas as a byproduct. Early versions of polyvinyl siloxane were plagued by
gas bubble formation that ruined casts poured in the impressions unless
24 to 48 hours were permitted for out-gassing. Newer materials contain
hydrogen scavengers that react with, and tie up, the hydrogen
by-products. Another more recent modiﬁcation to many commercial
polyvinyl siloxane impression materials is the addition of surfactant to
increase the hydrophilic nature of the material. Although this seems to
have a favorable effect on the ease with which these new "hydrophilic"
siloxane materials can be poured up with gypsum products, there is no
conclusive evidence that these newer 221 Biomaterials CHAPTER 4
Classiﬁcation of Dental Impression Materials Type (and Synonyms)
Mechanical Behavior Setting Reactions Special Versions Impression
plaster Rigid Chemical (irreversible) --- Impression compound Rigid
Physical (reversible) --- ZOE Rigid Chemical (irreversible) --- Alginate
Flexible Chemical (irreversible) --- Agar-agar Flexible Physical
(reversible) --- Polysulﬁde (rubber base, Thiokol rubber) Flexible
Chemical (irreversible) --- Silicone (conventional or Flexible Chemical
(irreversible) --- condensation silicone) Polyether Flexible Chemical
(irreversible) Hydrophilic Polyvinyl siloxane (vinyl polysiloxane,
Flexible Chemical (irreversible) Hydrophilic additional silicone) TABLE
4-17

```{=html}
<!-- PDF page 229 -->
```
materials wet tooth structure better than unmodiﬁed (no surfactant
added) siloxane materials.42,157,268 Clinical Considerations. The most
signiﬁcant clinical consideration when using an elastic impression
material is the rate of removal of the initially set impression. All
polymer-based materials are strain-rate sensitive. If they are stressed
quickly, they behave as though they are stronger and more elastic than
if stressed slowly. Elastic impression materials should be removed from
intraoral surfaces with a relatively rapid motion. The objective is to
minimize the time that the impression is distorted. This approach
prevents conversion of mechanical energy into plastic, rather than
elastic, deformation. Teasing or slowly deforming an impression produces
unwanted plastic deformation and introduces inaccuracies into the ﬁnal
impression and resulting cast. Properties of impression materials
influence not only clinical techniques, but also preparation of casts
and dies. Hydrophobic impressions are not wet well by water-based cast
and die materials. Wetting agents are used to avert air entrapment in
detailed areas under these conditions. A ﬁnal mechanical property of the
impression material dictates ease of cast removal. The stiffness of
impressions (e.g., polyether material) can cause breakage of thin
"teeth"of the cast. The impression must remain accurate while being
disinfected. Chapter 8 provides information for infection control of the
impression and related items. Cast Metal Restorations Creation of a cast
metal restoration involves a chain of procedures from waxing a pattern
of the intended ﬁnal restoration on a die, investing the pattern to
create a mold space for casting, casting the restoration, ﬁnishing and
polishing the casting, and cementing the restoration intraorally.
Because of the complexity of this sequence, properties desirable for a
casting alloy are governed as much by technique limitations as by the
ﬁnal intraoral service considerations. These properties are addressed in
the following paragraphs. Terminology. Cast metal alloys may be used to
form the entire restoration or may be designed as a substructure and
veneered with porcelain to create a toothcolored restoration. Cast metal
alloys that are veneered with porcelain may be described generically as
porcelainbonded-to-metal, ceramic-bonded-to-metal, or
porcelainfused-to-metal restorations. For successful porcelain
application, the metal alloy must have a relatively high melting point
to tolerate the high porcelain ﬁring temperatures without sagging or
melting. The melting temperature of restorations that are all metal
(without porcelain) can be any temperature that can be conveniently
processed. Classiﬁcation. Corrosion resistance is an essential
characteristic of dental casting alloys. These alloys are categorized in
terms of (1) their mechanism of corrosion resistance and (2) the main
elements in the composition affecting the corrosion resistance (see next
section). Corrosion resistance is achieved with either immune or
passivating alloy systems. For dentistry, immune systems are divided
into gold systems and gold substitute systems. Passivating systems are
divided into nickel-chromium (Ni-Cr), cobalt-chromium (Co-Cr),
iron-chromium (Fe-Cr), and titanium (Ti) systems. Many of the terms
relating to corrosion resistance have special meanings. Noble metal
alloys are very resistant to corrosion and electrochemical corrosion.
These systems are based on gold, platinum, palladium, rhodium, iridium,
ruthenium, or osmium. Precious metal alloys contain metals of high
economic value and, as a group, traditionally include all of the noble
metals and silver. Low-gold alloys contain only 3 to 50 weight % gold or
other noble metal elements. If less than half (75 weight %) of the atoms
in a gold alloy are corrosion resistant (gold \[Au\], platinum \[Pt\],
or palladium \[Pd\]), the overall corrosion resistance decreases
dramatically. Low-gold alloys are attempts at producing lower cost
alloys that still retain some of the qualities of premiumpriced,
gold-based alloys. The actual quantity of gold may be deceptively low.
Gold substitute alloys are precious metal alloys that do not contain
gold.The best examples are Ag-Pd systems and other Pd alloys. Base metal
alloys are based on active metallic elements that corrode but develop
corrosion resistance via surface oxidation, which produces a thin,
tightly adherent ﬁlm that inhibits further corrosion.Alloys are
formulated with 18% to 28% by weight Cr that produces ﬁlms of Cr2O3 that
passivate the surface. The ﬁlms are brittle and may be ruptured, but
re-form immediately if sufﬁcient Cr remains locally in the composition.
Oxidation of other elements, such as Ni and Co, also produces superﬁcial
oxides, but Cr2O3 is principally responsible for the corrosion
resistance. Ti (and Ti-6Al-4V) alloy is widely used in dentistry for
implant systems because it passivates by forming TiO2, is biocompatible,
and permits osseointegration with bone. Composition, Structure, and
Properties of Gold Castings. Cast restorations are constructed
traditionally from gold alloys because of their potentially excellent
corrosion resistance. In the 19th century, gold coins were used as the
source of alloy for casting restorations. Standardization of casting
materials occurred in the 1930s. Dental gold casting alloys were deﬁned
in terms of their relative noble metal concentration, physical
properties (fusion temperature), and mechanical properties (hardness,
elongation, and yield point). The original ADA classiﬁcation system
deﬁned types A, B, and C gold alloys.270 This speciﬁcation was revised
and 222 CHAPTER 4 Biomaterials

```{=html}
<!-- PDF page 230 -->
```
extended to include four types (I, II, III, IV) of alloys. Types I, II,
and III corresponded to the original types A, B, and C, whereas type IV
included higher strength alloys.5 These four alloy types contain
approximately 83%, 78%, 78%, and 75% noble metal elements, of which gold
is the principal one. Type I and II alloys are not capable of being heat
treated, whereas type III and IV alloys are. Type I compositions are
intended for small inlays that do not involve signiﬁcant occlusal loads.
Type II alloys are intended for inlays and onlays. Type III alloys are
intended for onlays and crowns. Type IV alloys are intended for crowns,
bridges, and removable partial dentures. The major elemental components
of gold casting alloys are listed in Table 4-18 for several commercial
products. Gold is primarily responsible for producing corrosion
resistance, but it also is relatively soft and requires other alloying
element additions to solutionharden the composition. Copper is the
primary alloying element that increases the hardness of the material.
Copper also tends to make the color less yellow and more orange. Silver
is added to offset the color contributions of copper. Palladium is added
to increase the hardness of the alloy and has a strong whitening effect.
Palladium and platinum tend to increase the melting range for the alloy.
Finally, zinc is added as a processing aid to scavenge oxygen at the
surface of a melt and prevent oxidation and loss of other key elements
during the casting procedure. In recent years, the relatively high cost
of gold has prompted increased use of low-gold, gold substitute, and
base metal alloys for dental castings.101 Cast partial dentures are
almost exclusively made of base metal alloy. Many full crowns and ﬁxed
bridges are made of palladium-based gold substitute alloys, but the
mechanical properties of these materials make them difﬁcult to fabricate
into inlays and onlays. Gradual improvement in the materials has made
the low-gold alloys acceptable for selective use for these applications.
Many products containing approximately 50 weight % of gold are available
that exhibit acceptable tarnish resistance and adequate properties if
extensive marginal burnishing is not required. Key properties for
casting alloys are reported in Table 4-19.A low melting range is
desirable for simpliﬁed heating and casting procedures. Moderately high
density is advantageous because most dental alloys are normally cast by
centrifugal force casting machines. High density helps force the alloy
quickly into the intricate details of the pattern within the casting
mold before cooling solidiﬁes the material. Gold-based alloys are much
better in this regard than most other alloys. Finally, a low coefﬁcient
of thermal expansion helps reduce the shrinkage that occurs from the
solidus temperature down to room temperature. Because cooling produces
shrinkage, there must be some expansion somewhere else in the technique
sequence to compensate for dimensional changes on cooling. Alloys with
low coefﬁcients of thermal contraction and that possess low melting
temperatures can be controlled more easily. The primary chemical
property of concern is corrosion resistance. To achieve this quality, it
is desirable that the entire alloy be a single-phase composition.
Two-phase compositions are prone to local galvanic (structure-selective)
corrosion. Type I, II, and III compositions are single-phase alloys.
Type IV compositions may include two phases. There is a mechanical
advantage with a second phase because of a hardening effect, but that
beneﬁt must be weighed against the loss of some corrosion resistance.
Contamination or improper casting of gold-based alloys can produce
unwanted phases that compromise the mechanical properties and the
corrosion resistance. The primary mechanical properties of interest for
the ﬁnal cast restoration are a high modulus of elasticity (stiffness)
and a high elastic limit (hardness) to resist deformation in service.
High values are not desirable properties, however, during the
fabrication of the restoration. Laboratory procedures, such as ﬁnishing,
polishing, and burnishing, are more complicated if the restoration has a
high resistance to plastic deformation (high hardness). During these
processes, it is important for the casting metal near the margins to be
adapted closely to the die (but without damaging the die), by minimal
mechanical deformation (burnishing). Marginal gaps that exceed 223
Biomaterials CHAPTER 4 Objectives for Alloying the Components of Gold
Casting Alloys Alloying Element Major Contribution Density Melting Point
Corrosion (Chemical Symbol) to Casting Alloy (g/cm3) (°C) Behavior Gold
(Au) Corrosion resistance 19.28 1063 Immune Copper (Cu) Solution
hardening 8.93 1083 Active Silver (Ag) Counteract orange color of copper
10.50 961 Active Palladium (Pd) Increase hardness; elevate melting range
12.02 1552 Immune Platinum (Pt) Elevate melting range 21.45 1769 Immune
Zinc (Zn) Scavenge oxygen during processing 7.14 420 Active TABLE 4-18

```{=html}
<!-- PDF page 231 -->
```
0.1 mm should not be burnished; the casting should be remade. Alloys
with a high percentage elongation and a low yield point (low hardness)
facilitate burnishing. After these procedures are complete, it is
desirable to increase the overall hardness to high levels for clinical
service.This goal can be accomplished with type III and IV ADA gold
alloys, which are heat-treatable. The heat treatment produces
disorder-order or spinoidal hardening processes. Cast alloys should not
produce toxic reaction products or release toxic elements from their
surfaces. Immune and passive alloys seem to have excellent biologic
properties. Some casting alloys are active, however, and generate
soluble corrosion products. Although the restorations look unchanged,
toxic soluble products can be released. Clinical Considerations. The
three principal clinical considerations for long-term success of cast
restorations are close ﬁt, corrosion resistance, and retention.
Sturdevant et al266 and Morris178 showed that goldbased alloys exhibit
excellent corrosion resistance for at least 10 years. If the cemented
restorations have a close ﬁt (within 20 μm), and the tooth preparations
are adequately designed, the conventional dental cements resist
degradation and provide excellent retention and service for 20 to 40
years. Retention and service life of cast restorations are produced by a
combination of factors, such as the taper of the tooth preparation,
stress distribution design of the tooth preparation to protect remaining
tooth structure against fracture (see Chapter 20), cement type, surface
roughness on the internal aspects of the restoration, and potential
micromechanical or chemical bonding of cement with the restoration and
tooth structure. Under most circumstances, the restoration surface for
goldbased alloys is not well suited to cement adhesion. The gold alloy
surfaces are not wet well with cements and 224 CHAPTER 4 Biomaterials
Properties of Typical Gold Casting Alloys* Representative Alloy Pentron
I Modulay Firmalay Sterngold 100 (Supplier) (Pentron) (Jelenko)
(Jelenko) (Sterngold) Composition (Weight %) Au 84 77 74.5 60 Cu Balance
Balance Balance Balance Ag 12 14 11 19 Pt --- --- --- --- Pd 1 1 3.5 4
Zn \<1 \<1 \<1 \<1 Classiﬁcation Gold content High gold High gold High
gold High gold ADA type I II III IV Physical Properties Color Gold Gold
Gold Gold LCTE (ppm/°C) \[14-18\] \[14-18\] \[14-18\] \[14-18\] Density
(g/cm3) 16.6 15.9 15.5 13.9 Chemical Properties Corrosion resistance
\[Excellent\] \[Excellent\] \[Excellent\] \[Excellent\] Tarnish
resistance \[Good\] \[Good\] \[Good\] \[Good\] Mechanical Properties
Modulus (MPa) --- --- --- --- Elongation (%) 0-22 0-38 19-39 4-25
Hardness (BHN, soft/hard) 68/--- 101/--- 110/165 150/257 Compressive
strength (MPa) --- --- --- --- Tensile strength (MPa) --- --- --- ---
Biologic Properties Biocompatibility \[Acceptable\] \[Acceptable\]
\[Acceptable\] \[Acceptable\] *Relative properties are shown in
brackets. BHN, Brinell hardness number. TABLE 4-19

```{=html}
<!-- PDF page 232 -->
```
do not have the potential to be chemically bonded by existing
formulations. If the internal surfaces are sandblasted, sufﬁcient
micromechanical irregularities are produced to permit excellent luting.
Tin or other metal plating also can be used as a surface modiﬁcation
that is chemically reactive toward some cements. In some cases, such as
Maryland bridges, the retention of the casting depends on well-developed
micromechanical spaces along the bonded surfaces of enamel and the
casting. The retentive surface of the casting is accomplished by
choosing a two-phase dental casting alloy. The metal surface to be
bonded is relieved by chemical or electrolytic etching of one phase in
preference to the other.The relieved surface is micromechanically
interlocked with composite cement onto etched tooth structure. Dental
Cements Traditional ceramic dental cements are based on reactions
between acidic liquids and basic powders to produce reaction product
salts that form a solid matrix surrounding residual powder particles
(Fig. 4-86). Microscopically, these cements are classic examples of
ﬁller and matrix microstructures. Newer cements are formulated as
modiﬁed versions of materials originally developed as composite
restorative materials. In all cements, the properties of interest are
governed by the extent to which the matrix is minimized in the ﬁnal
material. Terminology and Classiﬁcation. Traditional ceramic dental
cements and polymer-based dental cements are listed in Table 4-20, along
with identiﬁcation of the major powder and liquid components and the
reaction products. ZOE, reinforced ZOE, ZOE-EBA, silicate, and zinc
silicophosphate traditional ceramic cements are no longer routinely used
in permanent cement restorations. Zinc phosphate and polycarboxylate
were used until about 1990, but now have been extensively replaced by
resin-modiﬁed glass-ionomer, compomer, and composite cements.48-50 Zinc
phosphate cement originally was developed more than 100 years ago and
was extremely popular during most of the 20th century. For that reason,
it is often referred to as the "gold standard"for all dental cements,
despite the fact that its laboratory properties are generally inferior
to those of most other currently used cements.The powder component is
90% zinc oxide powder with 10% magnesium oxide added. The liquid is 50%
phosphoric acid in water and is buffered with aluminum and zinc salts to
control the pH. Components are mixed typically 2:1 (powder-toliquid by
weight) on a chilled glass slab using controlled additions of powder to
the liquid.These precautions are necessary to reduce reaction speed,
alter the pH in a controlled manner, dissipate heat from the exothermic
reaction, and provide sufﬁcient working time. During setting, phosphoric
acid ions react with zinc ions to produce a successive series of
hydrated zinc phosphate salts. Ultimately, tertiary zinc phosphate
crystals are produced that form a crystalline matrix around residual
polycrystalline zinc oxide particles. Intercrystalline spaces within the
matrix permit diffusion or leakage of very small molecules, but still
provide a reasonable seal. Zinc phosphate tends to be weaker and more
brittle than polymer-based dental cements that have amorphous matrices.
Polycarboxylate cement was developed in the 1960s by Smith in an effort
to circumvent potential pulpal problems associated with the low pH of
traditional cements (e.g., zinc phosphate cement) and biocompatibility
problems related to the mobility of small acidic ions. By choosing an
acid-functional polymer as a substitute for phosphoric acid in forming
the matrix, it also was possible to produce cements that could adhere
via chelation to dental surfaces. The original acid-functional polymer
was polyacrylic acid. More recent commercial products include two or
more monomers in the polymer. It is technically more correct to refer to
the ﬁnal polymer as a polyalkenoate. Cements based on solutions of these
polymers (i.e., polycarboxylate or glass-ionomer cements) may be called
polyalkenoic cements. Glass-ionomer cements are hybrids of silicate and
polycarboxylate cements designed to combine the optical and
fluoride-releasing properties of silicate particles with the chemically
adhesive, and more biocompatible, characteristics of the polyacrylic
acid matrix compared with the extremely acidic matrix of silicate
cement. Resin-modiﬁed glass-ionomer cements have 225 Biomaterials
CHAPTER 4 Powder reinforces set cement matrix Residual Powder Particle
(Filler) Organic or Inorganic Liquid (Acidic) Ceramic Powder Particle
(Basic) Acid-Base Salt (Reaction Product) FIGURE 4-86 Schematic
representation of dental cement components and microstructures. An
acidfunctional liquid is mixed with a basic powder. Reaction of the
periphery of the powder consumes the acid groups of the liquid,
producing a reaction product matrix that surrounds residual powder
particles. The microstructure is a classic composite-like one with
residual powder particles reinforcing the weaker matrix. (Courtesy of
S.C. Bayne, School of Dentistry, University of North Carolina, Chapel
Hill, NC.)

```{=html}
<!-- PDF page 233 -->
```
the liquid and powder components modiﬁed to provide visible
light--curing reactions in addition to traditional glass-ionomer setting
reactions. Resin-modiﬁed glassionomers have been extremely popular since
the 1990s and are responsible for about 75% of all cement use.79
Composite cements (or resin cements or composite resin cements) have the
same general components as composite restorative materials (see section
on composites earlier in this chapter), but generally have slightly
lower concentrations of ﬁller particles. These materials are reserved
almost exclusively for use with all-ceramic restorations and are
discussed later, although they are suitable for use with all indirect
restorative materials. These materials have the best laboratory
properties of all cements, but require more complicated clinical
procedures and generally include bonding systems for dentin, enamel, and
the restoration. Compomer cements (or composite cements with
fluoride-releasing glass ﬁllers) suddenly have become popular because
they promise to work for metal substructures and all-ceramic
restorations. These are being touted as "universal cements,"which can be
supplied as adhesive owing to cement modiﬁcations or coupled with SEPs.
Although dental cements are most often used for luting indirect
restorations, they also may be used as bases. As luting agents, the most
important clinical requirements are flow, wetting, and ﬁlm thickness. To
enhance flow, the materials are mixed at relatively low powderto-liquid
ratios. To guarantee that a thin ﬁlm can be produced, dispersed phase
particles of 5 μm or less in diameter should be used. The actual ﬁlm
thickness that is achieved ranges from 50 to 100 μm and depends on (1)
the viscosity of the mixture and (2) the availability of space for
displacement of the cement (as discussed in the next section). Although
low powder-to-liquid ratios produce low viscosities for luting agents,
cements used for bases should be mechanically stronger and are mixed
with the maximum powder content manageable. Composition, Structure, and
Properties. Final properties of dental cements depend on the
powder-toliquid ratios used during mixing. Higher powder-toliquid ratios
not only increase the mechanical strength, but also increase the
viscosity and reduce wetting and flow. The ﬁnal matrices of the set
cement are indicated in Table 4-20. Details of the cementing procedures
are 226 CHAPTER 4 Biomaterials Summary of Dental Cement Classiﬁcations,
Abbreviations, Reactants, and Reaction Products Liquid Powder
Classiﬁcation Abbreviation Components Components Reaction Product Matrix
Traditional Ceramic Dental Cements Unmodiﬁed ZOE ZOE Eugenol ZnO
Crystalline zinc eugenolate Resin-reinforced R-ZOE Eugenol ZnO, polymer,
resin Crystalline zinc eugenolate ZOE EBA-modiﬁed ZOE ZOE-EBA Eugenol,
EBA ZnO, Al2O3, polymer Crystalline zinc eugenolate, crystalline zinc
ethoxybenzoate Zinc phosphate ZP H3PO4, H2O ZnO Crystalline tertiary
zinc phosphate Silicate SC H3PO4, H2O F-Al-Silicate glass Amorphous
silicophosphate Zinc silicophosphate ZSP H3PO4, H2O F-Al-Silicate glass,
Amorphous silicophosphate, ZnO crystalline tertiary zinc phosphate
Polymer-Based Dental Cements Polycarboxylate PC PAA, H2O ZnO Amorphous
zinc-polyacrylate gel Conventional GI GI PAA, H2O F-Al-Silicate glass
Amorphous aluminopolyacrylate gel Resin-modiﬁed GI RMGI PAA, H2O,
F-Al-Silicate glass Amorphous aluminopolyacrylate water-soluble gel,
cross-linked polymer monomers Compomer CM Monomers F-Al-Silicate glass
Amorphous cross-linked polymer, aluminopolyacrylate gel Composite (or
resin) CP Monomers Silicate glass Amorphous cross-linked polymer EBA,
ethoxybenzoic acid; GI, glass-ionomer; PAA, polyacrylic acid. TABLE 4-20
