Repository: endoking5792/dental-study-material

# Sturdevant's Art & Science of Operative Dentistry --- 5th Edition

Chapter-wise Markdown conversion of the uploaded PDF.

-   Senior editor: Theodore M. Roberson
-   Coeditors: Harald O. Heymann and Edward J. Swift Jr.
-   Edition: 5th edition
-   Copyright: 2006, Mosby / Elsevier
-   Source: user-provided PDF

Each chapter is a separate Markdown file. PDF page markers are retained
for traceability.

1.  `01 - Introduction to Operative Dentistry.md` --- PDF pages 10--21

2.  `02 - Clinical Significance of Dental Anatomy, Histology, Physiology, and Occlusion.md`
    --- PDF pages 22--71

3.  `03 - Cariology: The Lesion, Etiology, Prevention, and Control.md`
    --- PDF pages 72--142

4.

File: textbooks/Conservative Dentistry/Sturdevants_Art_Science_Operative_Dentistry_5e_MD/04 - Biomaterials.md (part 10 of 11)
# Chapter 4: Biomaterials
```{=html}
<!-- PDF page 234 -->
```
presented in Chapters 14, 15, and 20. A brief summary of dental cement
properties is provided in Table 4-21. The principal goals for
cementation are retention and sealing. No laboratory tests or
pseudoclinical tests of cements have ever been correlated with clinical
performance. A unique short-term clinical research study was performed
in the 1970s at the University of Michigan by Silvey and Myers250
comparing zinc phosphate, reinforced ZOE, and polycarboxylate cements
for retention of crowns and bridges over 7 years.There was practically
no difference in failure rates (zinc phosphate = 2%, reinforced ZOE =
8%, polycarboxylate = 5%), and no differences were statistically
signiﬁcant. Much longer studies are needed to assess real performance.
Mechanisms of failure for these materials are not well understood.
Because most cements tend to be brittle, it is presumed that fatigue
loading initiates cracks at internal defects, propagates the cracks into
a network, and causes cement loss or permits microleakage at the
margins. This is accompanied by sensitivity or secondary caries.
Cemented crowns and bridges principally transport occlusal stress within
the restoration and onto the margins, rather than transfering it onto
the underlying coronal tooth structure. The effects of high stresses at
various points on margins is further ampliﬁed by poor or inadequate
resistance and retention form of the preparation. Clinical
Considerations. Zinc phosphate cements have the potential during setting
to release components from the acid-rich matrix into dentin and irritate
the pulp. When using zinc phosphate cement, dentin is routinely
protected with varnish or dentin sealer. Other cements that can
chemically bond to dentin must be allowed to come into direct contact
with that surface, however. Varnishes or sealers should not be used to
coat dentin if a polycarboxylate or conventional glass-ionomer cement is
to be used for chemical adhesion. When bonding composite or ceramic
restorations, the dentin should not be varnished or sealed, but instead
the entire preparation should be treated with a bonding system (see
Chapters 11-15). Cement displacement is a key factor for successfully
cementing restorations. The process is a hydraulic (liquid in motion)
one, dependent on rapid flow and escape of excess cement between the
restoration and tooth preparation during cementation. The seating of the
restoration must be completed within a few seconds while the cement is
sufﬁciently fluid. One way to increase the potential of maximum seating
is to make channels large enough (larger if they are longer) to permit
rapid escape of cement that otherwise would be entrapped. For metal
castings, the channels could be created internally in the wax pattern or
cut in the casting, extending gingivally from the occlusal (pulpal wall)
aspect of the preparation (casting) to a point approximately 0.5 mm
short of the restoration margins. Inlay and onlay preparations have
short enough external walls so that the castings do not usually require
escape channels (see Chapter 20), but crowns may require them if
considerable axial length is present. Channels allow seating with 330 N
load (75 lb), the recognized possible masticatory pressure achievable in
the molar region (see Chapter 20).To produce cement flow further, 227
Biomaterials CHAPTER 4 Characteristic Properties of Categories of Luting
Dental Cements* R-ZOE EBA ZP PC GI RMGI COMP Working Characteristics P/L
ratio \[Low\] \[Low\] \[Low\] \[Low\] \[Low\] 1.2-1.6 --- Film thickness
(μm, ADA flow test) 32 --- 18 21 24 --- 10-60 Setting-time range (min)
6-8 --- 5-7 2-3 3-5 2-3 --- Physical Properties LCTE (ppm/°C) \[Low\]
\[Low\] \[Low\] --- --- \[Low\] 50 Thermal conductivity \[Low\] \[Low\]
\[Low\] \[Low\] \[Low\] \[Low\] \[Low\] Chemical Properties
Solubility/disintegration (%, ADA test) 0.08 0.05 0.06 0.60 1.25 ---
0.01 Mechanical Properties Compressive strength (MPa) 48 65 160 70 120
148-180 170-190 Diametral tensile strength (MPa) 4 7 10 10 12 30-35
30-35 Biologic Properties Pulpal response \[Mild\] \[Mild\] \[Moderate\]
\[Moderate\] \[Mild\] \[Mild\] --- *Relative values are shown in
brackets. These values are representative of a wide range of possible
values. P/L, powder-to-liquid. (See Table 4-20 for abbreviations for
cement.) TABLE 4-21

```{=html}
<!-- PDF page 235 -->
```
loading (forces placed on the restoration being seated) must be applied
rapidly, at sufﬁciently high levels, and steadily maintained until the
cement has initially set. The ﬁnal result ideally is a restoration so
well-seated that its preparation-side surface is in intimate contact
with the tooth preparation, particularly along the margins, resulting in
a cement ﬁlm thickness no greater than 50 μm. Machined Restorations
Until 1988, indirect ceramic dental restorations were fabricated
exclusively by casting or sintering techniques. Neither casting nor
sintering is capable of consistently producing pore-free restorations.
Cooling shrinkage distortions and residual stresses can initiate
fractures at residual pores in ceramics. Pore-free restorations can be
produced by machining blocks of commercially fabricated pore-free
ceramic or composite. Terminology and Classiﬁcation. The two principal
machining approaches for dental restorations are copy milling and
CAD/CAM milling. Examples of commercial systems are indicated in Table
4-22. Copy milling uses a replica (e.g., wax, plastic, stone, or metal)
of the desired form as a guide for a milling machine. The surface of the
replica is traced by turning the pattern and touching the pattern's
surface with a ﬁnger stylus. The positions of the pattern and stylus are
used to adjust the positions of a block of machinable material and a
milling tool cutting the block. This procedure is represented
schematically in Fig. 4-87. A wide variety of material types can be used
in conjunction with copy milling systems, including materials difﬁcult
to process using other methods.Titanium, which has a high melting
temperature and could undergo excessive oxidation, is difﬁcult to cast.
It can be copymilled easily and inexpensively, however. Composite and
ceramic materials are being used for copy milling. The choice of
material depends in large part on the type of margin, mechanical
strength, and toughness required for the restoration.Virtually any
geometry and size can be copy milled as long as there is direct access
of the ﬁnger guide and cutting tool to the surfaces involved. CAD/CAM
milling uses digital information about the tooth preparation
(computerized surface digitization), or a pattern of the restoration to
provide a CAD on a video monitor for inspection and modiﬁcation. The
image is the reference for designing a restoration.When the
three-dimensional image for the restoration design is accepted, the
computer translates the image into a set of instructions to guide a
milling tool (CAM) in cutting the restoration from a block of material
(Fig. 4-88). Stages of Fabrication. Numerous approaches to CAD/CAM for
restorative dentistry have evolved, but all systems ideally involve ﬁve
basic stages: (1) computerized surface digitization, (2) CAD, (3) CAM,
(4) computeraided esthetics, and (5) computer-aided ﬁnishing.20,23 The
last two stages are very difﬁcult and have not yet been included in
commercial systems. Various computerized surface digitization techniques
have been explored (photogrammetry, Moiré, laser scanning, computed
tomography, magnetic resonance imaging, ultrasound, contact
proﬁlometry). Laser (optical) techniques and contact digitization are
the most promising approaches from the point of view of cost and
accuracy. 228 CHAPTER 4 Biomaterials FIGURE 4-87 Schematic
representation of copy milling. Master die Mechanical contact
profilometer Milling bur or disk Block for milling Mechanical tandem
FIGURE 4-88 Schematic summary of CAD/CAM and copy milling operations.
CSD CAD Image collection Image manipulation CAM Fabrication Direct
intraoral optical impression Indirect from dental impression
Determination of: 1. Internal surface 2. Margins 3. External surface
Computer (numerically) controlled milling Copy milling Indirect from
dental cast Indirect from wax pattern

```{=html}
<!-- PDF page 236 -->
```
The Ceramic Reconstruction System (CEREC-1; Siemens, Germany) was the
ﬁrst commercially available CAD/CAM system used in dentistry. An
intraoral video camera images the tooth preparation and the adjacent
tooth surfaces. Elevations of the imaged surfaces are calculated by
Moiré fringe displacement. Features of the tooth preparation are used to
deﬁne the limits of the restoration. External surfaces of the
restoration are estimated as distances to adjacent tooth structure in
the computer view. Occlusal surfaces are designed from a preexisting
shape library and information about the occlusion. CEREC-3 displays an
extremely high level of sophistication and can fabricate inlays, onlays,
crowns, and veneers. It can be operated chairside, but also is being
used with remote milling units in dental laboratories for
two-appointment procedures. All other current CAD/CAM systems are
employed in dental laboratories to fabricate a wide range of ceramic
restorations (see Table 4-22).111,220,290 Composition, Structure, and
Properties of Machined Materials. Restorations can be machined from
metals, ceramics, or composites. Ceramics generally are preferred
because of their superior esthetics and biocompatibility. The machinable
ceramics used generally have been some form of modiﬁed feldspathic
porcelain or special fluoroaluminosilicate glass-ceramics with excellent
fracture and wear resistance. In addition, partially sintered
high-strength ceramic compositions of alumina, spinel, and zirconia can
be machined for use as copings. The porcelain and glass-ceramic
materials being machined are pore-free and generally have crystalline
and noncrystalline phases. A twophase composition permits differential
etching of internal restoration walls for micromechanical retention
using bonding agents or luting cements or both. Currently, differential
etching is not possible with mainly alumina and zirconia all-ceramic
materials. Those materials are limited to interfacial retention created
by sandblasting. Table 4-23 summarizes the typical properties of
examples of machinable ceramic materials in clinical use.245,246,271
Fig. 4-89 shows an example of the phases, revealed by etching for
bonding of a machinable glass-ceramic material. Bonding of ceramic
CAD/CAM restorations is a critical step in achieving good long-term
results. Ceramic restorations are bonded to tooth structure by (1)
etching enamel to increase the bondable surface area; (2) etching,
priming, and applying the bonding agent to dentin (when appropriate);
(3) etching (by hydrofluoric acid) and then priming (silanating) the
restoration; and (4) cementing the restoration with composite cement.
This situation is schematically summarized in Fig. 4-90. CAD/CAM systems
for fabricating restorations currently are not designed to produce
esthetics comparable to the characterization possible in a dental
laboratory. Most CAD/CAM systems use uniform color (monolithic)
materials for the entire restoration. Despite the fact that increased
shades of ceramic and composite are becoming available for use with
CAD/CAM and copy milling systems, the ﬁnal esthetics depend on a
combination of color match to adjacent tooth structure and light
scattering from adjacent tooth structure into the restoration. Small
restorations display color governed more by scattered light and are very
esthetic. Larger restorations appear to be duller and less esthetic.
Although this latter occurrence cannot be totally remedied, some color
variation can be introduced by cutting troughs into the internal (tooth
side) surface of CAD/CAM restorations. The troughs are ﬁlled with
varying shades of composite. This technique produces an optical effect
of different dentin colors and enhances the overall esthetic appearance.
Another approach is to machine a high-strength coping onto which
veneering porcelain and glazes are applied. Composition, Structure, and
Properties of Composite Cements. Although the dimensional accuracy 229
Biomaterials CHAPTER 4 Examples of CAD/CAM and Copy Milling Systems in
Dentistry (Circa 2004) System Developer/Manufacturer Automill Alldent,
Liechtenstein Avanza 100 Ceramatic Dental, Sweden Bego Medifacturing
Bego Medical, Germany Cad-esthetics Decim Norden, Sweden Cadim Advance,
Japan Celay Mikrona Technology, Switzerland Ce.novation Inocermic,
Germany Cercon Dentsply/Degudent, United States/Germany CEREC
1/2/3/InLab Siemens/Sirona, Germany Cicero Elephant Dental, The
Netherlands DCS Precident DCS Dental, Switzerland DECSY Digital Process,
Japan Dental CAD/CAM GN1 GC, Japan Digident Girrbach Dental, Germany
Etkon Etkon, Germany Kavo-Everest Kavo, Germany Lava 3M-ESPE, United
States/Germany Premium Dental System I-mes, Germany Pro 50 Cynovad,
Canada Procera Nobel Biocare, Sweden Wol-ceram Wol-dent, Germany XAWEX
Production System I-mes, Germany Adapted from references 111, 220, and
290. TABLE 4-22

```{=html}
<!-- PDF page 237 -->
```
and ﬁt of machined restorations continues to improve, a weak link with
CAD/CAM and copy milling systems is the cement gap along occlusal
surfaces that may be wider than desired. Normal food abrasion produces
cement loss and ditching. Wear of this type permits stain accumulation
in marginal gaps and leaves exposed enamel and ceramic margins.
Minimizing this gap depends on the computer digitization, design, and
manufacturing steps being sufﬁciently accurate. CAD/CAM restorations are
routinely cemented with moderately ﬁlled composites (homogeneous
microﬁlls, miniﬁll hybrids) or compomers. The composite or compomer
cements are not as mechanically strong as composite restorative
materials, but do provide the best abrasion resistance because of the
microprotection effect of closely spaced ﬁller particles. Zinc phosphate
and glass-ionomer cements are not recommended for use with milled
ceramic restorations.272 Clinical Considerations. The clinical longevity
of these restorations is difﬁcult to project because only relatively
short-term clinical research information is available.109,110,117,177
Review of the earliest restorations of this type indicates that,
although cement margins 230 CHAPTER 4 Biomaterials FIGURE 4-89 Ammonium
bifluoride acid-etched machinable glass-ceramic inlay (Dicor MGC;
Dentsply International, York, Penn) in preparation for cementation.
Approximately 65% of glass-ceramic is fluoromica crystals embedded in an
amorphous matrix. The matrix at its surface is partially dissolved by
etching. A, Etching partially reveals crystals that are 1 to 5 μm in
size. B, Higher magniﬁcation view of fluoromica crystals that provide
micromechanical interlocking for bonding. (Courtesy of S.C. Bayne,
School of Dentistry, University of North Carolina, Chapel Hill, NC.) 10
m 1 m A B Mechanical Properties of Machinable Ceramic Materials in
Clinical Use with CAD/CAM and Copy Milling Systems (Circa 2005) Material
Vita Mark II MZ100 Procad InCeram Lava Alumina Manufacturer Vita
Zahnfabrik 3M-ESPE Ivoclar Vita Zahnfabrik 3M-ESPE Material Type
Feldspathic Composite LeuciteGlassZirconia porcelain reinforced
inﬁltrated porcelain alumina Hardness (GPa) 6.9 --- 6.8 9.8 10 Flexural
Modulus (GPa) 73 14 78 286 210 3-pt Flexure Strength (MPa) 122 150 160
446 1625 Fracture toughness (MPa • m 1/2) 1.3 1.4 1.4 4.6 9.6 Adapted
from references 96, 245, 246, and 271. TABLE 4-23

```{=html}
<!-- PDF page 238 -->
```
may wear slightly, the restorations themselves survive equally as well
as amalgam or composite restorations of the same type. There is no
evidence of postoperative sensitivity or secondary caries. Major
advantages of milled ceramics are excellent flexural strength and the
ability to bond remaining tooth structures rigidly together. Occasional
restoration fractures have been reported, but in most cases they are
associated with restoration designs that are too thin and subject to
stress concentration during flexure or fatigue fracture. It is still
important to use adequate thickness in the restoration design to resist
flexure. Additionally, restorations from these systems are reparable
because they are etchable. Small defects can be restored using bonded
composites. There should be no reason to replace the restoration
completely unless it has undergone bulk fracture. SAFETY AND EFFICACY
The availability of biomaterials of high quality and dependability is
due in large part to the existence of standards for the safety and
efﬁcacy of such products. Few clinicians are aware of, or understand,
the intricate system of voluntary and mandatory controls currently in
place to accomplish this purpose. Safety is a concern, not only for
biomaterial effects on patients, but also for effects on ofﬁce
personnel. Standards Programs The numerous organizations involved in
standards programs and their acronyms are listed in Box 4-2. Standards
programs can be divided broadly into dental professional organizations,
larger interest groups that include all professional organizations, and
government agencies. These hierarchies exist within the United States
and throughout the world. Fig. 4-91 interrelates these groups. In the
following discussion, individual group activities are addressed. Most
professional organizations attempt to coordinate their standards with
other organizations so that a rational system of tests is involved in
evaluating similar events. Professional organizations develop voluntary
standards that are often the basis for governmental regulatory standards
whenever governments become involved. In many cases, the good faith
standards and self-regulation of industry obviate the need for
government involvement. American Dental Association. For about 130
years, the ADA (www.ada.org) has been a reliable source of information
on the safety and effectiveness of dental products (materials,
instruments, equipment, and therapeutics) for dental professionals and
the public by means 231 Biomaterials CHAPTER 4 Enamel Dentin Acid-etched
enamel and dentin Dentin bonding system Resin inlay cement Machined
ceramic inlay HF acid-etched surface Silanated / bonded surface HF
etching -- effective on • Porcelains (e.g., Empress, Vita MKII) •
Glass-infiltrated ceramics (e.g., InCeram) but not effective on •
Alumina cores (e.g., Procera) • Zirconia cores (e.g., Cercon, Lava)
FIGURE 4-90 Schematic summary of attaching ceramic CAD/CAM inlays to
tooth structure. Enamel is etched for retention of bonding agents.
Inlays are etched (with hydrofluoric acid) and primed (silanated) when
possible to produce microretention or can be sandblasted. The
restoration is cemented with resin (composite) cement. (Courtesy of S.C.
Bayne and J.Y. Thompson, School of Dentistry, University of North
Carolina, Chapel Hill, NC.)

```{=html}
<!-- PDF page 239 -->
```
of the ADA Seal of Acceptance program (Fig. 4-92).The ADA's Council on
Scientiﬁc Affairs evaluates submitted products three times a year at its
meetings. In 2004, the ADA redeﬁned its Seal of Acceptance program.
Consumer products (e.g., dentifrices) will continue to be evaluated
following the traditional program procedures. Professional product
evaluation was changed, however, to provide a more flexible, practical,
and useful recommendation for general practitioners. This new program is
still evolving. American National Standards Institute. The American
National Standards Institute (ANSI) (www.ansi.org) is a clearinghouse
for national standards. The Accredited Standards Committee (ASC) MD156
is a liaison group between the ADA and ANSI. It is an independent
committee of both organizations sponsored by the ADA and accredited by
ANSI for dentistry in the United States. ADA standards that are
developed are submitted to ANSI for approval as national standards. Food
and Drug Administration. Since 1976, the FDA (www.fda.gov) has been
charged with regulating dental devices (including materials). In this
role, they classify individual materials as Class I, II, or III. Class I
materials are simply required to be produced under conditions of good
manufacturing practices to ensure reproducibility and continuing safety.
Class II materials are required to present evidence of meeting standards
as well, such as the International Standards Organization (ISO)
standards for acceptance or certiﬁcation. Class III materials are
required additionally to submit evidence of safety and efﬁcacy using
biocompatibility and clinical data to show satisfactory performance in
tissue culture tests, implantation tests, or usage tests. Tests for the
relative safety of biomaterials (biocompatibility) are described as part
of ISO 7405:1997. Biocompatibility tests are continuing to evolve in
light of new or more sophisticated understandings of the science of
biocompatibility. American Society for Testing and Materials. The
American Society for Testing and Materials (ASTM) (www.astm.org) is a
nongovernmental group involved widely in the development of standards
for test methods for use in industry. More recently, it has become
interested in standards for dentistry (dental 232 CHAPTER 4 Biomaterials
BOX 4-2 Acronyms for National and International Groups Interested in
Dental Standards ADA American Dental Association ANSI American National
Standards Institute ASC MD156 Accredited Standards Committee, Medical
Devices ASTM American Society for Testing and Materials FDA Food and
Drug Administration FDI Federation Dentaire Internationale ISO
International Organization for Standards ISO TC106 ISO Technical
Committee NDA National Dental Association FIGURE 4-91 Summary of key
standards (voluntary) and regulations (mandatory). Dental professional
standards communicate with standards organizations via liaison groups
(ADA with ANSI via ASC MD156; FDI with ISO via ISO/TC 106). A few
countries have regulatory groups. OSHA EU FDI ADA UNITED STATES WORLD
ANSI STANDARDS (nongovernmental) REGULATIONS (governmental) ISO ISO/TC
106 ASC MD 156 Japan FDA ? ? FIGURE 4-92 ADA Seal of Acceptance for
consumer products. (Courtesy of American Dental Association Council on
Scientiﬁc Affairs, Chicago, Ill.)

```{=html}
<!-- PDF page 240 -->
```
materials and devices) and the development of appropriate terminology,
nomenclature, and test methods. ASTM's F-4 subcommittee has developed
speciﬁcations for surgical implants. ASTM's F-8 subcommittee governs
sports devices, such as mouth guards. ASTM's D-2 committee is concerned
with rubber products, such as rubber gloves. Federation Dentaire
Internationale. The worldwide voluntary federation of national dental
organizations is known as the Federation Dentaire Internationale (FDI)
(www.fdiworldental.org). International Standards Organization. An ISO
(www.iso.org) or International Organization for Standards exists for the
purpose of developing international standards for all activities, not
only dentistry. ISO is a nontreaty organization. ANSI is the U.S. member
of ISO. FDI maintains a permanent liaison with ISO through its
ISO/TC106-Dentistry group. To the extent that each group coordinates its
activities with each other, the ADA role has been a major one in
initiating standards for a range of current standards organizations.
Safety for Dental Professionals Although numerous organizations and
standards regulate the safety of biomaterials with regard to the
patient, quite different ones are concerned with the health of dental
professionals. In many situations, the scope and regulations of
different groups are overlapping and inconsistent. Occupational Safety
and Health Administration. The Occupational Safety and Health
Administration (OSHA) is the U.S. federal agency charged with
responsibility for maintaining safety in the workplace. It differs from
the organizations discussed previously in that OSHA has the legal
authority to enforce compliance. During 1970, the United States adopted
a wide range of OSHA regulations, with the goal of reducing the
potential for illness or injury to employees from chemical exposures.
Many of these regulations were enforced only sparingly during the 1980s
and usually only for large businesses. Since 1992, enforcement of these
standards for dental ofﬁces and dental laboratories has been stricter.
OSHA has issued regulations involving a wide range of issues, including
hazard communications, blood-borne pathogens, ofﬁce water lines, and
waste disposal. Hazard communications include public posting of OSHA
regulations, ofﬁce record keeping, ofﬁce emergency planning, ofﬁce
employee training, and ofﬁce planning for workers' compensation. These
processes involve seven categories of responsibilities described in the
following paragraphs. The ADA provides dental professionals with
detailed information in this regard. First Category of Responsibility.
To ensure that all employees are aware of the processes required to
guarantee the safety and health of the employees, an OSHA poster must be
continuously displayed within the ofﬁce (at one or more sites) so as to
be seen by all personnel. This location is most often a kitchen, apparel
changing location, or employee lounge area. The poster is titled Job
Health and Safety Protection. Second Category of Responsibility. For
many years, large businesses and laboratories have had to meet OSHA
requirements involving hazardous chemicals to protect the health of
their employees. The enforcement of these requirements has been extended
more recently to cover dental ofﬁces. Although modiﬁcations of ofﬁce
routines are required, dentistry can beneﬁt from the prior experience of
industry in reﬁning the application of these safety principles.
Hazardous chemical materials are managed routinely by proper labeling
and storage and by certifying that all ofﬁce personnel are fully
informed of possible risks and the necessary precautions in those
regards. The requirement for hazardous chemical labeling is waived for
FDA-regulated items, such as most products in dental ofﬁces. The
information about the nature of the chemical hazard and its management
is still a responsibility of the ofﬁce, however.This information is
published on material safety data sheets (MSDSs) and is available from
individual manufacturers. Manufacturers have the primary responsibility
to determine whether an MSDS is required and to supply that information.
Commercial chemicals generally are packaged with MSDSs. Dental products
often cannot conveniently include the MSDS, however, because the sheet
is too big for the package in which materials are sold. Only some dental
products include MSDSs, and absent MSDS information must be collected
after the fact. Most personnel in a dental ofﬁce are not familiar with
key information they need about materials to be able to make an informed
judgment about relative risks or hazards. The best approach is to
inventory everything in the ofﬁce (by company or supplier) and check a
published list for the presence or absence of an MSDS. MSDS information
must be available for access by any employee at all times they are
within the work environment. MSDS information is now available readily
on the Internet both on manufacturer and on OSHA home pages.This
information can be referenced through digital records or via access to
free comprehensive MSDS databases (www.msds.com). Paper MSDS sheets are
not required, but are still the most convenient for many small
operations. Paper sheets should be stored in a central location with
bold labeling or identiﬁcation of the site. Most sheets are three-hole
punched for convenient insertion into an MSDS notebook. A common
recommendation is to label the notebook "MSDS" on the spine and on the
front. The notebook should be of a color that is distinct from any other
233 Biomaterials CHAPTER 4

```{=html}
<!-- PDF page 241 -->
```
notebooks or books that might be in the same area. All MSDSs should be
organized within the notebook in a logical fashion for locating easily.
MSDSs are typically a 2-to-4-page summary of the material's names,
chemical reactivity, potential risks in storage or biologic contact,
methods of managing emergencies, and summaries of key biologic
information. A sample MSDS is shown in Fig. 4-93, with categoric
sections indicated. Despite the good intentions of this MSDS system, in
case of an ofﬁce emergency involving biomaterials, it is highly
recommended that one immediately contact the regional U.S. Poison
Control Center (800-222-1222) for instructions for treatment. Third
Category of Responsibility. The information, once collected, must be
communicated to all employees on a regular basis. In the same notebook
with the MSDSs, records should be kept on procedures and times for
annual employee hazard communications training. This record should
include information about nonroutine tasks, such as cleaning the dental
unit suction reservoirs; training new employees; training service
personnel for the ofﬁce (e.g., janitorial personnel); and inventorying
new materials, equipment, or devices that might require updating the
MSDSs.This process is rigorously deﬁned, and the appropriate details can
be obtained from OSHA and the ADA. Some of the details are emphasized in
the following sections. Fourth Category of Responsibility. For safety in
the general ofﬁce environment and during servicing, sterilization, and
maintenance of equipment and instruments, it is mandatory that
precautionary measures (e.g., ventilation), personal protective
equipment (e.g., protective gloves, apron, and goggles), and emergency
equipment (e.g., eyewash fountain, ﬁre extinguisher, mercury spill kit,
ﬁrst aid kit, and resuscitator mask) be available and appropriately
used. These precautions should be reviewed at least annually. Review of
the emergency equipment should be checked at least monthly. A complete
review of emergency preparedness for a small ofﬁce for health and safety
generally can be conducted in 10 to 15 minutes.This review requires only
a small amount of time and minimizes employee and patient risks. All the
procedures are described fully on the OSHA website (www.osha.gov) under
compliance assistance. Fifth Category of Responsibility. Any incidents
that require medical attention or involve loss of work should be
documented. A range of forms is needed to (1) maintain permanent records
of incidents, followups, and new preventive measures; (2) summarize
incidents and dates for periodic review; and (3) ﬁle
workers'compensation reports. Sixth Category of Responsibility. In
addition to OSHA's initial concern with hazard communications, more
recent emphases have been placed on universal precautions against
exposure to blood-borne pathogens and waste disposal for dental ofﬁces.
Infection control practices for blood-borne pathogens have become much
more sophisticated because of concern about the increase in hepatitis
and human immunodeﬁciency virus transmissions. These problems and
related procedures for ofﬁces are discussed in detail in Chapter 8.
Waste disposal currently is not regulated by OSHA. It involves
collection, transport, and management operations. Within the dental
ofﬁce, the collection systems must be more sophisticated than in many
businesses because of infection control regulations. Trash must be
separated on the basis of being (1) biohazard waste (hazardous), (2)
chemical waste (hazardous), or (3) regular (nonhazardous) waste.
Non-hazardous waste can be placed in sanitary landﬁlls. The other
materials must be incinerated or buried in continuously managed waste
disposal sites. Currently, most communities focus only on medical waste.
Containers, such as dentin bonding agent vials or precapsulated amalgam
capsules, although considered chemical waste, currently can be disposed
as nonhazardous waste, but those regulations may be changing. Waste
transport may occur within a building or from the building to an
approved disposal facility or site. The owner of the ofﬁce generating
the waste is responsible for guaranteeing appropriate and safe transport
for disposal. There are numerous careless or unscrupulous transporters
and managers of waste disposal, however, who are inadequately informed
or unconvinced about the care needed.The dental ofﬁce personnel have
some responsibility to ensure the reliability of individuals providing
these services. Seventh Category of Responsibility. Finally, there must
be employee training and education programs at least annually with
respect to hazards, management of bloodborne pathogens, and waste
disposal. All new employees must be trained immediately. Records must be
kept of the training procedures and training times. All individual
records should be kept in the MSDS notebook or in personnel records. To
remain up-to-date and aware of potential hazards concerning
biomaterials, one should constantly review the currently available
materials and their properties. Box 4-3 lists key websites for
determining that information. Environmental Protection Agency. All
by-products of dental procedures end up as solid, liquid, or gaseous
waste, and their disposal can be regulated by the Environmental
Protection Agency (EPA) (www.epa.gov). At the present time, most waste
disposal is regulated by local authorities. Hazardous gases or vapors,
such as nitrous oxide, should be vented directly to the outside air or
should be collected from the air using scrubbing devices to protect
intraofﬁce individuals and to prevent inadvertent contamination of other
local air systems. Liquid wastes 234 CHAPTER 4 Biomaterials

```{=html}
<!-- PDF page 242 -->
```
235 Biomaterials CHAPTER 4 FIGURE 4-93 Example of a MSDS for a popular
dentin sealer (GLUMA), containing information on the material's
ingredients and identity, physical and chemical characteristics, ﬁre and
explosion hazards, reactivity, environmental precautions, suggested ﬁrst
aid, precautions for safe management and use, shipping and handling
regulations, and health hazards. (After information from www.msds.com/.)
Gluma Comfort Bond + Desensitizer® MSDS Information 1 IDENTIFICATION OF
SUBSTANCE Product details: Trade name: Gluma Comfort Bond + Desensitizer
Manufacturer/Supplier: Heraeus Kulzer GmbH & Co. KG Kulzer: D-41538
Dormagen, Germany Further Information Obtainable From: Product Safety
Department, Registration and Environment Dr. Maintz Tel.:
+49-2133-51-5494 Information in Case of Emergency: Giftnotrufzentrale
Berlin: Tel.: +49-030-19240 (24 hours) 2 COMPOSITION / DATA ON
COMPONENTS Chemical characterization: Description: Bonding agent between
plastic filling composite and hard tooth substance. Dangerous
components: 868-77-9, 2-hydroxyethyl methacrylate, 10-25%, Xi; R
36/38-43 Methacrylic polycarboxylic acid, 2.5-10%, Xi; R 36/38-43
70293-55-9, 4-Methacryloxyethyltrimellitanhydrid, 2.510%, Xn; R
22-36/38-43 111-30-8, glutaral, 2.5-10%, T, N, R 23/25-34-42/43-50 3
HAZARDS IDENTIFICATION Hazard description: Xn Harmful Information
pertaining to particular dangers for man and environment: R 10
Flammable. R 20/22 Harmful by inhalation and if swallowed. R 37/38
Irritating to respiratory system and skin. R 41 Risk of serious damage
to eyes. R 42/43 May cause sensitization by inhalation and skin contact
Classification System: The classification was made according to the
latest editions of the EU-lists, and expanded upon from company and
literature data. 4 FIRST AID MEASURES General information: Symptoms of
poisoning may even occur after several hours; therefore medical
observation for at least 48 hours after accident. After Inhalation:
Supply fresh air and be sure to call for a doctor. In case of
unconsciousness place patient stably in side position for
transportation. After skin contact: Immediately wash area with water and
soap and rinse thoroughly. After eye contact: Rinse opened eye for
several minutes under running water. Then consult a doctor. After
swallowing: Call for a doctor immediately. 5 FIRE FIGHTING MEASURES
Suitable extinguishing agents: CO2, powder or water spray. Fight larger
fires with water spray or alcohol resistant foam. Protective equipment:
Mount respiratory protective device. 6 ACCIDENTAL RELEASE MEASURES
Person-related safety precautions: Wear protective equipment. Keep
unprotected persons away. Measures for environmental protection: Do not
allow to enter sewers/ surface or ground water. Measures for
cleaning/collecting: Absorb with liquid-binding materials (sand,
diatomite, acid binders, universal binders, sawdust). Dispose
contaminated material as waste according to item 13. Ensure adequate
ventilation. 7 HANDLING AND STORAGE Handling: Information for safe
handling: Ensure good ventilation/exhaustion at the workplace. Prevent
formation of aerosols. Information about protection against explosions
and fires: Keep ignition sources away - Do not smoke. Protect against
electrostatic charges. Storage: Requirements to be met by storerooms and
receptacles: No special requirements. Information about storage in one
common storage facility: Not required. Further information about storage
conditions: Keep receptacle tightly sealed. 8 EXPOSURE CONTROLS AND
PERSONAL PROTECTION Additional information about design of technical
facility: No further data; see item 7. Ingredients with limit values
that require monitoring at the workplace: 64-17-5 ethanol (25-50%) OEL:
1900 mg/m3, 1000 ml/m3 111-30-8 glutaral (2.5-10%) OEL: Short-term
value: 0.7 mg/m3, 0.2 ml/m3 Long-term value: 0.7 mg/m3, 0.2 ml/m3
Additional Information: The lists that were valid during making were
used as basis. Personal protective equipment General protective and
hygienic measures The usual precautions are to be adhered to when
handling chemicals. Keep away from foodstuffs, beverages and feed.
Immediately remove all soiled and contaminated clothing Wash hands
before breaks and at the end of work. Avoid contact with the eyes and
skin. Respiratory equipment: In case of brief exposure or low pollution
use respiratory filter device. In case of intensive or longer exposure
use self-contained respiratory protective device. Protection of hands:
Protective gloves Eye protection: Tightly sealed goggles. 9 PHYSICAL AND
CHEMICAL PROPERTIES Form: Fluid Color: Colorless Odor: Characteristic
Value/Range Unit Method Change in Condition Melting point/Melting range
undetermined Boiling point/Boiling range undetermined Flash Point: 24° C
Auto igniting: Product is not self-igniting Danger of explosion: Product
is not explosive. However, formation of explosive air/vapor mixtures are
possible. Density: Not determined Solubility in / Miscibility with
water: Fully miscible 10 STABILITY AND REACTIVITY Thermal
decomposition/conditions to be avoided: No decomposition if used
according to specifications. Dangerous reactions: No dangerous reactions
known. Dangerous decomposition products: No dangerous decomposition
products known. 11 TOXICOLOGICAL INFORMATION Acute toxicity: Primary
irritant effect: On the skin: Irritation to the skin and mucous
membranes. On the eye: Strong irritant with the danger of severe eye
injury. Sensitization: Sensitization possible through inhalation.
Sensitization possible through skin contact. 12 ECOLOGICAL INFORMATION
General notes: Water hazard class 2 (German Regulation)
(Self-assessment): Hazardous for water. Do not allow product to reach
ground water, water course or sewage system. Danger to drinking water if
even small quantities leak into the ground. 13 DISPOSAL CONSIDERATION
Product: Recommendation: Must not be disposed together with household
garbage. Do not allow product to reach sewage system . Uncleaned
packaging:+ regulations. Recommended cleansing agents: Water, if
necessary together with cleansing agents. 14 TRANSPORT INFORMATION Land
transport ADR/RID (cross border) ADR/RID class: 3 Flammable liquids
