Repository: endoking5792/dental-study-material

# Dental Study Material (MDS)
Textbook-sourced study notes with page-cited references.
- Module 1 — Conservative & Restorative Dentistry
- Module 2 — Endodontics (8 sub-modules)
- Module 3 — Dental Materials & Material Science

`markdown/` = Obsidian-ready notes; `docx/` = original Word files.

## Textbooks
`textbooks/` holds the source textbooks as chapterwise Markdown (Conservative Dentistry, Endodontics, Dental Materials). Study notes link to their source books and to matching chapters via the topic hubs in `markdown/_Topic Hubs/`. Open the repo folder as an Obsidian vault (or copy `markdown/` + `textbooks/` into one) to use the graph view.

File: textbooks/Conservative Dentistry/Textbook_of_Conservative_and_Restorative_Dentistry_Chapterwise/29_21_Ceramic_Restorations.md (part 1 of 3)
# 21. Ceramic Restorations


### Terminology: Definitions

406
Textbook of Conservative and Restorative Dentistry
21
406
The use of ceramic in dentistry was first mentioned
by Pierre Fauchard. The word ‘ceramic’ is derived
from the Greek word ‘Keramikos’, which means
‘earthen’ or ‘Keramos’, which means ‘burnt stuff’.
Ceramic is a product manufactured by the action of heat
on earthen materials in which silicon and silicates
predominate. Ceramics is the art of forming, i.e. modelling and
processing objects made of clay or similar material. Porcelain,
glass, refractories, silicon carbide, clay products (tile and
terracotta) are the principal ceramic objects.
Dental ceramics are the compound of metals
(aluminum, calcium, lithium, magnesium, potassium,
sodium, tin, titanium, and zirconium) and non-metals
(silicon, boron, fluorine,  and oxygen) that may be
used as a single structural component, (CAD-CAM
inlay, crowns) or in layers for the fabrication of a
ceramic-based prosthesis.
The wide popularity of ceramic dental restorative
materials owes to their life like optical properties,
biocompatibility, low thermal conductivity,
coefficient of thermal expansion close to that of tooth,
durability and etchability. However, two major
problems associated with their use are the potential
for fracture (being brittle) and the ability to cause
abrasive wear of opposing tooth surfaces.
TERMINOLOGY: DEFINITIONS
The common terminologies used with ceramic resto-
rations are:
Ceramic: Ceramic is defined as a combination of one
or more metals with a non-metallic element (usually
oxygen). The large atoms of oxygen serve as a matrix
with smaller metal atoms tucked into the spaces
between the oxygen.
Alumina core: A crystalline alumina (Al2O3) used as
a core for ceramic veneer crowns to achieve adequate
strength and opacity.
CAD-CAM ceramic: A machinable ceramic material
formulated through the use of a computer-aided
design and computer-aided machining process.
Ceramic Restorations
Castable ceramic: A ceramic, specially formulated to
be cast using a lost-wax process.
Copy-milling: The process of machining a structure
using a device that traces the surface pattern of a
master metal or ceramic and transfers the tracings to
a cutting station, where a blank is cut similar to the
key-cutting procedure.
Cracking: Formation of large or minute fissures
(microcracks).
Crazing: Formation of minute cracks as an immediate
or delayed result of thermally induced stresses.
Leucite porcelain: A ceramic composed of a glass
matrix phase and one or more crystal phases (leucite:
K2O. Al2O3.4SiO2). Leucite is used to create high-
expansion porcelain.
Glass-ceramic: A glassy matrix along with one or
more crystal phases, produced by the controlled
nucleation and growth of crystals in the glass.
Glass-infiltrated ceramic: Sintered Al2O3 or MgAl2O4
core with a network sealed by the capillary flow of
molten glass [examples include, In-Ceram (Al2O3) and
In-Ceram Spinell (MgAl2O4) core].
Injection-molded ceramic: A glass or other ceramic
material used to form the ceramic core by heating and
compressing a heated ceramic into a mold under
pressure (example is IPS Empress).
Shoulder porcelain: Porcelain sintered at a lower
temperature than opaque porcelain and higher than
body porcelain, to produce an esthetic porcelain
margin as an alternative to a metal margin on a metal–
ceramic crown.
Sintering: The process of heating closely packed
particles to achieve interparticle bonding and
sufficient diffusion to decrease the surface area or
increase the density of the structure.
Devitrification
‘Vitrification’ is the development of a liquid phase
(reaction of melting), which on cooling provides the
https://t.me/DentalBooksWorld

<!-- PDF page 425 -->


### Composition

407
Ceramic Restorations
glassy phase, resulting in a vitreous structure. A small
amount of crystallization always occurs during glass
formation, although the rate of crystal growth is very
low. When a glass begins to crystallize, the process is
called ‘devitrification’. It may occur when the glass is
held in the molten form for a long time, allowing
reorganization of the molecules. This is basis of the
formation of ‘glass-ceramics’.
Alkalis, such as soda (Na2O) and lime (CaO), lower
the viscosity and the glass transition temperature.
Devitrification is often associated with high expansion
glasses (used in metal-ceramics), since the usual way
of increasing the thermal expansion of a glass is by
adding more alkalis, particularly soda. Once the
porcelain has devitrified, it becomes difficult to form
a glaze surface.
COMPOSITION
The ingredients used in different formulations of
ceramics are as follows:
i. Silica
Quartz crystals (SiO2) are used in dental porcelain as
a filler and a strengthening agent. It provides high
strength  framework and also helps to maintain the
form (shape) of the object during firing.
ii. Kaolin (White China Clay)
Kaolin increases the moldability of the porcelain and
acts as a binder. It helps in maintaining the shape of
the unfired porcelain during firing. At high
temperature, it fuses and reacts with other ingredients
to form the glassy matrix.
The main drawback of kaolin is its opaqueness.
iii. Feldspars
Feldspar is of two types: Soda feldspar and Potash
feldspar. Soda feldspar decreases the fusion
temperature and potash feldspar increases the
viscosity of glass. The type of feldspar used can effect
the coefficient of thermal expansion (mainly soda
spar).
Feldspar mainly serves as:
• During firing, the feldspar fuses and forms a glassy
phase that softens and flows slightly, allowing the
porcelain powder particles to coalesce together.
• It has the tendency to form the crystalline mineral
leucite suitable for metal bonding.
iv. Leucite
In dental porcelains, the leucite crystals are created
by transforming feldspar crystals into glass and
leucite crystals by a special heat treatment. When
feldspar is heated at a temperature between 1150°C
and 6530°C, it undergoes incongruent melting to form
crystals of leucite in liquid glass. The leucite forms a
refractory skeleton and the glass fills the spaces in
between, providing requisite qualities to porcelain.
Leucite serves to raise the coefficient of thermal
expansion (CTE) of porcelain and brings it closer to
that of the metal substrate; consequently, increasing
the hardness and fusion temperature.
v. Glass Formers
Glass is composed of silica (SiO2) with oxides of
sodium, potassium, calcium, barium etc., which forms
the glass network.
Oxides take part in the formation of glass network;
however, for dental purposes, only two glass forming
oxides (silicon and boron oxides) are used to form
the principal network.
vi. Glass Modifiers (Fluxes)
The elements that interfere with integrity of the glass
network and alter their three-dimensional state are
referred to as ‘glass modifiers’.
The main purpose of glass modifier is to lower the
softening temperature of glass by reducing the
amount of cross-linking between oxygen and the glass
forming elements. However, higher concentration of
glass modifiers may result in reduced chemical
durability (resistance to attack by water, acids and
alkalis). Glass modifiers, also referred to as ‘fluxes’,
decrease the viscosity and increase the flow.
Manufacturers employ glass modifiers to produce
dental porcelains with different firing temperature,
such as high, medium and low fusing ceramics.
Water is an important glass modifier. The
hydronium ion, H3O+ can replace Na+ or other metal
ions in a ceramic, that contains glass modifiers.
Alumina (Al2O3) and boron oxide (B2O3) are
commonly used fluxes.
vii. Stains and Color Modifiers
Stain is a mixture of one or more pigmented metal
oxides (usually composed of low fusing glass). This is
dispersed in an aqueous slurry or monomer medium
and applied to the restoration surface of porcelain or
other specialized ceramic. It is then dried, light cured
and fired to get the required characterization for the
restoration. These are also called ‘surface colorants’ or
‘characterization porcelain’ (Fig. 21.1A, B).
Internal  staining  and characterization (built into
porcelain, rather than applied to the surface) can
produce effective results.
https://t.me/DentalBooksWorld

<!-- PDF page 426 -->

408
Textbook of Conservative and Restorative Dentistry
viii. Opacifying Agents
The translucency of porcelain is not suitable to
produce dentin colors, which requires greater opacity
than that of enamel colors. An opacifying agent, may
be titanium oxide, tin oxide and zirconium oxide, can
be incorporated.
Color modifiers are used to obtain gingival effects
or to highlight body colors at the same temperature
as the dental porcelain (Fig. 21.2).
‘Special effects’ are created with the use of
supplementary colors of the basic dentin porcelain,
translucent or colorless porcelain and color frits.
The color pigments used in dental porcelain are
summarized in Table 21.1.
ix. Fluorescence and Opalescence
‘Fluorescence’ is the absorption of radiation of a
particular wavelength and its re-emission as a
radiation of longer wavelength. Fluorescence adds
definite contribution to the brightness and the vital
appearance of a human tooth.
The agents commonly used are cerium oxide, spinel
(magnesia alumina compounds) and lanthanide
earths.
‘Opalescence’ is a light-scattering effect achieved
with the addition of minute concentrations of oxides
with high refractive index; range near the wavelength
of visible light. Excessive use of opalescent agent may
lead to a bluish-gray appearance of the restoration.
x. Glazes and Add-On Porcelain
Glazes are low fusing uncolored glass powders that
are applied on the surface of a porcelain restoration.
Glazes are fired at a maturing temperature, lower than
that of the restoration to produce a transparent glossy
layer on the surface.
Glazing serves to seal the open pores on the surface
of a fired porcelain and impart an impervious smooth
surface.
Add-on porcelains are generally made from
materials similar to that of glaze porcelain, except for
the addition of less finely ground powder of
Fig. 21.1: Stains used to imitate markings, like enamel craze
lines, calcification spots, etc.
B
A
Fig. 21.2: Color modifiers used to obtain gingival effects or
highlight body colors.
Table 21.1: Color pigments in dental porcelain
Color pigments
Metal oxides
Pink
Chromium or chrome-alumina
Yellow
Indium or praseodymium
Blue
Cobalt salts in the form of oxides
Green
Chromium oxide, copper oxide
Gray
Platinum gray
Lavender
Manganese oxide
Black
Iron oxide
Brown
Iron/nickel oxide
https://t.me/DentalBooksWorld

<!-- PDF page 427 -->


### Classification


### Properties of Porcelain

409
Ceramic Restorations
opacifying and coloring pigments. These are used
sparingly for repairs, addition and also corrections
of tooth contour/contact points.
xi. Alumina
Aluminum oxide (Al2O3), prepared from alumina
trihydrate by calcination, is commonly used (The -
form of alumina is used as a fine powder in some
porcelains, such as aluminous porcelain).
xii. Alternative Additives
Small  quantities  of  alternative additives are added
to porcelains during fritting. The additives are: Lithium
oxide (LiO2)—as an additional flux; magnesium oxide
(MgO)—used to replace CaO; and phosphate pentoxide
(P2O5)—added to induce opalescence.
Ceramics ingredients: Key functions
• Silica (Quartz or Flint)—filler
• Kaolin (China clay)—binder
• Feldspar—basic glass former
• Water—important glass modifier
• Fluxes—glass modifiers
• Stains and color modifiers—modify color
• Opacifying agents–highlight body color
• Fluorescent and opalescent agents—for vital
appearance of teeth
• Glazes and add-on porcelain—for transparent/
glossy surface
• Alumina—provides strength
• Alternative additives—improve surface appearance
CLASSIFICATION
There are several classifications of dental ceramics.
I. The conventional classification is as follows, on the
basis of:
1. Type of glass matrix: Leucite-reinforced porcelain,
aluminous porcelain, alumina, glass-infiltrated
alumina, glass-infiltrated spinell, and glass-
ceramic.
2. Use of ceramic: Denture teeth, metal-ceramics,
veneers, inlays, crowns and anterior bridges.
3. Processing methods: Sintering, casting, or machining.
4. Substructure material: Glass-ceramic, CAD-CAM
porcelain, sintered ceramic core.
II. Ceramics are also classified on the basis of their
maturing temperature; such as:
1. High fusing
: >1300°C
(not used in restorations)
2. Medium fusing : 1101°C–1300°C
3. Low fusing
: 850°C–1100°C (taken as high
fusing when used in restora-
tions)
4. Ultra-low fusing: <850°C (taken as low fusing
in restorations)
III. Ceramics are also classified on the basis of their
composition:
1. Esthetic ceramic: Predominantly glass (alumino-
silicate glass)
2. Structural ceramics: Particle-filled glass (special
silicate glasses)
3. Polycrystalline ceramics (no glass): For poly-
crystalline ceramics, which contain no glass, the
matrix is aluminum oxide or zirconium oxide,
and the fillers are not particles, but modifying
atoms, called ‘dopants’. The polycrystalline
ceramics are much tougher and stronger than
glass-based ceramics. Highly esthetic ceramics
are predominantly glass ceramic; those
exhibiting high strength are crystalline ceramics
(Table 21.2).
PROPERTIES OF PORCELAIN
The properties of porcelain are as follows:
• The compressive strength of porcelain is quite high
as compared to tensile or shear strength.
• The tensile strength is low because of unavoidable
surface defects and the shear strength is low
because of lack of ductility in the material. Both
underfiring and overfiring are deleterious to its
strength. When porcelain is underfired (firing at
temperatures lower than normal or for inadequate
periods), the desired amount of vitrification does
not occur; whereas, when overfired (firing at
temperatures above normal or for longer periods),
excessive vitrification occurs.
• Internal voids (voids and blebs) tend to reduce the
specific gravity of porcelain.
• Porcelains are extremely hard materials and offer
considerable resistance to abrasion; causes
excessive wear of the opposing natural tooth
structure or the restorative material.
• One major drawback with porcelain is its
brittleness. (Dental ceramic is inherently fragile in
tension.)
• Porcelain is translucent. (Body porcelain has a
translucency of 20–35%; whereas, incisal porcelain
has the highest translucency ranging from 45–50%.)
• Porcelain is relatively inert, chemically stable and
corrosion resistant, which renders it highly
biocompatible.
• Attain highly smooth and polished surfaces; does
not allow plaque accumulation; hence, conducive
to gingival health.
• The solubility of porcelain is extremely low and is
probably the most resistant material to attack by
oral fluids.
The physical properties of porcelain are
summarized in Table 21.3.
https://t.me/DentalBooksWorld

<!-- PDF page 428 -->


### Strengthening of Ceramic

410
Textbook of Conservative and Restorative Dentistry
STRENGTHENING OF CERAMIC
The strength of porcelain is dictated by the presence
of flaws. These flaws act as ‘stress concentration
areas’; the localized stress at a particular point leads
to interatomic bonds, initiating break in a crack. As
the crack propagates, the concentration of stresses
continues through the material. Regarding stress
concentration around flaws, tensile stresses are more
damaging than the compressive stresses (tend to close
the crack).
Surface flaws have higher stress concentration than
do the internal flaws of similar dimensions.
Microcracks, on the porcelain surface, can be a result
of condensation, melting and sintering process,
cooling of ceramic after maturing, high contact angle
of ceramic on metal, differences in the coefficient of
thermal expansion between alloy/core and veneers,
grinding and abrasion, tensile stresses generated
during manufacture, function, trauma, etc.
Other areas of high stress concentration are:
• Porosity, roughness and machining damage.
• Sharp line and point angles.
• Interface region of a bonded structure, where elastic
modulus of the two components is quite different.
• The interface region of a bonded structure, where
a large difference in the thermal coefficient exists
between the two materials.
• Areas of sharp point contacts on the brittle material.
• Water produces a time dependent reduction in
strength. (Water serves as a network modifier in
weakening the glass.)
How to Reduce Flaws and Strengthen Ceramic
It is established that flaws are a major contributor in
reducing the strength of the ceramic. The best efforts
should be directed in reducing the size and number
of flaws. Surface flaws can be reduced by fine
Table 21.2: Ceramics: Composition and classification
Ceramic matrix
Filler
Processing protocol (commercial name)
1. Esthetic ceramic
Predominantly glass: (aluminosilicate
• CEREC 3
glass)
(Vitablocs Mark II)
• Feldspathic/synthetic
• Nepheline (40%)
• CEREC 3
• Leucite (40–50%)
(IPS Empress)
• Pressed
– IPS Empress
– Optec OPC
2. Structural ceramic
Particle-filled glass (low glass
• In laboratory (IPS e.max)
content): (special silicate glasses)
• Pressed (IPS e.max Press)
• High lithium/lanthanum
• Lithium disilicate (70%)
• Alumina (70%)
• Spinel (70%)
• In laboratory (In-Ceram)
• Alumina/Zirconia (70%)
3. Polycrystalline ceramic (no
DOPANT (Filler are not particles,
glass content)
but modifying atoms)
• Alumina
• Magnesium (3.0%)
• In laboratory (Vita)
• CAD/CAM (Procera)
• Zirconia
• Cerium/Aluminum (3.0–5.0%)
• In laboratory (IPS e.max)
CAD/CAM
– Zirconia
– Lava
– Cercon
}
Table 21.3: Physical properties of porcelain
Properties
Values
Compressive strength
50000 psi
Tensile strength
5000 psi
Shear strength
16000 psi
Elastic modulus
10 × 106 psi
Knoop hardness number
460
Coefficient of thermal expansion
12 × 10–6/°C
Thermal conductivity
0.0050°C/cm
Thermal diffusivity
0.64 mm2/sec
Specific gravity
2.2–2.3 gm/cm3
Linear shrinkage (high fusing)
11.5%
Linear shrinkage (low fusing)
14.0%
Refractive Index
1.52–1.54
https://t.me/DentalBooksWorld

<!-- PDF page 429 -->


### Condensation of Porcelain

411
Ceramic Restorations
polishing and glazing; however, internal flaws are
difficult to manage.
The methods employed to overcome the weakness
of porcelain are (Flowchart 21.1):
a. Strengthening the material: Strengthening of
porcelain material involves the following
mechanisms:
i. Development of residual compressive stresses
• Ion exchange (chemical tempering)
• Thermal tempering
• Thermal compatibility (thermal expansion
coefficient mismatch)
ii. Interruption of crack propagation
• Dispersion of crystalline phase
• Transformation toughening
b. Designing the prosthesis: The prosthesis should be
designed such that direct exposure to high tensile
stresses, stress concentration at sharp line angles/
point angles are avoided. Full coverage of posterior
teeth with conventional porcelain is contra-
indicated because heavy occlusal forces can
concentrate large tensile stresses on the internal
surface of the crown. Tensile stresses may also
develop under a porcelain crown in the anterior
teeth where there is deep bite with minimal overjet.
All areas of stress concentration should be
minimized in the restoration. In any porcelain
restoration, occlusion should include contact areas
and not contact points.
CONDENSATION OF PORCELAIN
Porcelain powder is mixed with a liquid binder so
that the particles are held together, and the thick
creamy paste can be built to the desired shape. The
process of bringing the particles closer and removing
the liquid binder is known as condensation. Distilled
water is commonly used as liquid binder. (Glycerine,
propylene glycol, and alcohol have also been tried.)
During firing, the liquid is eliminated, and the
porcelain particles fill the space formerly occupied
by the binder, thereby resulting in shrinkage.
The aim of condensation is to pack the particles as
close as possible, in order to reduce the amount of
porosity and shrinkage during firing. Two factors
determine the effectiveness of condensation; one the
size of the powder particles (smaller size particles are
preferred to minimize voids); second, the  shape of
the powder particles (Round particles produce better
packing as compared to angular particles). As the
liquid is withdrawn, surface tension causes the
powder particles to pack closely together. However,
sufficient amount of liquid should be present so as to
wet all the powder particles.
The methods employed for condensation are:
i. Vibration method: The paste is applied onto the
platinum matrix and vibrated slowly. This brings
the excess water onto the surface, which is then
drawn away with a linen or clean tissue.
ii. Spatulation method: A small spatula is used to
apply and smooth the wet porcelain; action bring
the particles closer and the water rises to the
surface, which is removed as described earlier.
iii. Dry brush technique: Dry powder is placed onto
the wet surface. The excess water moves from
mixture to the dry powder by capillary action and
the wet particles are pulled together.
iv. Whipping method: A large soft brush is moved in
a light dusting action over the wet porcelain. This
brings excess water on the surface; the same brush
is used to remove any coarse surface particles
along with the excess water. (A combination of
these methods can also be used.)
Flowchart 21.1: Strengthening of dental ceramic
https://t.me/DentalBooksWorld

<!-- PDF page 430 -->


### Firing Procedure

412
Textbook of Conservative and Restorative Dentistry
FIRING PROCEDURE
The role of firing is to sinter the powder particles to
form a dense restoration. During firing, the first change
is the loss of water, which was added to the powder to
form a workable mass. The second change occurs with
a further rise in temperature, when the particles fuse
together by sintering. The third change is glazing,
which occurs at temperatures of 955–1065°C. Glazing
results in the formation of a glossy surface.
Porcelain restorations may be fired either by the
temperature method or the temperature-time method.
Different media employed for firing are:
a. Air firing
b. Vacuum firing
c. Diffusible gas firing
a. Air Firing
The porcelain powder mixes have a certain amount
of voids. When placed in air furnace, the furnace
atmosphere occupies these void spaces. With the
increase in temperature, the void spaces containing
air assume a spherical appearance. Further, rise in
temperature increases the pressure of the entrapped
air and the bubbles enlarge. The surface of air-fired
porcelain is generally devoid of bubbles because
interstitial air near the surface can escape easily.
Whenever air firing methods are employed, a very
slow maturation period is preferred to allow for the
maximum amount of entrapped air to escape (30°C
to 50°C below the maximum firing temperature).
Porosity reduces both translucency and strength
of porcelain. Translucency depends on number and
size of the entrapped air bubbles. Large-sized particles
have a few and larger air voids as compared to small-
sized particles. Fewer bubbles, even of large size, give
improved translucency. On the other hand, fine-sized
particles have multiple small air bubbles, which
provide opaqueness. (Porcelain powders fired in air
should preferably be of coarse nature.)
b. Vacuum Firing
Vacuum firing is used to reduce porosity in
porcelains. It works on the basis of removing air from
the interstitial spaces before surface sealing  occurs.
Although  the  vacuum removes most of the air from
interstitial spaces, some of it may be left behind. With
the increase in temperature, the remaining air spaces
assume a spherical appearance. When air at normal
atmospheric pressure is allowed to enter the furnace,
it exerts a compressive effect, compressing the internal
voids to one-tenth of their original size. This results
in a dense porcelain.
Following factors should be considered during
vacuum firing:
• Porcelain powders must be dried slowly to
eliminate the water vapours; vacuum should be
applied before the placement of porcelain in the
hot zone of furnace.
• Vacuum should not be applied after the porcelain
has matured. Prolonged application can force the
residual air bubbles to rise to the surface and cause
surface blistering.
• Vacuum should be discontinued while the work is
still in the hot zone of the furnace. This permits the
dense skin to compress the internal voids.
• Avoid  porcelains  with  large interstitial spaces,
i.e. porcelain powders with small-sized particles
are preferred.
c. Diffusible Gas Firing
In this technique, a diffusible gas, like helium,
hydrogen or steam, is substituted for the ordinary
furnace atmosphere. Air is driven out of the porcelain
powder and replaced by the diffusible gas. With these
gases, the interstitial spaces do not enlarge under the
influence of increasing temperature, but decrease in
size or disappear. This occurs because these gases
diffuse outward through the porcelain or actually
dissolve in porcelain.
Stages of Maturity during Firing
The stages of porcelain when ‘sintered’ or ‘fired’ are
commonly referred to as ‘bisque’.
Low bisque: The surface of porcelain is quite porous;
easily absorb water-soluble dyes. Shrinkage is
minimal and the fired body is weak or friable.
Medium bisque: Pores still exist on the surface of
porcelain, but the flow of glass grains is increased.
Evolution of porcelain
Year (author/
Ceramic evolution
manufacturer)
1774 AD (de Chemant)
Porcelain denture
1810 (Fonzi)
Porcelain teeth
1880 (Herbest)
Ceramic inlays
1886 (Land)
Improved ceramic inlays
1900 (Land)
Ceramic crowns
1950–60 (various
Strengthening of porcelain
authors) (addition of
alumina, leucite, etc.)
1960–70 (Vita)
Commercial preparation of
porcelain
1970–80 (various
Castable glass ceramic
manufacturer)
1987 (Mormann)
CERAC 1
1995–2000 (Sirona)
CERAC 2,3 etc.
1995 (Vita)
In-Ceram
2005 (Ivoclar)
IPS e.max
https://t.me/DentalBooksWorld

<!-- PDF page 431 -->


### All Ceramic Systems

413
Ceramic Restorations
• Where moisture control is not effective.
• Deep subgingival preparations (impression making
may be difficult)
Classification
All ceramic restorations are classified according to
their fabrication process, as:
a. Powder-slurry ceramic (sintered porcelain)
i. Hi-Ceram (Alumina porcelain)
ii. Optec HSP (Leucite-reinforced porcelain)
iii. Duceram LFC (Hydrothermal low fusing
ceramic)
b. Castable ceramic
i. DICOR (Mica based)
ii. DICOR plus (silicic fluoromica)
ii. Cerapearl (hydroxyapatite based)
c. Machinable ceramic
i. Cerec Vitablocs Mark I and Mark II
ii. Celay Vitablocks
iii. DICOR MGC
d. Pressable ceramic (heat pressed)
i. IPS Empress
ii. IPS e.max
iii. Optec OPC
e. Infiltrated ceramic (slip cast)
i. In-Ceram
• Alumina
• Spinell
• Zirconia
A brief comparison of these materials is
summarized in Table 21.4.
a. Powder-Slurry Ceramic (Sintered Porcelain)
i. Aluminous porcelain (Hi-Ceram): Aluminous
porcelains are based on the principle of dispersion
strengthening, i.e. dispersing alumina (Al2O3)
crystals in a glass matrix. For dental purposes,
single crystals of alumina are preferred over fine
powdered alumina. This is to avoid excessive
opacity, which occurs because of difference in the
refractive indices of glassy porcelain and the
alumina crystals. A bond between filler particles
and the matrix and an identical coefficient of
thermal expansion (CTE) of the two phases are
important when using filler reinforcement in
porcelain. If there is mismatch between the
coefficient of thermal expansion of the two phases,
it will lead to reduced elasticity and strength.
The strength and opacity of aluminous porcelain
are dependent upon the size, shape and
concentration of the alumina crystals. Finer the
grain size, greater is the strength; but opaque due
to high difference in the refractive index of the two
components. Coarse grains of alumina reduce
As a result, any entrapped air that could not escape
via the grain boundaries becomes trapped. A definite
shrinkage is evident.
High bisque: The flow of glass grains is further
increased, thereby completely sealing the surface and
presenting a smoothness to the porcelain.  The fired
body is strong enough to be grinding for correction
prior to final glazing.
ALL CERAMIC SYSTEMS
Porcelain is the most natural appearing synthetic
replacement material for missing tooth substance.
However, its esthetic appearance is compromised
when it is fused to a metal substrate (due to the
relatively low tensile strength and brittleness of
porcelain). In an effort to improve upon the esthetics
and achieving adequate strength, all ceramic system
was conceived.
The term ‘all-ceramic’ refers to any restorative
material composed exclusively of ceramic, such as
feldspathic porcelain, glass-ceramic, alumina core
systems and certain combination of these materials.
Advantages
• Increased translucency
• Improved fluorescence
• Greater contribution of color from the underlying
tooth structure
• Inertness
• Biocompatibility
• Resistance to corrosion and wear
• Low temperature/electrical conductivity
• Esthetically pleasing
Disadvantages
• Indirect fabrication requires more time and cost
• Brittle; adequate thickness mandatory to avoid
fracture
• Wear of opposing dentition
• Repair is not feasible (minor repair is carried out
using composites)
• Difficulty in intraoral finishing/polishing
Indications
Where esthetics is the priority (all ceramic can mimic
natural tooth appearance); indicated as inlays, crowns
and laminates.
Contraindications
• Short clinical crowns/deep overbite (limited
interocclusal distance)
• Heavy occlusal forces (being brittle in nature;
avoided in patients with parafuctional habits)
https://t.me/DentalBooksWorld

<!-- PDF page 432 -->

414
Textbook of Conservative and Restorative Dentistry
Table 21.4: Comparison of ceramic restorative systems: Processing technology
Type of porcelain
Flexural
Hardness
Inherent characteristics
(phase)
strength
a. Powder-slurry ceramic (sintered porcelain)
• Hi-ceram (alumina
140 MPa
• Better than conventional
• Increased fracture resistance; prevent
porcelain)
porcelain
microcracks
• Optec HSP
146 MPa
• Higher than conventional
• No core material; uniform translu-
(leucite reinforced)
porcelain due to
cency and shade throughout;
leucite content
• Etchable for bonding to tooth
• Duceram LFC (low
110 MPa
• Close to hardness of natural tooth • Low fusing temperature (owing to
fusing ceramic)
 absence of leucite)
• Characterized by surface stains
b. Castable ceramic
• DICOR (mica based) 152 MPa
• Comparable to conventional
• Less plaque accumulation as
porcelain
compared to other ceramic restorations
• DICOR Plus (silicic
160 MPa
• Dicor Plus is as hard as conven-
• Etchable core for bonding
    fluoromica)
tional abrasion
• Cerapearl (hydroxy- 590 MPa
• Stronger than conventional
• Surface stains may be lost due to
apatite based)
porcelain
abrasion (Dicor Plus is more stable)
c. Machinable ceramic
• Cerec Vitablocs
216 MPa
• Between those of Cerec Vitablocs
Mark I
Mark I and Mark II
(tetrasilicic fluoromica)
• Cerec Vitablocs
93 MPa
• Similar to that of conventional
• Can be characterized with surface stains;
Mark II
porcelain
however, may be lost due to abrasion.
• DICOR MGC
152 MPa
• Similar to that of tooth
• Wider gap between restoration and
(silicic fluoromica)
the tooth
• Celay
152 MPa
• Similar to that of tooth
• Etchable for bonding to tooth
(alumina, sanidine)
d. Pressable ceramic (heat pressed)
• IPS Empress
126 MPa
• Higher than conventional
• Core material is shaded and translucent
initially
porcelain
• Etchable for bonding to
160–180 MPa
tooth
• IPSe.max (Press),
140 MPa
• Lower compressive strength
• Improved mechanical properties
IPSe.max (CAD)
than metal-ceramics
• Better esthetics
(disilicate glass)
• Optec OPC
165 MPa
• Higher than conventional
• Better mechanical properties and
(lithium disilicate)
porcelain
translucency
• Etchable for bonding to tooth
e. Infiltrated ceramic (Slip-cast)
• In-Ceram Alumina
400 MPa
• Same as that of conventional
• Core material is opaque
(alumina)
porcelain
• Not etchable for bonding to tooth
• In-Ceram Spinel
450 MPa
• Same as that of conventional
• Core material is opaque
(magnesium oxide)
porcelain
• Not etchable
• In-Ceram Zirconia
700 MPa
• Higher than conventional
• Opaque (poor translucency)
(zirconia)
porcelain
https://t.me/DentalBooksWorld

<!-- PDF page 433 -->

415
Ceramic Restorations
strength, but show increased transmission of light
and are less opaque. The shape of filler particles
also influences the strength. (Rounded grains are
preferable over angular ones.) The concentration
of alumina crystals should range from 40–50% by
weight. Concentrations higher than this would
prevent complete flow and wetting by the glass
matrix.
Alumina crystals  increase the strength by two
mechanisms: one, the crystals reduce surface area
of the matrix, preventing microcracks and second,
the crystals increase fracture resistance in the body
porcelain.
ii. Leucite-reinforced porcelain (Optec HSP): Leucite
porcelain (Optec HSP) contains dispersed leucite
[potassium aluminosilicate (KAlSi2O6)] crystals in
a glassy matrix. The leucite-reinforced porcelains
are stronger as compared to conventional
porcelains. The leucite and glassy components are
fused together during the baking process at
1020°C. The leucite porcelains can be used for both
body and incisal portions; does not necessitate the
employment of a translucent porcelain. Surface
stains or pigments effectively provide the desired
shade and translucency.
iii. Hydrothermal low fusing (Duceram LFC):
Hydrothermal low fusing ceramic (Duceram LFC)
is composed of an amorphous glass containing
hydroxyl ions. The material offers greater density,
higher flexural strength, greater fracture resistance
and lower hardness than conventional porcelain;
however, the hardness and ability to abrade the
opposing natural tooth structure is reduced.
The restoration from Duceram LFC is made in two
layers. The base layer is Duceram Ceramic (a
leucite-containing porcelain) and the second layer
(low fusing ceramic) is applied over the base layer.
This material is available in a variety of shades
and can be characterized with surface stains and
modifiers.
b. Castable Glass Ceramic
i. DICOR (mica-based porcelain)/DICOR plus: A glass
ceramic is a material that is formed into a desired
shape and subsequently heat treated to induce partial
devitrification or  crystallization. DICOR, a castable
ceramic, is mainly composed of SiO2, K2O, MgO,
MgF2, minor amounts of Al2O3 and ZrO2
incorporated for durability, and a fluorescing agent
for esthetics. The fluoride acts as a nucleating agent,
and improves the fluidity of the molten glass.
The fabrication method for DICOR restorations uses
the lost wax and centrifugal casting techniques,
similar to those used for fabricating alloy castings.
DICOR restorations are highly esthetic because of
their translucency, which closely matches that of
natural tooth enamel. The castable ceramic permits
a one piece restoration made entirely of the same
material, and no opaque substructure exists to
impede light scattering. A ‘chameleon effect’ is seen
with DICOR restorations in which the restoration
acquires a part of the color from adjacent teeth,
fillings as well as the underlying cement lute.
DICOR is chemically inert and biocompatible. The
periodontal tissue reaction to DICOR is favorable.
The physical properties of DICOR are summarized
in Table 21.5.
Advantages
• Lack  of  metal  or  opaque  substructure;  good trans-
lucency.
• Moderate flexural strength; higher than conventional
feldspathic porcelains.
• Can be used without special laboratory equipment.
Disadvantages
• Margin inaccuracy caused by porcelain sintering
shrinkage
• Potential to fracture in posterior teeth
• Increased leucite content may cause relatively high
in vitro wear of opposing teeth.
Uses
• Employed for inlays, onlays, crowns for low stress
areas and veneers.
Advantages
• Excellent marginal fit
• Relatively high strength
• Surface hardness and occlusal wear is similar to
enamel
• Can reproduce wax patterns precisely by using the
lost wax technique
• Simple fabrication from waxup to casting, ceramming
and coloring
• Ease of adjustment
• Excellent esthetics, resulting from natural
translucency
• Inherent resistance to plaque accumulation (seven
times less than on the natural tooth surfaces)
Disadvantage
• Chances of losing low fusing shade porcelains, which
have been applied for good color matching.
Uses
• Used as inlays, onlays and complete crowns. Also as
partial tooth coverage restorations (not indicated for
fixed denture abutments with deep rests).
https://t.me/DentalBooksWorld

<!-- PDF page 434 -->

416
Textbook of Conservative and Restorative Dentistry
Advantages (zirconia)
• Has the highest flexural strength amongst all ceramic
systems
• Excellent fit, comparable with metal ceramics
Disadvantages (zirconia)
• Opacity of the material; hence, can be used only as a
core
• Unsuitable for conventional acid etching
Uses (zirconia)
• In-Ceram zirconia is preferred for posterior crowns
and bridges
ii. Hydroxyapatite-based porcelain (Cerapearl):
Cerapearl is composed of CaO, P2O5, MgO, SiO2
and traces of other elements [CaO (45%) and P2O5
(15%);  are essential for formation of hydroxyapatite
crystals].
Cerapearl is biocompatible. The Young’s modulus,
tensile strength and compressive strength are
higher than conventional porcelains. Cerapearl is
indicated for both crowns and inlays. Another
castable glass ceramic (Olympus Castable Ceramic)
is improved version of Cerapearl.
The comparative mechanical properties are
summarized in Table 21.6.
c. Machinable Ceramic
Machinable ceramics are supplied in the form of
ceramic ingots and with the help of a machine, are
fabricated into inlays/onlays and crowns. The various
types of ingots used are as follows:
i. Cerec Vitablocs Mark I: This is feldspathic
porcelain used with Cerec system; composition,
strength and wear characteristics are similar to the
feldspathic porcelain used in porcelain fused to
metal restorations.
ii. Cerec Vitablocs Mark II: This is feldspathic
porcelain having grain size finer than the Mark I.
It exhibits less abrasive wear of the opposing tooth
structure.
iii. Celay Vitablock: It is a fine feldspathic porcelain
with a composition, similar to Cerec Mark II.
iv. DICOR MGC: This is a glass ceramic with
fluorosilicate mica crystals in a glass matrix. Its
flexural strength is higher than the castable DICOR
and Cerec system.
d. Pressable Ceramic (Heat Pressed)
i. Reinforced glass ceramic (IPS empress, IPS e.max
and Optec OPC): The ceramic is pre-cerammed
glass reinforced with leucite, that prevents crack
propagation without significantly diminishing its
translucency. It is available in the form of ingots,
which are heated and injected under pressure into
a mold created by the lost wax technique to
produce a restoration.
The material shows a lower compressive strength
than metal ceramics or In-Ceram restorations.
Table 21.5: Physical properties of DICOR: Compared to
enamel and feldspathic porcelain
Property
Enamel
Feldspathic DICOR
porcelain
Density, gm/cm3
3.0
2.4
2.7
Translucency
0.48
0.27
0.56
Modulus of rupture (psi)
1500
11000
22000
Compressive strength (psi) 58000
50000
120000
Modulus of elasticity
12.2
12.0
10.2
(psi × 106)
Microhardness
343
450
362
Table 21.6: Comparative properties of cerapearl
Material
Young’s
Tensile
Compressive
Knoop hardness
Coefficient of
Thermal
modulus
strength
strength
number
thermal expansion
conductivity
(GPa)
(MPa)
(MPa)
(KHN)
(10–6/°C)
(Cal cm/cm2sec°C)
Cerapearl
103
150
590
350
11.0
0.0023
Gold Alloy
95
140
400
220–240
14.4
Enamel
80
14
390
390
11.4
0.0022
Dentin
20
70
280
70
7.0
0.0014
Porcelain
70
80
170
590
12.0
0.0024
Amalgam
58
70
360
120
25.0
0.0540
Composite resin
18
18
185
80–100
39.0
0.0026
https://t.me/DentalBooksWorld
