Repository: endoking5792/dental-study-material

# Dental Study Material (MDS)
Textbook-sourced study notes with page-cited references.
- Module 1 — Conservative & Restorative Dentistry
- Module 2 — Endodontics (8 sub-modules)
- Module 3 — Dental Materials & Material Science

`markdown/` = Obsidian-ready notes; `docx/` = original Word files.

## Textbooks
`textbooks/` holds the source textbooks as chapterwise Markdown (Conservative Dentistry, Endodontics, Dental Materials). Study notes link to their source books and to matching chapters via the topic hubs in `markdown/_Topic Hubs/`. Open the repo folder as an Obsidian vault (or copy `markdown/` + `textbooks/` into one) to use the graph view.

File: textbooks/Conservative Dentistry/Textbook_of_Conservative_and_Restorative_Dentistry_Chapterwise/29_21_Ceramic_Restorations.md (part 2 of 3)
(KHN)
(10–6/°C)
(Cal cm/cm2sec°C)
Cerapearl
<!-- PDF page 435 -->

417
Ceramic Restorations
Flexural strength is higher than DICOR and
conventional porcelain.
Optec OPC shows better mechanical properties
(flexural strength: 165 MPa) and translucency.
e. Infiltrated Ceramic (Slip Cast) (Table 21.7)
i. In-Ceram Alumina: Infiltrated ceramic utilizes two
components: Alumina (aluminum oxide) as a core
(porous substrate), and a low viscosity glass
infiltrated at high temperature into this porous
network. The fine grain alumina particles are
mixed with water to form a slurry, referred to as a
‘slip’. This slip is painted onto an absorbent
refractory die and sintered at 1120°C for 10 hours
to produce an opaque porous core. At this stage,
the material is very fragile. In the second phase,
glass infiltration material is applied onto the core
and fired at 1100°C for 3–5 hours. The molten glass
infiltrates into the residual pores by capillary
action, and results in a dense composite structure.
One disadvantage with these high alumina
ceramics is their high opacity.
ii. In-Ceram Spinell: A further development in this
system is the  In-Ceram Spinell, which uses a
spinell instead of alumina. (Spinell contains
aluminum and magnesium oxide.) Because of the
lower refractive index of spinell as compared to
alumina, the translucency of ceramic is improved
but has a comparatively lower flexural strength
(twice as translucent as In-Ceram Alumina).
Spinell strengthens the ceramic by deflecting the
crack. Infiltrable ceramic has high flexural strength
of about 450 MPa. Tensile strength is 3–4 times
greater than that for the other dental ceramics. The
density of these ceramics is high; hence, the
traditional etching of internal surface to improve
its bond to tooth structure is not effective.
However, application of low fusing glazed powder
on the internal surface may improve bonding.
iii. In-Ceram Zirconia: The system uses a mixture of
zirconum oxide and aluminum oxide to achieve
marked increase in the flexural strength (700 MPa).
The combination protects the basic framework
against crack propagation. However, the ceramic
exhibits poor translucency.
Newer Ceramics
i. Improved Polycrystalline Ceramics
(Monolithic Zirconia)
Yttria stabilized tetragonal zirconia polycrystals (Y-
TZP) was developed to overcome problems of
chipping of porcelain layers over the zirconia core.
However, Y-TZP has major deficiency owing to its
low translucency. (Opacity of zirconia is a major
problem, while placing anterior crowns; the white/
opaque nature can be suitable for bleached teeth.)
The primary reason for poor performance of
porcelain veneered zirconia crowns is the low thermal
conductivity of zirconia core; creating stresses in the
ceramic material because of large temperature
gradient. (The chipping of ceramic veneer over
zirconia is because of these stresses.)
The translucency of zirconia has been improved
by means of microstructural modifications, viz.
decrease in alumina, decrease in grain size, decrease
in impurities and addition of cubic zirconia (zirconia
exists in three different crystallographic forms: Cubic,
tetragonal and monoclinic phase).
In general, the restoration thickness affects the
translucency of the ceramics. (Lower the thickness,
higher the translucency of the ceramic restoration.)
Summarily, restorations made with improved
Advantages
• Lack of metal or opaque ceramic core
• Moderate flexural strength
• Excellent fit
• Excellent esthetics
Disadvantages
• Potential to fracture in posterior areas
• Need for special equipment (pressing oven and die
material)
Uses
• Used as single anterior crowns, inlays, onlays and
veneers.
Table 21.7: Glass infiltrated ceramic (slip cast)
Physical character
In-Ceram Alumina
In-Ceram Spinell
In-Ceram Zirconia
Main ingredient
Alumina (lanthanum glass)
Magnesium oxide (alumina)
Zirconia (alumina)
Flexural strength (MPa)
500
450
700
Translucency
Translucent
Translucent
Opaque
Uses
Anterior crown and bridges
Inlays/onlays, anterior
Posterior crowns and bridges
crowns
https://t.me/DentalBooksWorld

<!-- PDF page 436 -->


### Ceramic Restorations


#### Ceramic Inlays/Onlays


#### Cavity Preparation

418
Textbook of Conservative and Restorative Dentistry
monolithic zirconia show low fracture rates and
reasonable esthetics.
ii. Improved Glass-Ceramics
The conventional lithium disilicate (Li2Si2O3) glass
ceramic, used both as heat pressed (ingots) and CAD-
CAM system (blocks), was modified by changing the
shape of the crystals, in the name of IPS e.max.
Glass ceramic is reinforced with polycrystalline
(zirconia dioxide crystals) to have better esthetic
properties. The new zirconia-reinforced glass ceramic
exhibits good optical properties, attain better
finished/polished surface and can easily be milled in
CAD-CAM (because of high amount of glass matrix).
CELTRA Duo and Suprinity are the commercial
preparations.
iii. Polymer Infiltrated Ceramic Network (PICN)
The resin is infiltrated into conventional glass ceramic
to have better physical properties, especially the
modulus of elasticity. (Material is considered as resin-
ceramic composite; polymeric part consists of
urethane dimethacrylate and triethylene glycol
dimethacrylate.) Initially, glass powder is sintered
followed by infiltration of monomer mixture. The
commercial preparation, Enamic, showed elastic
modulus values (30 GPa) close to that of dentin (20
GPa).
Other properties are in between composite and
ceramic.
One major disadvantage of this material is the
greater shrinkage (5.0%) as compared to the glass
ceramic (1.0%). The shrinkage will result in interfacial
stresses and subsequent problems because of
development of gap at the interface. Due to inferior
optical properties, the material is usually referred for
posterior restorations.
CERAMIC RESTORATIONS
A. CERAMIC INLAYS/ONLAYS
Indications
• Cervical and proximal regions of an anterior tooth,
where esthetics is the prime concern.
• Restoration will not be overloaded occlusally.
• Teeth which require strengthening/protection of
remaining structure.
• No evidence of excessive attrition in relation to
patient’s age.
• Sufficient tooth structure is available for bonding.
• Lesions on the occlusal or proximal surfaces of
posterior teeth.
• Patients who maintain good oral hygiene.
Contraindications
• Not a restoration of choice, if the tooth is grossly
involved, either proximally or cervically (there
must be adequate tooth structure to support the
restoration).
• When access to the lesion is poor and over-cutting
of tooth structure would be required; e.g. rotated
teeth.
• When  short  teeth  preclude  developing adequate
resistance and retention forms; e.g. heavily worn
down teeth.
• Teeth with insufficient tooth substance for bonding.
• Teeth with large pulp chambers, which limit the
reduction of tooth structure.
• Where posterior group function and reduced
vertical dimensions apply strong lateral forces on
the restoration.
• Patients with poor oral hygiene/inadequate
motivation.
Advantages
• Esthetically pleasing
• Low thermal conductivity
• High tolerance of the soft tissues
• Chemically inert
• Insoluble in oral fluids
• Coefficient of thermal expansion close to that of
natural tooth
Disadvantages
• Technique sensitive
• Some newer type of ceramic restorations require a
special and expensive laboratory equipment.
• Restorations are brittle and can fracture; especially
inadequate thickness does not resist occlusal forces.
• Hard; can abrade opposing teeth or restorations.
• Lack of perfect adaptation to cavity walls (exposes
the cement line).
• Time consuming
Cavity Preparation
Porcelain inlays/onlays are mainly confined to
posterior teeth (Class II inlay): Class III and Class V
preparations are explained in brief for academic
purposes. A thorough knowledge of stress factors is
mandatory during cavity preparation for ceramic
inlays. It has been established that the shear stress
increases at the ceramic–tooth interface, as the occlusal
contact become close to the inlay–tooth margin.
(Outline is planned accordingly.) Such stresses may
lead to risk of debonding and fracture of the
restoration. The risk of failure of the restoration can be
minimized by increasing the depth of inlay (thickness
of ceramic).
https://t.me/DentalBooksWorld

<!-- PDF page 437 -->

419
Ceramic Restorations
Before cavity preparation, shade of the tooth is
recorded, followed by application of the rubber dam.
Class III Cavity
i. Labial access: Access is gained from the labial side
when the tooth is involved proximolabially and
the lingual marginal ridge is intact and not
undermined by caries. A separator (0.75 mm) is
applied between two adjacent proximal surfaces.
The cavity is prepared such that a labioproximal
path of withdrawal is established.
The diagrammatic cavity preparation (proximal
view) is shown in Fig. 21.3.
ii. Lingual access: Lingual access is indicated on the
proximal surfaces of all anterior teeth, especially
when the lingual marginal ridge is weak or
missing.
The cavity preparation is followed as for inlay
cavity preparation (Labiolingual path of
withdrawal is established).
The axial line angles should be rounded to avoid
stress concentration. A retention groove is placed
in the incisoaxial and gingivoaxial line angles, if
need be. These grooves should be consistent with
the labio-lingual  path of withdrawal.
A diagrammatic cavity preparation with lingual
access is shown in Fig. 21.4.
Class V Cavity
Class V cavity preparation for ceramic inlay follows
the basic principles of cavity preparation for esthetic
inlays.
The outline form includes the area affected by
caries, erosion, abrasion or existing restoration.
Incisal/occlusal outline is longer than the gingival
outline and both are parallel to each other
mesiodistally. The mesial and distal margins follow
proximal contours of the crown of the tooth.
Fig. 21.4: Class III cavity—lingual access
Fig. 21.5: Class V cavity: (A) Without grooves; (B) With
grooves
A
B
Fig. 21.3: Class III cavity—proximal view
Class II Cavity
The basic principles of cavity preparation for cast gold
inlays/onlays are followed for ceramic inlays/onlays,
with minor modifications (Table 21.8 and Fig. 21.6).
In brief, the cavity preparation for a porcelain inlay
is similar to that for cast metal, minus beveling and
secondary flaring (Fig. 21.7).
A tapering carbide bur is used for the cavity
preparation, creating divergence of the walls towards
the occlusal; facilitate insertion and removal of the
restoration. The occlusal divergence per  wall  of  the
cavity  preparation for porcelain inlay is kept at 10–
12° as compared to conventional 2–5° for cast gold
restorations (The taper/occlusal convergence is
slightly more than composite inlays). The main reason
for excessive divergence is; ceramic being brittle, may
All line angles and point angles should be rounded
to avoid stress concentration prior to cementation.
Retention can be improved by placing grooves on
incisoaxial and gingivoaxial line angles.
A diagrammatic cavity preparation, with and
without grooves, is shown in Fig. 21.5A, B.
https://t.me/DentalBooksWorld

<!-- PDF page 438 -->

420
Textbook of Conservative and Restorative Dentistry
Table 21.8: Difference in inlay cavity preparation
Gold
Base metal
Composite
Ceramic
Narrow outline
Narrow outline
Wider outline
Wider outline
Depth less
Depth less
Depth more
Depth more than composite
Short bevel  at cavosurface No bevel
No bevel
No bevel
Taper (2–6°)
Taper (2–6°)
Taper (8–10°)
Taper (10–12°)
Definite line angles
Definite line angles
Rounded line angles
Rounded line angles
Fig. 21.6: Difference in inlay cavity preparation: (A) Gold inlay; (B) Base metal; (C) Composite inlay; (D) Ceramic inlay
Fig. 21.7: Class II cavity preparation for a porcelain inlay
Fig. 21.8: Cavity preparation for porcelain inlay showing
occlusal depth of 2.0–2.5 mm and flared proximal walls
of calcium hydroxide is preferred (Fig. 21.9). All
cavosurface margins should terminate in a butt joint,
i.e. 90° angle. Final finishing is carried out with
diamond points. All stains are removed from the
walls; they may appear as black or gray lines at the
margin after cementation.
Cusp capping (onlay) is needed when a cusp has
fractured or is hopelessly undermined. It should also
be considered when the margin of the preparation
approaches 1.5 mm of the cusp tip. When capping
functional cusps, a ‘collar’ is prepared to move the
margins of the preparation away from any possible
Fig. 21.9: Cavity liner
get fractured during try-in and cementation. A simple
and narrow path of withdrawal is indicated during
cavity preparation.
The depth of the occlusal step should be 2.0–2.5 mm
for ceramic inlay (The depth is slightly more than
composite inlays) (Fig. 21.8). Width of the isthmus
should be minimum 1.5 mm and the axial reduction in
the proximal box should be 1.5 mm (For DICOR
restorations, the axial reduction can be reduced to 1.2
mm and for Optec systems even to 1.0 mm).
The tapering bur used for cavity preparation
should have a rounded end to avoid sharp line angles
and point angles in the preparation. No undercuts
are permitted in the cavity and if present, should be
blocked out using glass-ionomer cement. Pulpal floor
should be smooth and flat. In case the floor is
rough or deep, a glass-ionomer/composite base is
recommended. In very deep preparations, a sub-base
https://t.me/DentalBooksWorld

<!-- PDF page 439 -->


#### Fabrication of a Porcelain Inlay

421
Ceramic Restorations
Table 21.9: Comparative evaluation of composite and ceramic inlays
Composite inlay
Ceramic inlays
Cavity design
• Medium to large
• Same as for composite inlays; except
• 8 to 10° taper
– More depth (2.0–2.5 mm)
• Minimum depth 1.5 mm
– More taper (10°–12°)
• Isthmus width 2.0 mm minimum
• Primary flare at proximal box walls
(90–100°); margins may not be in
embrasures
• No cavosurface bevel
• No undercuts
Laboratory procedures
• Relatively simple
• Costly, complex and time-consuming
Finishing
• Convenient
• Time consuming
Esthetics
• Good
• Excellent
Wear resistance
• Depends upon quantity and quality
• High level of wear resistance
of fillers
Intraoral repair
• Possible
• Not possible (repaired by composites)
Brittleness
• Not much
• Liable to fracture during try in and
cementation
Strength
• Good, as required
• High compressive strength than com-
posite but less tensile strength
Advantages
• Controlled polymerization shrinkage
• Same as for composite inlay; in addition
• Improved mechanical properties
– Marginal seal is better
• Reduced microleakage
– Better esthetics
contact with opposing teeth. The width of the collar
should be 1.0–1.5 mm. (Preparation for ceramic onlay
is similar to that of metal onlays; the depth of
preparation varies with the type of ceramic system.)
The ceramic inlay is comparatively evaluated with
composite inlay in Table 21.9.
Fabrication of a Porcelain Inlay
Ceramic inlays are categorized into four types
according to the fabrication technique:
a. Inlays fired on a platinum foil
b. Inlays fabricated on a refractory die
c. Inlays fabricated by the lost wax technique
d. Machined ceramic inlays
a. Inlays Fired on a Platinum Foil
The stages in the construction of a porcelain inlay
include: (i) Preparation of the cavity, (ii) making a
platinum matrix/mold, (iii) Porcelain build-up and
firing (fusing porcelain into the matrix to restore the
tooth form) (iv) glazing, (v) removing matrix from
the inlay, (vi) cementing inlay into the cavity.
i. A cavity is prepared as discussed earlier.
ii. A matrix/mold is made into which the porcelain
powder can be built and fused. Several materials
can be used for the formation of this matrix, e.g.
platinum, palladium or gold. The matrix must
have a softening point above the temperature at
which the porcelain fuses to ensure its stability
during the making of an inlay. Platinum and
palladium can be used in the fusing of any of the
dental porcelains available, while gold/
palladium-gold alloys, because of their lower
fusing points, permit the use of low fusing
porcelains only. Platinum is commonly used (foil
in the thickness of 0.001"–0.0015"). The platinum
is supplied in an already annealed state; however,
after sometime, it becomes stiff and requires
annealing. (Holding the matrix in a flame until it
becomes cherry red in color and then quickly
quenching it in water or alcohol.)
The matrix can be obtained in several ways:
• Direct (making it directly in the tooth cavity).
• Indirect (making an impression of the cavity and
the die, then proceeding on the model).
• Indirect-direct (making the matrix on the model,
and reburnishing (final shaping) it directly in the
cavity).
iii. Porcelain build-up and firing: Complete cleanliness
is mandatory at this stage; unclean environments
can easily contaminate the porcelain with dust,
plaster or any other material. The basic
armamentarium includes: A clean glass slab, one
camel hair brush (size 8), one or more round sable
brushes (size 4 and less), mixing spatula, porcelain
https://t.me/DentalBooksWorld

<!-- PDF page 440 -->

422
Textbook of Conservative and Restorative Dentistry
carver, tissue, a receptacle for distilled water and
locking tweezers.
Two drops of distilled water and the porcelain
powder are placed on a glass slab. The dispensed
powder and water are mixed to a creamy
consistency. An adequate consistency is attained
when the mix tends to run on tipping the glass
slab. The pointed end of a porcelain carver serves
to transfer this mix to the cavity area of the matrix.
Rubbing the carver across the locking pliers
holding the matrix causes the mix to flow across
the pulpal/axial wall of the cavity into the line
angles. The material is condensed by any of the
methods described earlier. An even thickness of
porcelain is maintained and the cavity is filled to
one-half. Any excess is carefully wiped off with a
sable hair brush. Overcontouring is not
permissible except in areas of contact points or
incisal angles, and that too only by amounts equal
to the contraction that will take place during firing.
It is established that well condensed porcelain
shrinks by approximately one-sixth on firing.
(Shrinkage occurs towards the bulk.) In order to
compensate for this shrinkage, a number of
methods can be employed.
Reducing the firing shrinkage: The methods, used
either singly or in combination, for reducing firing
shrinkage are:
1. Ditching: A ditch is cut into the porcelain around
the inner margins of the matrix, leaving some
porcelain on the margins (Fig. 21.10). Because
porcelain shrinks towards the  center, the  ditch
is  enlarged, but the margins will remain
partially covered. The ditch is filled with fresh
porcelain and refired.
2. Crosscutting: A cut in the form of a cross is made
with some sharp instrument through the
porcelain to the platinum matrix (Fig. 21.11). This
creates four sections in porcelain, which shrink
individually during firing. Hence, distortion of
the platinum matrix resulting from porcelain
shrinkage is minimized. The contraction voids
are filled with fresh porcelain and fired again.
The matrix along with the condensed porcelain
is subjected to firing by placing in a low heat
absorption tray. This tray is constructed from a
double thickness (0.001 inch) platinum foil. A
thin layer of crystalline alumina (90 mesh)
mixed with a luting cement in 50:50
concentration is fired in the tray to render it
rigid and resistant to heat during subsequent
firings. In order to dry the wet porcelain, the
tray along with the matrix is placed in front of
a preheated furnace muffle. After drying, the
tray and the matrix are introduced into the rear
of the muffle. When the door of the furnace is
opened, the temperature drops by about 100°F.
The temperature is brought back to its firing
temperature, and the porcelain held at this
temperature for 25 to 30 seconds. The porcelain
should exhibit an underglaze, i.e. a medium
(bisque) bake. Cooling takes about one minute.
Some amount of shrinkage and distortion of the
matrix occurs. The matrix and first bake of
porcelain are placed back on the die, swaged
and a sticky wax transfer performed. This
permits re-adaptation of the matrix to the die
cavity. However, fused porcelain may show
cracks during the procedure.
Small amount of porcelain present on the glass
slab is remixed and deposited into the cracks by
adequately vibrating the mix, so that no air is
entrapped. The second build-up is performed in
the same manner as the first build-up. The cavity
is filled up to about seven-eighths at this stage.
A cut is made deep down to the previously fused
porcelain to bisect the build-up. Firing is carried
out in the same way as before. The matrix with
the fused porcelain is again swaged and a sticky
wax transfer performed.
The third porcelain build-up is carried out, care
being taken to obtain the correct contour and
marginal apposition. Slight overcontouring is
beneficial at this stage since the porcelain will
shrink on fusion. The porcelain is subjected to
Fig. 21.10: Ditching method for reducing shrinkage in porcelain
Fig. 21.11: Crosscutting method for reducing shrinkage in
porcelain
https://t.me/DentalBooksWorld

<!-- PDF page 441 -->

423
Ceramic Restorations
Fig. 21.14: Die spacer applied on the pulpal and axial walls
of the cavity preparation
Fig. 21.15: Die spacer and die hardener
firing, and if slight discrepancies develop in
contour and/or marginal adaptation, they are
corrected by adding small amounts of low fusing
porcelain and ‘refiring’. The inlay is tried in the
oral cavity and ground to proper contour and
occlusion with a fine stone, if required.
iv. Glazing is carried out by heating the inlay for an
additional 2–3 seconds at the firing temperature.
v. The inlay along with the matrix is immersed in
alcohol/water for one minute. Some matrix may
remain adherent in the region of tears, which can
be easily removed after acid etching by
hydrofluoric acid or by dissolving it in aquaregia.
vi. The process of cementation is described in
subsequent pages.
b. Inlays Fabricated on Refractory Dies
Inlays fabricated on refracting dies eliminate the use
of a platinum foil, which may cause inaccuracy and
deformation. After the cavity preparation, an
impression is taken and a master cast is poured in die
stone or epoxy resin. Die pins aid in forming a die
(Fig. 21.12). The master cast is separated and trimmed
(Fig. 21.13A, B). A die spacer is applied in the cavity
preparation usually on the pulpal and axial walls
(Figs 21.14 and 21.15). The master model is duplicated
with a silicone impression and poured in refractory
investment capable of withstanding porcelain firing
temperatures. After hardening, the cast is fired at
1000°C to eliminate accumulated gas. It is soaked in
a conditioning solution, which facilitates porcelain
contraction.
Dental porcelain is added into the cavity on the
refractory die and fired in an oven. A two- to three-
step build-up technique is necessary to compensate
for the sintering/firing shrinkage. The ceramic
restoration is retrieved from the die (Fig. 21.16),
cleaned and seated on the master die for adjustment
and finishing (Fig. 21.17). Occlusal contacts are
adjusted and proximal overhangs, if any, are
removed. After an accurate finishing of the margins,
the restoration can be glazed.
Fig. 21.13: Master cast and dies: (A) Master cast trimmed;
(B) Separated dies
B
A
Fig. 21.12: Die pins used in forming a die
https://t.me/DentalBooksWorld

<!-- PDF page 442 -->

424
Textbook of Conservative and Restorative Dentistry
The advantage with this technique is the
compatibility with most existing ceramic ovens used
in the laboratory. The disadvantages of the technique
are its technique sensitivity and a higher incidence of
fracture as compared to other ceramic systems.
c. Inlays Fabricated by the Lost Wax Technique
The cavity is prepared in routine (Fig. 21.18A).
An impression is made and a master cast,
preferably in Epoxy resin die material, is prepared as
it provides increased hardness and wear resistance.
A die spacer is chosen and applied in two thin coats,
avoiding the margins. Die lubricant is applied directly
over the die spacer, and a wax pattern is made using
conventional techniques. Occlusal detail can be carved
Fig. 21.16: Ceramic restoration retrieved from die
Fig. 21.17: Restoration on master die for finishing
into the pattern and retained throughout the
subsequent process. The completed wax pattern is
sprued (usually an eight gauze sprue is used)
(Fig. 21.18B).
The pattern is invested with phosphate-bonded
investment that produces 1.6% thermal expansion. A
two-stage burnout is recommended. The ring is
placed in a cold furnace and the temperature is slowly
raised to 480°F (Fig. 21.18C). The temperature is
further raised to 1750°F (950°C). The casting machine
features a platinum electrical resistance type muffle
mounted on an electrically driven straight centrifugal
casting arm. It is maintained at a temperature of 2010°F
(1100°C) for 10 minutes to preheat the muffle. The
crucible loaded with ingot is placed inside the muffle.
The temperature is raised to the casting temperature
of 2476°F (1358°C). At this temperature, the ingot
melts and this temperature is maintained for 6
seconds. The ‘cast’ switch is turned on; the casting
arm spins and the casting is completed. The casting
ring is allowed to bench cool for 45 minutes.
The casting is  cleaned of any  attached investment.
The non-crystalline casting is placed in the
embedment material for the ceramming process.
(50 gm of the embedment material is mixed with
18 cc of distilled water.) It is allowed to set for 15–30
minutes, and placed in the ceramic furnace (Fig. 21.19).
The furnace takes approximately 114 minutes to reach
the ceramming temperature of 1960°F (1075°C) and
maintains the temperature for 6 hours. The furnace is
cooled for one hour and when the temperature has
lowered to 392°F, the casting is removed.
The retrieved glass ceramic restoration is subjected
to grit blasting (Fig. 21.20A). Any irregularities on the
internal surface of the restoration are checked and
removed with extra fine diamond points. Add-on
porcelain can be applied, if need be. The casting is
dried in front of an oven at 1290°F (700°C). It is placed
in the muffle and fired in vacuum from 1290°F to
1775°F (700–900°C). The vacuum is released and the
temperature maintained at 1775°F for one minute. The
added fused porcelain is shaped and adjusted.
Fig. 21.18: Inlay fabricated by lost wax: (A) Cavity prepared; (B) Wax pattern; (C) Burnout furnace
A
B
C
https://t.me/DentalBooksWorld

<!-- PDF page 443 -->

425
Ceramic Restorations
Fig. 21.21: Copy milling machines
B
A
After contour adjustments, shade porcelain is
applied on the surface. The addition of shade porcelain
determines the hue. More than one shade porcelain
may be necessary to obtain the desired hue. The
number of applications control the chroma. Generally,
four applications are considered satisfactory. The
additional  color applications are fired at 1725°F
(940°C) without hold time. The thickness of the
coloring porcelain after four applications  is approxi-
mately 125 m. The restoration is finally tried on the
preparation and necessary adjustments are carried out
(Fig. 21.20B).
The cast glass ceramic restoration can be acid
etched (with ammonium bifluoride) on its internal
surface to aid in retention. The restoration is then
cemented with a translucent glass-ionomer cement.
d. Machined Ceramic Inlays
Two approaches are utilized for fabricating ceramic
inlays and other ceramic restorations, utilizing
machine principle:
i. Analogous systems
 Copy milling/grinding technique: automatic
(Ceromatic II) and manual (celay)
 Erosion method
ii. Digital systems
 CAD-CAM generated
i. Analogous system
 Copy milling/grinding technique: In this technique,
the restoration is milled using ceramic systems, like
Celay, Ceromatic II, DCP, etc. (Celay is most
common.) Originally, the system was developed
to produce inlays and onlays; however, modifica-
tions in the system can fabricate other restorations.
The copy milling technique utilizes fabricating a
prototype inlay (proinlay), which is copied using
a scanning tool or micropalpation (finger) method
(Fig. 21.21A, B). The final restoration is milled from
a preformed ceramic block. The proinlay is
fabricated with a blue resin-based composite (Celay
Tech) made either directly on a prepared tooth or
indirectly on a die made from the impression. The
prototype is fixed into the Celay unit. As the surface
of the proinlay is scanned with a tracing tool
(smooth discs), a coarse diamond-coated disc (124
m grain size) simultaneously roughs out the shape
of the ceramic restoration (A finger guide may also
be used to trace the surface of the pattern). A fine
white powder is applied to the proinlay and
scanned. Using fine diamond discs and burs (60–
70 m grain size), refine the shape of the ceramic
restoration. Once the white powder has been
completely traced off, the milling of ceramic inlay
is considered complete. Stains and glazes may be
added before the inlay is etched and silanized. The
time taken to mill the restoration depends upon
the experience of the operator, complexity of the
restoration and sharpness of the cutting discs. One
problem, which may be frequently encountered
Fig. 21.20: (A) Ceramic inlay after grit blasting; (B) Inlay tried on
cast
B
A
Fig. 21.19: Ceramic furnace
https://t.me/DentalBooksWorld

<!-- PDF page 444 -->


### Cavity Considerations For CAD-CAM Inlays

426
Textbook of Conservative and Restorative Dentistry
during the use of the copy milling technique, is the
difficulty in obtaining accurate proinlays.
 Erosion method: Ultrasonic/sono erosion requires
a metal-based negative form of the restoration,
which is produced by wax molding and casting or
by intensive copper plating of the impression.
These are called ‘sonotrodes’. Both sonotrodes
fitting exactly together are guided onto a ceramic
blank after connecting to an ultrasonic generator
under slight pressure. The ceramic blank is
surrounded by an abrasive suspension of hard
particles, such as boron carbide, which on
acceleration by ultrasonics, erodes the restoration.
ii. Digital systems
 CAD-CAM generated: CAD-CAM device consists
of a three-dimensional video camera (scan head),
an electronic image processor memory unit and a
processor (computer), which is connected to a
miniature milling machine.
CAD-CAM system uses digital information of the
cavity preparation to provide a computer-aided
design (CAD) on the video monitor. Once the three-
dimensional image of the restoration is accepted,
the computer translates that image into a set of
instructions to guide a milling tool (computer-
assisted manufacturing) (Fig. 21.22).
Cavity Considerations for CAD-CAM Inlays
Tooth preparation for a ceramic inlay/onlay requires
conventional cavity design with slight modifications
to accommodate the computerized milling device.
These modifications are:
• No convexities should be present on the pulpal and
gingival walls. They may be flat or concave
buccolingually.
• The occlusal step should be 1.5–2.0 mm in depth
and isthmus should be at least 1.5 mm wide to
minimize the possibility of fracture of the
restoration.
• The buccal and lingual walls of the occlusal portion
may converge towards the occlusal. This feature is
unique to the Cerec system as it can automatically
block out any undercuts during the optical
impression. A more conservative cavity preparation
is permissible along the occlusal aspect, especially
when replacing old amalgam restorations where
undercuts were purposely given for retention. The
facial and lingual walls in the proximal box are
prepared in the usual fashion with slight
divergence towards the occlusal.
• Axial walls should be straight and not follow the
convex contour of the proximal surface of the tooth.
• Cavosurface/marginal bevels are not indicated.
Fabrication
The steps involved in fabrication of CAD-CAM
system are:
i. Surface digitization
ii. Designing
iii. Manufacturing
iv. Finishing
i. Surface digitization: A  scanning  device  is  used
to  collect information of the shape of the
preparation. This step is referred to as the ‘optical
impression’. An image of the preparation is
displayed on the monitor. Repeated optical
impressions are taken, until the most ideal is
found; same is stored in the computer.
The optical sensors may not measure highly
transparent/reflective surfaces; enamel has to be
covered with a powder or a water-soluble color.
The mechanical scanning conducted by a
profilometer or pinpoint sensors are very precise;
however, they have several shortcomings. The
scanning tip produces errors in measuring cusp
slopes and distorts easily. Undercut areas and
fissures cannot be explored properly.
The 3-D scanning methods can be applied either
directly onto the tooth or indirectly onto a model
fabricated from an impression of the cavity
(Fig. 21.23).
Advantages of the direct technique:
• The entire procedure is completed in one session
(avoid inaccuracies of impression, etc.).
• Laboratory facilities are not required.
• An interim restoration is not necessary.
Disadvantages in the direct technique:
• Waste of chair time in case of a difficulty during
milling or designing.
Fig. 21.22: CAD-CAM unit
https://t.me/DentalBooksWorld

<!-- PDF page 445 -->

427
Ceramic Restorations
The indirect method of scanning overcomes the
limitations of direct method. An impression of the
prepared tooth as well as adjacent teeth is taken
in elastomeric or hydrocolloid impression
materials. The impression is poured in die stone
and a split cast model made.
ii. Computer-aided designing (CAD): This step
involves three-dimensional image processing. The
operator enters data and confirms the features of
the preparation, like boundaries of the restoration,
position of the gingival margins, proximal contacts
and contours, buccal and lingual extensions, etc.
Undercuts can be blocked at this stage.
iii. Computer-aided manufacturing (CAM): The cavity
surface of inlays, onlays or crowns is milled to the
dimensions of the scanned image with diamond
discs or other instruments that are electrically
driven and lubricated with water. Controlled
cutting of the  ceramic is carried out by rotation of
the block, horizontal movement of the block into
the wheel and vertical movement of the cutting
wheel. The fit of the restoration is confirmed in
the patient’s oral cavity. Proximal contours and
contacts can also be provisionally adjusted.
iv. Finishing: The detail protocol of finishing ceramic
restoration is described in chapter 23.
Disadvantages of the CAD-CAM system:
• Initial high cost of Cerec unit
• Time consuming to master the technique
• Contouring of the occlusal surface may have to be
carried out by the clinician.
A newer version of Cerec-Cerec 3 simplifies and
accelerates the fabrication of ceramic restorations.
Cerec 3 software simplifies occlusal and functional
registration. Proper occlusion is established accurately
and quickly. The grinding unit receives data from the
control unit independent of its location in the practice.
The second restoration can be designed while the first
is being milled. The grinding unit is also equipped
with a laser scanner and can be used for indirect
applications through a personal computer. Since it is
equipped with an intraoral video camera or a digital
radiography unit, it can also be used for patient
education and for user training.
Another system, Cicero (computer-integrated
ceramic reconstruction) uses optical scanning, ceramic
sintering and computer-assisted milling techniques
to fabricate restorations with maximal static and
dynamic occlusal contact relations.
Newer CAD-CAM Techniques
Dental CAD-CAM system utilizes two types of
technique for fabricating restorations:
i. Machining the restoration from a block of sintered
material
ii. Machining a block in partially sintered state, with
final sintering in a furnace.
Both the techniques are widely used; however, one
major drawback is the waste of material (may be more
than 50% of the prefabricated block, which is also not
reusable).
New technologies are being tried to overcome this
problem. One technique is ‘additive CAD-CAM’, also
known as ‘solid free-form fabrication’, in which
restorations are prepared by means of adding layers,
instead of grinding prefabricated blocks.
The newer techniques are:
• Selective laser sintering/melting: Laser beam sinters
thin layer of ceramic.
• Direct 3D printing: Direct printing of ceramic
suspension, like inkjet printer (Fig. 21.24).
• Stereolithography: Utilizes suspension containing
ceramic particles mixed with resin component.
The advantage of these ‘additive’ techniques is the
minimal or no waste; however, quality of restorations
may not be up to the mark.
Surface Treatment and Cementation of Inlay
The cavity surface of the inlay is etched prior to
cementation to aid in mechanical retention. After
etching and washing, the etched surface can be treated
with a silanating agent, which further improves the
bond to the luting cements. An alternative treatment
is sand blasting with 20 m aluminum oxide particles
under 40 psi pressure.
After the surface treatment, the inlay is ready for
cementation. Mylar strip is positioned in the affected
proximal surface and wedged. The cavity surfaces are
conditioned and a bonding agent applied in a thin film
(Fig. 21.25). A dual cure composite resin luting agent is
preferred, so that curing is not hampered in difficult areas
Fig. 21.23: 3-D scanning
https://t.me/DentalBooksWorld

<!-- PDF page 446 -->


### Ceramic Laminates/Veneers

428
Textbook of Conservative and Restorative Dentistry
(Fig. 21.26). The cavity side of the restoration is coated
with the cement. The inlay is inserted into the cavity using
ball burnisher with minimum pressure. The excess
composite is removed with  a bladed instrument, taking
care not to remove any cement from in-between the
interface. The restoration is light cured from all three
directions, i.e. occlusal, facial and lingual, for a minimum
of 40 to 60 seconds in each direction (Fig. 21.27). Resin-
modified glass-ionomer is preferred for cementation.
After curing, matrix strips and wedges are
removed. All the margins are inspected visually and
with an explorer for any deficiency or excess. The
restoration is finally finished and polished (Fig. 21.28).
The procedure for try in, cementation, finishing and
polishing is the same for all types of ceramic inlays
whether fired, cast or machined.
Fig. 21.24: 3-D printing
Fig. 21.25: Cavity surface etched and bonding agent applied
Fig. 21.27: Light curing the restoration
Fig. 21.26: Dual cure cement
Fig. 21.28: Cemented restoration (finished and polished)
B. CERAMIC LAMINATES/VENEERS
Indications
• Discoloration (fluorosis, tetracycline staining, etc.)
https://t.me/DentalBooksWorld

<!-- PDF page 447 -->

429
Ceramic Restorations
• Enamel defects (enamel hypoplasias, enamel
hypocalcification, etc.)
• Diastema
• Malpositioned teeth
• Malocclusion (changed incisal guidance or centric
holding in malocclusion)
• Poor restorations on labial surface of anterior teeth.
• Aging (Color changes due to aging can be masked.)
Contraindications
• If sufficient enamel is not available around the
periphery of the laminates.
• Deciduous teeth and extensively fluoridated teeth;
may not etch effectively.
• Patients with habits, as bruxism or biting on foreign
objects.
Advantages
• Better color control, color stability and natural
appearance.
• Bond strength to enamel is considerably stronger.
• Glazed/polished surface do not allow plaque
accumulation.
• Wear and abrasion resistance is exceptionally good.
• Inherent porcelain strength is greater than other
materials.
• Resistance to fluid adsorption (Porcelain adsorbs
less fluid than any other veneering material.)
• Esthetics is considerably better; stabilizes color and
texture.
Disadvantages
