Repository: endoking5792/dental-study-material

# A Clinical Guide to Applied Dental Materials — Chapter-wise Markdown

Converted from the supplied PDF. Each chapter is a separate Markdown file. PDF page markers are retained to help locate source material.

- [Chapter 1: Dental Materials in the Oral Environment](./Chapter_01_Dental_Materials_in_the_Oral_Environment.md) — PDF pages 20–44
- [Chapter 2: Clinical Manipulation of Materials](./Chapter_02_Clinical_Manipulation_of_Materials.md) — PDF pages 45–77
- [Chapter 3: Biological Effects and Safety Aspects of Dental Materials](./Chapter_03_Biological_Effects_and_Safety_Aspects_of_Dental_Materials.md) — PDF pages 78–87

File: textbooks/Dental Materials/Dental_Materials_Chapterwise_MD_All/A_Clinical_Guide_to_Applied_Dental_Materials_MD/Chapter_21_Alloys_Used_in_Dentistry.md (part 1 of 2)
# Chapter 21: Alloys Used in Dentistry
**Source:** A Clinical Guide to Applied Dental Materials
**PDF pages:** 934–990


---

<!-- PDF page 934 -->

Chapter 21
Alloys used in dentistry
Learning Objectives
From this chapter, the reader will:
• Be aware of the various alloys which are used in dentistry
• Understand the effects each metallic element has on the properties of these alloys
• Understand how the manufacturing processes affect and influence the dimensional stability of
dental castings
• Be able to correctly prescribe an alloy for a particular indication
• Understand how alloys may be used as metal substructures to support ceramic material
• Be able to discuss the use of dental alloys in a case with a dental technician
• Know the names of currently available commercial products.
Introduction
There is a long history of the use of metals in the mouth. These materials
have been demonstrated as being the most durable in the oral
environment. One of the earliest metals used was pure gold. Its
advantages are:
• It is inert
• It does not corrode
• It does not cause adverse tissue reactions.
However, over time, pure gold has been replaced by alloys of gold.
The reason for abandoning gold in its pure form is that it is too soft and
flexible.

---

<!-- PDF page 935 -->

The addition of other metals to gold has produced a series of alloys
whose mechanical properties are superior than that of pure gold. Further
developments such as the need to have more reactive materials and the
inherent cost of gold are other reasons for the production of the range of
alloys that are available.
Each group of alloys has been designed for specific purposes and the
composition determines the behaviour and reactivity. Dental alloys are
usually moulded to specific shapes using the lost wax technique. This
means that they must retain their properties despite the fact that they
will be heated to a high temperature and the molten material cast into a
mould before being allowed to cool. The requirements put considerable
demands on the performance of the alloys.
The range of applications for alloys in dentistry is far-ranging:
• In fixed prosthodontics alloys are used for the construction of
crowns, bridges, inlays/onlays, posts and implants
• In removable prosthodontics metal alloys are used to fabricate metal-
based dentures
• Orthodontists use wires to align teeth and these are also constructed
from metal alloys
• Many dental instruments are metallic.
This chapter describes the alloys used in dentistry together with
their methods of manufacture, specifically their application and practical
aspects of alloy performance.
For a detailed analysis of the metallurgical features of the dental
alloys, the reader should consult a metallurgy text.
Alloys
Alloying is the addition of one or more metallic elements to the
primary or matrix metal. The incorporation of these additional metals
alters and frequently enhances the mechanical properties of the alloy.
These properties may well vary substantially from the component

---

<!-- PDF page 936 -->

metals.
Alloys may be referred to as being binary, ternary or quaternary.
This means they have two, three or four metallic constituents,
respectively (compare with amalgam; see Chapter 6).
Structure of alloys
Alloys are essentially crystalline in structure. The crystals that initially
form then grow towards each other until they touch. This is similar to
how ice crystals form. At the point where the crystals touch, the water is
fully frozen. In the same way, the metallic crystals grow as the alloy
cools (Figure 21.1). The arrangement of the crystals depends on the size
of the atoms of the various constituent metals. If these are similar, then
atoms of one constituent can replace those of another. If one metal’s
atoms are much smaller, they may be trapped between the larger atoms,
filling the interstitial space between the crystals.
Fig. 21.1  The atomic arrangement of two solid alloys: (A) a gold copper system and (B) an
aluminium titanium system. The diagrams show the relative positions of both elements within

---

<!-- PDF page 937 -->

the alloy.
The crystalline structure consists of crystals or grains abutting one
another. The boundaries between the grains are referred to as grain
boundaries (Figure 21.2). The size of the grains determines the
properties of the alloy. The smaller the grains the better, as more
boundaries prevent dislocations in the structure. To achieve this, some
elements such as iridium or ruthenium may be added to dental alloys,
particularly gold-based alloys, to reduce the grain size. These elements
are called grain refiners.
Fig. 21.2  Microstructure of (A) a solid alloy of iron, zinc and boron and (B) a titanium,
aluminium, molybdenum, vanadium and chromium alloy (VT22) after quenching. Note the
grains and their junctions (grain boundaries).
(A) Modern Research and Educational Topics in Microscopy. Méndez-Vilas and J. Díaz. (B)
http://commons.wikimedia.org/w/index.php?
title=User:Edward_Pleshakov&action=edit&redlink=1).
General mechanical properties
Strength
Clearly, one of the many advantages of metal alloys is that they are
strong and able to withstand forces during function without permanent
deformation. This allows restorations to be constructed in thin sections,
which in the mouth is advantageous as tooth tissue may be conserved by

---

<!-- PDF page 938 -->

minimal tooth preparation.
• Yield strength is the force per unit area (stress) required to
permanently deform the alloy. Exceeding the yield strength is
clearly undesirable for dental applications. Yield strength is
therefore a property used to describe the behaviour of an alloy. It is
measured in mega pascals.
• The yield point is defined in as the stress at which a material begins
to deform plastically. Before the yield point the material will deform
elastically returning to its original shape when the stress is removed.
Once the yield point is passed a proportion of the deformation will
be permanent and irreversible.
• Related to yield strength is hardness which increases as yield
strength increased. This gives the dentist and dental technician an
indication of the difficulty to grind and polish an alloy. Some metal
alloys may be heat treated to increase their hardness.
• Ductility is the ability of an alloy to deform under tensile stress. This
is important when clasps require to be bent and inlays burnished to
enhance their fit and marginal adaptation. The stiffness of the alloy
is determined by its elastic modulus and the design of the casting.
Effect of heat on alloys
As alloys are composed of several individual metals, they have a
melting range. When an alloy is cooled, some of it will continue to be
in the liquid phase while other parts will start to solidify. The converse is
also true, in that when the alloy is heated, some parts of the alloy will
become molten first. The temperature at which the alloy liquefies on
heating is called the liquidus, and the solidus is the temperature at
which it becomes a solid again.
One of the most commonly used fabrication techniques for dental
restorations is casting. This process is described later in the chapter but
essentially an ingot of alloy is heated to above its liquidus and thrown
into a mould of the restoration to be constructed. It is important that the

---

<!-- PDF page 939 -->

dental technician knows the liquidus temperature of an alloy as it must
be heated above this point to cast properly. The liquidus temperature
determines both the casting temperature and choice of investment
material. The dental technician must also know the solidus of the alloy.
This is of particular significance when working with a ceramic bonding
alloy, as it must be heated to a high temperature so that ceramic may be
fired onto it. Clearly it must not be heated near to a point where it starts
to become a liquid.
Heat treatments are often utilized in dental technology to enhance
the alloy performance. This is described in more detail later in the
chapter. However there is a potential disadvantage to this technique.
Heating and reheating of the alloy may be necessary during the multiple
firings required to add ceramic to the metal substructure. This may be
detrimental for the properties of the alloy, particularly with base metal
alloys. A good example of this is stainless steel which becomes very
ductile and loses its strength when it is heated.
Biocompatibility
It is obvious that metal alloys which are used in the mouth must be
resistant to corrosion and tarnish. Clinically this may manifest as an
unpleasant metallic taste, irritation or allergy. Nickel is added to some
base metal alloys and is responsible for a hypersensitive reaction in
approximately 12% of females and 7% of males worldwide. Clearly
alloys containing a known allergen should be avoided in patients
sensitive to it.
Tarnish: a thin layer of corrosion forming on the surface of metals such as copper, brass,
silver, aluminium and other similar metals as a result of the surface undergoing a
chemical reaction. Tarnish is not necessarily the sole result of contact with oxygen in air.
Silver needs hydrogen sulphide in order to tarnish. Tarnish appears as a dull, grey or
black film or coating over metal. It is a self-limiting surface phenomenon unlike rust. The
outer layer of the metal reacts and the tarnish coating seals and protects the underlying
layers from further reaction.

---

<!-- PDF page 940 -->

At least 10% of the population is sensitive to nickel and patients should be asked about it
when taking the medical history. Females appear to be more prone to hypersensitivity
reactions with nickel and this may be attributable to its extensive use in costume jewellery.
Any patient with a history of hypersensitivity to nickel or other metallic elements should be
prescribed alloys which are free of the allergen. Noble metal alloys are more likely to be
biocompatible than base metal alloys because they are inert.
Economic considerations
Inevitably cost is a consideration when the raw materials are expensive,
for example precious metals such as gold. As these elements are traded
in the world markets, their prices may fluctuate widely as their value
mirrors financial and political global events. Gold is a very safe
commodity and in times of economic hardship it is often purchased. In a
world of supply and demand, such purchasing practices force the price
to rise. This is also true for other commodities. Before the advert of
catalytic converters, when the price of gold was high, other elements
were being used in dental alloys. One such element was palladium;
however, all Japanese car manufactures now require this element to
make catalytic converters for engines designed for using lead-free fuel.
Russia as the major producer of palladium was able to push its price up
to reflect demand. The consequence for dentistry in both examples was
that the price of dental alloys increased and therefore the cost of the
final restoration. Many laboratories charge the dentist by the weight of
the metal plus a fee for the construction of the restoration; other
laboratories charge a flat fee irrespective of the metal price. The latter
approach may significantly decrease the profit margin of the laboratory
when metal prices rise. Dentists working outwith a third party (such as
an insurance company or the National Health Service (NHS) in the UK)
may be advised to charge the patient the laboratory fee plus a fee for the
clinical time so that their profit margin is not affected by fluctuations in
the market.

---

<!-- PDF page 941 -->

The cost of the prosthesis may influence the decision made by the patient regarding the
restoration that they prefer to have. In order to facilitate this choice, the dentist and their
supplying technician must be clear and transparent with their charging policies.
Types of alloy
The metals used in dental alloys may be divided into two categories:
noble and base metals. Examples of noble metals are gold, platinum,
rhodium, ruthenium, iridium and osmium. Such elements are good
for dental use as they are resistant to corrosion in the hostile
environment of the mouth. From a chemistry perspective, silver is a
noble metal but as far as dentistry is concerned it is not considered so
because it corrodes in the mouth. These preceding elements are
sometimes referred to as precious metals as they tend to be expensive.
This term can be confusing as it does not refer solely to cost and
therefore should be used carefully. Equally it does not mean noble as in
noble elements, as silver and palladium are not dental precious metals.
The term is more descriptive of the physical properties of the alloy.
Nobility of the alloy depends on the sum of the amount of noble
elements contained in it. The American Dental Association has defined
alloys as high noble, noble and base metal alloys (Table 21.1).
Table 21.1  Definition of high noble, noble and base metal alloys according to percentage of
noble metals present
Type of
alloy
Noble metal content
High
noble
Contains at least 40% by weight gold and at least 60% by weight of the noble
metal elements (gold, iridium, osmium, platinum, rhodium)
Noble
Contains more than or equivalent of 25% by weight noble metals
Base
metal
Contains less than 25% by weight of noble meals

---

<!-- PDF page 942 -->

Alloys may also be categorized by their major component, for
example, a gold-based alloy. They may also be described by their
appearance such as yellow or white. White gold alloys are not, of course,
white but silver in appearance.
Base metals refer to metals which are not noble, e.g. titanium,
nickel, copper, silver and zinc. These elements corrode more than
noble alloys but are alloyed with noble metals as they have a significant
effect on the properties of the alloy, such as increasing strength,
decreasing flexibility and increasing wear resistance of the alloy.
Casting alloys for tooth restorations
Some cast restorations such as inlays, onlays, some crowns and bridges
are composed solely of metal (Figure 21.3). The vast majority of these
restorations are constructed out of noble alloys but in certain situations
the clinician may prescribe the use of a base metal alloy. Both these
types of alloy may also be used for bonding to dental ceramic to
construct tooth-coloured restorations. To optimize the union between the
alloy and ceramic, the constituents of these alloys may be varied (see
later).
Fig. 21.3  A full metal crown manufactured by casting. This type of restoration may be
made out of noble or base metal alloy.
High noble and noble alloys

---

<!-- PDF page 943 -->

The vast majority of noble alloys are based on gold (Box 21.1). As
mentioned earlier, pure gold is too soft to be used alone in dentistry and
to achieve adequate mechanical properties it must be alloyed with other
elements (see Table 21.2). The four types of gold casting alloy used in
dentistry are summarized in Table 21.3.
Box 21.1  Measuring gold content
• Gold content of an alloy may be measured in carats.
• A carat is the percentage of gold multiplied by 24 over 100.
• Pure gold is 24 carat so a gold alloy which is 50% gold is 50%Au/100 × 24 = 12 carat.
• Gold content may also be expressed by its fineness. This is the percentage of gold
multiplied by 10. Pure gold is therefore 1000 fine.
Table 21.2  Elements that are alloyed with gold for use in dentistry and the effects they impart
to the final alloy

---

<!-- PDF page 944 -->

Table 21.3  The four types of gold casting alloy used in dentistry
The properties of noble alloys vary markedly and this is affects their
indications:
• Type I gold alloys are soft and are only used for small inlays in low-
stress areas
• Type IV gold alloy have increased hardness, tensile strength and
yield stress.
Addition of copper: order hardening
The increase in hardness is accompanied by a decrease in ductility and

---

<!-- PDF page 945 -->

corrosion resistance. The element mainly responsible for this is copper.
Copper conveys order hardening to the alloy. This is where the copper
atoms form ordered clusters instead of being randomly distributed
within the alloy. This ordered atomic structure prevents movement or
slippage of the layers of atoms. For this phenomenon to occur the alloy
must contain at least 11% copper and so some effect will be seen in type
III gold alloys although it is seen more so with type IV. The amount of
copper added works only up to a point as the alloy will tarnish if it
contains more than 16% copper. Order hardening may be achieved by
heating the alloy to 400 °C and holding it in the furnace at this
temperature for 30 minutes.
A gold alloy may be softened by the same process. The temperature
is higher than that used for order hardening and the alloy is cooled
quickly by quenching.
Other constituents
Platinum and palladium have similar effects on the properties of the
final gold alloy. Their inclusion in the alloy leads to a higher melting
point. This may be advantageous if the alloy requires to be soldered at
some point, for example to join bridge components together if the
technician is concerned that a large casting may not be dimensionally
accurate enough if cast as one unit.
Zinc is included as a scavenger of oxygen as it will preferentially
react with oxygen so preventing oxidation of the other components. It is
relatively reactive and pure zinc will take up oxygen to passivate the
surface. It is included in noble metal alloys for the same reason as in
dental amalgam (see Chapter 6).
Iridium and ruthenium are primarily used to assist in corrosion
resistance. They are incorporated in very small quantities.
Indications
There are several indications for prescribing a cast gold restoration:
• Gold alloys are very strong in thin section. This means that the

---

<!-- PDF page 946 -->

dentist may consider providing a gold restoration where there is
little interocclusal clearance. More tooth tissue may be conserved as
it need not be sacrificed in favour of accommodating the dental
material. The minimum thickness of a gold alloy should be 1 mm
and 1.5 mm over a functional cusp.
• Cast gold restorations function well in the mouth as their wear
resistance is the same as enamel; thus differential wear will not
occur on opposing teeth.
• They are durable in function and have a good longevity.
• Gold alloys are dimensionally very accurate as little change occurs in
this respect during their construction using the lost wax technique.
This minimizes chairside time as less adjustment should be required
at the fit appointment.
• If any adjustment is required at the chairside, gold alloys may be
relatively easily polished by the dentist prior to fitting. Unlike
ceramic, the gold restoration does not need to be returned to the
dental laboratory to be finished should any chairside adjustment be
required.
• The patient may elect to have a gold restoration for a variety of
reasons: the use of gold to restore anterior teeth is more popular in
some cultures, or on the recommendation of their dentist for one or
more of the reasons listed above.
Contraindications
Although cast gold has many advantages and indications, it is not
suitable in every case or for every patient. The contraindications are as
follows:
• The primary dental disease should be under control and stable, that
is the patient’s caries rate/risk must be low and their oral hygiene
good. Therefore those patients who have a high caries rate and are
unable (or unwilling) to maintain a good level of oral hygiene are
unsuitable for gold alloy restorations.

---

<!-- PDF page 947 -->

• Gold alloy restorations may be contraindicated in some patients on
grounds of cost. To have a gold restoration prepared, constructed
and fitted requires a minimum of two surgery appointments and a
laboratory bill. The price of gold, even at a low level, can be
considerable.
• Many patients decline gold restorations as they do not like the
appearance of gold and may prefer a tooth-coloured restoration.
This problem can be overcome by sandblasting the ‘polished’ surface
of the gold, which has the effect of decreasing the shine or ‘glint’ of
the gold. This may be a satisfactory solution for some patients
(Figure 21.4).
Fig. 21.4  A full gold crown, half (right side) of which has been sandblasted with 50 μm
alumina while the other half (left side) has been polished to illustrate the difference in
appearance between these treatments. The sandblasted surface reduces the glint of the gold
when the patient smiles.
Bonding gold alloys to tooth tissue
Restorations constructed out of gold alloys are usually luted into or onto
the preparation. Gold alloy itself has no inherent ability to chemically

---

<!-- PDF page 948 -->

bond to tooth tissue. However, it may be treated so that it can bond to
tooth tissue with the use of an adhesive resin-based cement. If the gold
alloy contains more than 16% copper, it may be heat treated by putting
it in the furnace at 400 °C for 9 minutes. This forms a surface oxide layer
of copper oxide, to which the resin based adhesive may bond (Figure
21.5).
Fig. 21.5  The fitting surface of a gold onlay which has been heat treated so that the
restoration may be bonded onto the tooth surface with the use of a resin-based adhesive
cement. Note the darkened surface of the gold alloy, which is now rich in copper oxide and
which permits chemical bonding.
This phenomenon is advantageous as it allows the dentist to bond
such restorations as gold veneers or onlays on to tooth tissue particularly
where little or no mechanical retention exists. The dentist should
specifically and clearly request this treatment on the laboratory
prescription form if a bonding technique is going to being employed.
Additional, albeit limited, micromechanical retention may be gained by
sandblasting the fitting surface of the gold alloy. Both these techniques
may be combined to provide the most secure method. In this case, the
fitting surface is firstly sandblasted followed by the heat treatment prior
to dispatch to the clinic.

---

<!-- PDF page 949 -->

When laboratory work is returned to the dental surgery, it will be contaminated with bacteria.
It is therefore important that the appropriate disinfection regime is followed prior to trying in
of the prosthesis in the mouth of the patient. All metal and metal-ceramic restorations may be
placed in the autoclave and subjected to a normal cycle. This will have no detrimental effect
on any surface oxide layer created on gold or non-precious metalwork. For wax and plastics
and other low melting point materials, alternative means of disinfection such as immersion in
a cold sterilization solution should be considered. However, note that pre-silanated ceramic
restorations cannot be disinfected by heating as this will break down the silane layer,
compromising the bond gained between the ceramic and the resin cement.
Alternative metal alloys used for metal crowns
The more commonly used alternatives to gold alloys are the silver alloys.
Cast base metal alloys are infrequently used to construct all-metal
restorations unless cost is a very significant factor. Base metal alloys are
more commonly used in the construction of resin-retained bridges and as
bonding alloys.
Chemical constituents of alternative metal alloys and their
functions
• Common alloys used as an alternative to those containing gold are
the silver-palladium and silver-platinum-copper alloys. These
usually contain 60–70% silver, 25% palladium and up to 15%
copper.
• A nickel-chromium or cobalt-chromium alloy may also be used as
a cheaper alternative.
 Nickel-chromium alloys have between 60% and 78% nickel and
10–12% chromium, with the difference being made up with
molybdenum.
 Cobalt-chromium alloys usually have about 55% cobalt and 27–
30% chromium, and the bulk of the remainder is made of
molybdenum as for the nickel alloys.
Properties

---

<!-- PDF page 950 -->

Silver alloys have a major disadvantage in that they tarnish and corrode.
They have variable properties and care must be taken in the selection as
some are quite ductile and are unsuitable for use in load-bearing areas of
the mouth.
Base metal alloys tend to have larger grain sizes and do not include
grain refiners. They are stronger than the noble alloys. Additionally, they
are also harder and their ductility is reduced. This means that they may
be used in a thinner section and still possess sufficient strength for
function. These alloys may be used in a thickness as low as 0.3 mm. The
increased hardness of base metal alloys also imparts greater wear
resistance, but it can lead to potential wear of opposing tooth tissue.
Base metal alloys are harder to adjust, finish and polish due to their
hardness and lack of ductility. Many dental technicians sandblast the
casting to remove any residual investment material and the green oxide
layer. This may help to reduce the surface roughness. Electrolytic
polishing may be used in preference to polishing and finishing these
alloys by traditional means (see Chapter 19). However, many technicians
believe that base metal alloys may be finished as well as noble alloys
even though it takes longer to achieve and requires more work!
If the metal surface of an indirect restoration requires adjustment, measure the thickness of the
metal to be adjusted prior to making the adjustment by using an Iwannson gauge. This will
prevent inadvertent perforation of the surface being adjusted (Figure 21.6).

---

<!-- PDF page 951 -->

Fig. 21.6  An Iwannson gauge measuring the occlusal thickness of a crown prior to
adjustment of the occlusal surface.
Commercially available products
Table 21.4 show some commonly used casting alloys currently available
on the market. It is clear from Table 21.4 that alloys of different
composition can have similar melting ranges and casting temperatures.
Care needs to be exercised in their selection. It is wise to establish a
dialogue between dentist and technician so that the dental team can
determine which alloy should be used in any particular case.
Table 21.4  Some commonly used casting alloys of high noble, noble and base metal alloys
currently available on the market

---

<!-- PDF page 952 -->

Alloys are usually supplied to the dental technician as ingots (Figure
21.7).
Fig. 21.7A,B  Two dental alloys supplied in ingots.
Bonding alloys
Cast restorations function well but are not tooth coloured. As there is an
ever-increasing demand for aesthetic tooth-coloured restorations, a
metal substructure may be partially or fully covered in ceramic to give
the restoration the appearance of a natural tooth. Alloys used for this

---

<!-- PDF page 953 -->

purpose are called bonding alloys. The resultant restoration is called a
metal-ceramic or porcelain-bonded restoration. The composition of
these alloys is very similar to the alloys used for metal-only cast
restorations, with small alterations made to enhance ceramic bonding.
Both noble and base metal alloys may be used for bonding ceramic.
It is important that the alloy and ceramic are matched to one
another both in chemical compatibility and in colour. Similarly, the
laboratory behaviour including casting and fusing temperatures must be
matched so that neither material adversely affects the other.
The coefficients of thermal expansion of both materials need to be
similar otherwise expansion and contraction will occur on heating and
cooling, and this will cause cracking of the ceramic. If anything, the
alloy should contract more. Delamination of the ceramic can also occur
clinically either adhesively (within the ceramic mass) or cohesively at
the metal/ceramic interface (see Chapter 22).
In the construction of a bonded crown, adequate ceramic and alloy
thickness need to be accommodated. Each material requires a minimal
thickness to achieve sufficient strength and good aesthetics, respectively.
To achieve this, more tooth tissue needs to be removed. This may
compromise teeth with large pulps or where the crown width is small.
Under ideal circumstances, the minimum interocclusal clearance for a
bonded crown is 1.7 mm (0.6–0.8 mm of the metal coping and 0.9–1.1
mm thickness of the ceramic) opposed to a minimum thickness of 1 mm
with an all-(noble)-metal occlusal surface.
Bonding ceramic to metal
There are three modes of attachment of the ceramic to the metal
substructure:
• Compression fit. As the ceramic shrinks when fired, it will shrink fit
onto the metal coping (Figure 21.8).
• Micromechanical retention. The surface of the metal coping
exhibits irregularities and micromechanical bonding of ceramic onto
metal will occur as the ceramic may flow during firing. In fact this

---

<!-- PDF page 954 -->

may be enhanced by sandblasting the metal surface prior to the
application of the ceramic.
• Chemical union. Chemical bonds will form via the oxide layer so
connecting the ceramic and the metal alloy. This may be enhanced
by the inclusion of elements such as tin, gallium, indium or
iridium. These elements tend to be burned out during casting so a
proportion of new alloy must be used with every subsequent casting
so that a sufficient amount is maintained.
Fig. 21.8  (A) A metal coping forming the substructure for a metal ceramic crown just prior
to the placement of the ceramic on the buccal surface. The design of the coping allows the
ceramic to shrink fit onto it. Note also the grey matt surface (caused by sandblasting) to afford
some micromechanical retention for the ceramic to bond to the metal. (B) The same coping
with the ceramic fired on to it.
Some alloys used for metal ceramic crowns contain elements that
form oxides in air. More recently, base metals have been used for this
purpose and these form a thick oxide layer. The disadvantage is that the
restoration can occasionally take on the alloy colour, appearing green at
the margins, and cohesive failure may occur unless the oxide layer has
been removed and re-formed more thinly.
Bonding alloys fall into four catagories:
• High gold alloys (high noble alloys). These contain primarily gold
(84–86%) with additions of platinum (4–10%) and palladium (5–

---

<!-- PDF page 955 -->

7%). The addition of palladium and platinum raises the melting
point of the alloy to above the fusing temperature of the ceramic.
Failure to do this means that the coping would melt as the ceramic
is fired. These alloys unlike other gold alloys do not contain copper
as this may discolour the ceramic. It also would lower the melting
temperature of the alloy.
• Gold-palladium alloys (high noble alloys). These fall into two
groups: those with silver where the gold content is 51–52% with
additions of palladium (26–31%) and silver (14–16%); and those
where gold (45–52%) and palladium (38–45%) are the only
precious metals present. These alloys were introduced to reduce the
cost of the alloy. The addition of palladium can also affect the
expansion characteristics of the alloy and care must be taken to
ensure that the ceramic used is matched in thermal behaviour to
these alloys.
• Palladium-silver alloys (noble alloys). There is considerable
variation in the composition of these alloys from 53% up to 61%
palladium. The remaining percentage is made up by silver and small
additions of indium and tin. The alloy is less likely to flex under
load and may therefore be more suitable for bridges where flexure
under load may occur. However, as the silver content is increased,
there is a greater chance of discolouration of the overlying ceramic.
• High palladium alloys (noble alloys). These alloys are primaily
palladium with the addition of copper, gallium and cobalt. The
percentage of palladium included ranges from 74% to 89%. Copper
can be present up to 15% and gallium up to 9%. The addition of
copper does not appear to affect the aesthetics of the final
restoration although there is a risk that during the ceramic firing
process the alloy may creep. This is almost certainly due to the
copper influencing the behaviour of the alloy near its melting point.
Chemical compositions of bonding alloys
The differences in the composition of the high noble and noble alloys are

---

<!-- PDF page 956 -->

summarized in Table 21.5, which gives examples of the alloy
compositions. High noble and noble bonding alloys are composed
primarily of metals such as gold, platinum and palladium. These are
required in the proportion of at least 75% noble metals to convey
adequate corrosion resistance to the alloy. Noble bonding alloys based
on gold tend to be yellower.
Table 21.5  Example compositions of alloys (high noble and noble) used for metal ceramic
bonding
Compatibility of the alloy with the ceramic
Some noble bonding alloys may react chemically with some ceramics,
which is undesirable as this may cause discolouration in the ceramic.
This is most prevalent with silver- and copper-containing alloys and
occurs as some metal vaporizes and reacts chemically with the ceramic.
Palladium-cobalt alloys may also have this effect, principally due to the
presence of even a small amount of cobalt. This phenomenon is called
greening, and may also be related to the composition of the ceramic in
question.
All the palladium alloys have greater thermal contraction
coefficients and should therefore be matched to the ceramic, which show
greater shrinkage on firing.

---

<!-- PDF page 957 -->

The melting range of a bonding alloy is also significant. There must
be an appreciable difference between the firing temperature of the
ceramic and the melting temperature of the alloy. That is, the solidus
must be considerably higher than the fusion temperature of the ceramic.
If these temperatures are too close, permanent deformation of the metal
substructure can occur during firing of ceramic. The result would be that
the casting will no longer fit the model and therefore the prepared teeth.
Platinum and palladium are now used as alternatives to gold as the
primary elements in the alloy to accommodate this.
The investment and casting of the bonded alloys must withstand
much higher temperatures as the casting temperatures are much higher.
Therefore phosphate-bonded investment (see Chapter 20) is used. On
removal from the investment the coping is cleaned. The metal surface
must be free of grease and other contaminants otherwise imperfect
bonding of the ceramic to the metal will occur. This means that the
coping must undergo a degassing procedure, which is a means of
cleaning the outer surface of the alloy by burning off the grease and
debris. At the same time the formation of the oxide layer is induced so
that after this procedure the coping is ready for the application of the
ceramic powder. In most cases there is little or no removal of air/gas
from the metal work interior. This treatment is usually carried out at
around 1030 °C.
Properties
Bonding alloys have a high modulus of elasticity and a high yield stress
to avoid stress being transmitted to the brittle ceramic (see Chapter 22).
If the metal substructure was to flex then fracture of the ceramic would
occur. Similarly the metalwork margin may be pulled outward as the
crown cools if insufficient alloy bulk is present. This can lead to an
increased marginal gap. The thermal properties of the ceramic and metal
alloy must match closely. Creep is sometimes seen as comparatively low
melting ranges are used.
Palladium is added to all bonding alloys to aid oxide formation,
which in turn enhances the bond to the ceramic. The high palladium

---

<!-- PDF page 958 -->

alloys tend to form a much thicker layer of oxide. This can present
difficulties for the technician as the layer becomes difficult to mask. The
high palladium alloys do, however, have the benefit of low specific
gravity. Additionally, they are less expensive so the cost of restoration is
reduced.
Specific gravity: the ratio of the density (mass of a unit volume) of a substance to the
density of water.
Table 21.6 provides a summary of the constituents of high noble
and noble alloys and the effects of their inclusion in the alloy.
Table 21.6  Metals included in noble bonding alloys and the effects they impart to the final alloy
Element
Effect on alloy
Comment
Gold (Au)
Main constituent in high noble
alloys
Platinum (Pt)
Main constituent in noble alloys
More difficult to mix with gold
Hardens (platinum is more
effective than palladium)
Increases tendency to core
Increases melting temperature
Palladium
(Pd)
Increases corrosion resistance
Whitens gold alloys
Widens separation between solidus
and liquidus
Increases tendency to core
Copper (Cu)
Hardens greatly
Imparts reddish colour
Strengthens
Reduces melting temperature
Silver (Ag)
Hardens
Probable cause of greening of
ceramicIncreases thermal
contraction
Strengthens
Counteracts red tint of copper as
whitens alloy

---

<!-- PDF page 959 -->

Increased tarnish
Zinc (Zn)
Reduces melting temperature
Oxygen scavenger
Improves castability
Iridium (Ir)
High melting temperature
Ruthenium
(Ru)Rhenium
(Re)
Act as nucleating sites during
solidification, produces a fine grain
size
Tin
(Sn)Indium
(In)
Migrate to surface and produce
oxides for ceramic chemical
bonding
Base metal bonding alloys
As well as noble alloys the dentist may also prescribe the use of a base
metal alloy for metal ceramic restorations. These alloys tend to be
chosen for two reasons:
1. Higher bond strengths are gained to resin composite adhesive
cements than with noble metal alloys, allowing the restoration to be
bonded to the underlying tooth. This property is utilized in the
construction of resin-retained bridges and other restorations
intended for adhesive bonding, such as when the geometry of the
preparation is unfavourable with little or no retention being present
(Figure 21.9).
2. On grounds of cost, as the alloy is cheaper than a noble metal alloy,
reflecting the price of its constituents. For this reason it may be used
as a semi-permanent/long-term temporary prosthesis such as a
temporary bridge. As it is strong it will not break during function
and is more predictable than a plastic equivalent but yet cheaper
than one constructed out of a noble bonding alloy.

---

<!-- PDF page 960 -->

Fig. 21.9  (A) A resin-retained bridge replacing tooth 14 (Courtesy P H Jabobsen). (B) A
resin-retained bridge whose retention wing has been sandblasted. Note the grey matt surface.
These restorations are constructed using non-precious metal alloys because the retention of
these alloys to the resin adhesive is superior to noble metal alloys.
Constituents
The base metal alloys (Table 21.7) are usually either based on nickel-
chromium or cobalt-chromium. In both types, a small percentage of
molybdenum is also present. Nickel-chromium alloys usually contain
about 11% chromium, approximately 6% molybdenum and the balance
being nickel. However, the biocompatibility problems associated with
nickel and beryllium have resulted in chrome-cobalt alloys (15–20%
chromium, balance cobalt) becoming more popular. The advantage of
the additon of chromium is that it is a good passivator, forming a surface
oxide layer that conveys corrosion and tarnish resistance to the alloy.
Cobalt-chromium alloy are usually about 50–65% cobalt and 25–32%
chromium with a small addition (2–6%) of molybdenum.
Table 21.7  Metals included in base metal bonding alloys

---

<!-- PDF page 961 -->

Properties
The mechanical properties of these alloys are significantly higher than
the high noble alloys. Their tensile strength is between 60% and 100%
higher, the yield strength is in the region of 60% higher and the elastic
modulus is almost three times that of the conventional high noble alloys.
The density is about half that of the conventional gold alloys and they
are slightly harder. These properties favour the use of this type of alloy
in long-span bridges where there is less risk of the bridge sagging or
flexing.
