Repository: endoking5792/dental-study-material

# A Clinical Guide to Applied Dental Materials — Chapter-wise Markdown

Converted from the supplied PDF. Each chapter is a separate Markdown file. PDF page markers are retained to help locate source material.

- [Chapter 1: Dental Materials in the Oral Environment](./Chapter_01_Dental_Materials_in_the_Oral_Environment.md) — PDF pages 20–44
- [Chapter 2: Clinical Manipulation of Materials](./Chapter_02_Clinical_Manipulation_of_Materials.md) — PDF pages 45–77
- [Chapter 3: Biological Effects and Safety Aspects of Dental Materials](./Chapter_03_Biological_Effects_and_Safety_Aspects_of_Dental_Materials.md) — PDF pages 78–87

File: textbooks/Dental Materials/Dental_Materials_Chapterwise_MD_All/A_Clinical_Guide_to_Applied_Dental_Materials_MD/Chapter_22_Dental_Ceramics.md (part 1 of 2)
# Chapter 22: Dental Ceramics
**Source:** A Clinical Guide to Applied Dental Materials
**PDF pages:** 991–1045


---

<!-- PDF page 991 -->

Chapter 22
Dental ceramics
Learning Objectives
From this chapter, the reader will:
• Understand what constitutes a dental ceramic and the different types of dental ceramic
• Understand their properties and how these affect their manufacture, clinical applications and
performance
• Understand how ceramics may be strengthened with other materials, for example alloys,
alumina or zirconia
• Understand the principles of preparation when ceramic restorations are planned
• Be aware of the role of CAD-CAM in the construction of all-ceramic restorations
• Know the names of the currently available commercial products.
Introduction
For many years the term dental porcelain described the material which
was used to construct aesthetic restorations such as anterior crowns
(Figure 22.1). Dental porcelain or ceramic is related to other ceramics
which are used to make objects such as Chinese porcelain vases, engine
mouldings, ballistic protection, roof tiles and the heatproof tiles on
NASA’s space shuttle (Figure 22.2).

---

<!-- PDF page 992 -->

Fig. 22.1  Teeth 11 and 21 restored with crowns made of dental ‘porcelain’.
Fig. 22.2A–D  Examples of uses of ceramics (A) Fine china, (B) engine mouldings, (C)
body armour for flack jackets and (D) heatproof tiles on a space shuttle.
It is now acknowledged that the term ‘dental porcelain’ was
incorrect. This is because little or no kaolin is present in the dental
version, unlike the other (decorative) ceramics mentioned above (Table

---

<!-- PDF page 993 -->

22.1). Kaolin is a clay (chemically hydrated aluminium silicate). The
reason for the absence of kaolin from dental ceramics is that it is opaque
and this influences the optical properties and therefore the aesthetics of
the final restoration.
Table 22.1  Comparison of the composition of decorative and dental ceramics
Composition
Decorative ceramic (%)
Dental ceramic (%)
Kaolin
50–70
3–5*
Quartz (silica)
15–25
12–25
Feldspar
15–25
70–85
Metallic colourants
<1
1
Glass
0
Up to 15 depending on fusing temperature
*  Note the small amount of kaolin in dental ceramic with a consequent increase in the
percentage of feldspar.
The ceramics now used in dentistry have been specifically produced
for dental applications. A ceramic may be defined as a material which is
an inorganic non-metal solid produced by the application of heat which
is then cooled. It may be amorphous and partly or wholly crystalline.
Dental ceramics need to be translucent and so feldspar and silica are
incorporated into the material to achieve this. Dental ceramics are
therefore really glasses called feldspathic ‘porcelains’. Pigments are
also included to improve and optimize the aesthetics.
Conventional Dental Ceramics
Conventional dental ceramics are vitreous ceramics made up of a silica
network with either potash feldspar (potassium alumino silicate)
and/or soda feldspar (sodium alumino silicate) (Figure 22.3 and Table
22.2). This latter material is also called albite. Feldspars are a mixture of
both of these materials with the proportions differing to yield different
properties. Feldspar is the lowest fusing component and melts and flows

---

<!-- PDF page 994 -->

during firing, forming a solid mass uniting the other constituents. Borax
is also frequently included to further lower the fusing temperature.
Fig. 22.3  (A) A geological sample of feldspar; and (B) albite.
Wilkopedia Licence for free use.
Table 22.2  Typical composition of two dental ceramics, an enamel and a dentine shade, used
in the construction of an all-ceramic crown

---

<!-- PDF page 995 -->

Vitreous: having an amorphous structure.
The flux, in the case of a ceramic material, is a material which
increases the viscosity of the molten glass and lowers the fusion and
softening temperature of the glass. Binders act by holding the ceramic
particles together prior to firing. As well as conveying opacity to the
final product, cerium also produces fluorescence. Feldspathic porcelains
are also referred to as opalescent porcelains as various metallic oxides
are added to convey opalescence and provide colour. The amounts and
constituents vary as to the requirements of the final product. Table 22.3
lists the metallic oxides used together with the colour which their
inclusion imparts.
Table 22.3  Metallic oxides convey various colours to the ceramic
Metallic oxide of
Colour
Chromium
Green

---

<!-- PDF page 996 -->

Cobalt
Blue
Copper
Green
Iron
Brown
Manganese
Lavender
Nickel
Brown
Titanium
Yellow/brown
Fluorescence: the ability of a material to emit visible light when exposed to ultraviolet
light.
Opalescence: the ability of a translucent material to appear blue in reflected light and
orange/yellow in transmitted light.
Manufacture of the ceramic powder
The ceramic is supplied to the dental laboratory as a powder. The
manufacturers make this powder by taking the raw materials and
grinding them to form fine powders. These are blended together and
then fired at a high temperature in a furnace. The molten mass thus
produced is then rapidly cooled in cold water, which leads to large
internal stresses, cracking and crazing of the mass. The resulting
fragments of ceramic are known as frit, with the process called fritting
(which is a pyrochemical reaction). The frit is then milled to a very
fine powder. This powder may now be mixed with distilled water by the
dental technician to form a creamy paste and the restoration built up.
Types of dental ceramic
The feldspathic ceramics form leucite and a glass phase when heated to
a temperature of between 1150 and 1500 °C. The leucite material is
potassium aluminium silicate, which has almost twice the coefficient
of thermal expansion of feldspar. The manufacturer carries out this
process to provide the dental technician with a powder with defined
amounts of the appropriate components to permit the mass to be fired
successfully.

---

<!-- PDF page 997 -->

The composition of the ceramic powder is such that a further
chemical reaction is not required. Instead the particles of the ceramic
powder fuse when it is heated to just above its glass transition
temperature. This is called sintering (see Chapter 9). It is very
important that the powder particles are very closely packed so that a
dense compact structure without air inclusions is produced. During
sintering, the glass phase will soften and start to coalesce. This is termed
liquid phase sintering. This process takes time and may be halted at
any stage by removing the ceramic from the heating oven. During the
heating process, the glass phase will initially soften and a friable matrix
is established. As the temperature rises the other components tend to fill
the voids within the glass matrix. There is controlled diffusion between
the particles, and as this continues, a dense solid is formed.
There is a range of dental ceramics, and these may be defined by the
firing temperature: the ultra low (fired below 850 °C); low fusing
‘porcelains’ (fired between 850 and 1100 °C); and higher fusing ceramic
powders, which are used primarily for denture teeth. All these are
manufactured under controlled conditions within a factory environment.
The ultra low fusing ceramics are used primarily as shoulder
‘porcelains’ (see p. 389), or to correct minor defects and to add surface
colouring and shading.
Low fusing ceramics should not be subjected to multiple firings as
this is likely to lead to distortion. They must also be supported by a
substructure otherwise they are likely to sag (see p. 390).
Dental laboratory procedure
The technical process to construct a ceramic restoration in the dental
laboratory is time-consuming and requires considerable care to achieve a
satisfactory result. This process is described below.
The traditional method involved an impression being cast to
produce a working model. The preparation die was then removed from
the model and the dental technician laid down a platinum foil onto the
die and closely adapted the foil to the surface of the die. The purpose of

---

<!-- PDF page 998 -->

the foil was threefold:
• It formed a supporting matrix for the ceramic which was laid down
to build up the restoration
• Prevented the ceramic powder coming into contact with the die so
protecting it from damage
• Provided support during the firing process and ensured that the fit to
the model was maintained.
However, more recently, use of platinum foils has fallen out of
favour as the ceramic crowns produced were not strong and tended to
fracture. This is now overcome by the use of a substructure which
supports the overlying ceramic. Until recently, the primary means to
provide this support was to fire the ceramic onto an underlying metal
coping, usually a gold alloy. This coping also prevents crack
propagation. However, more recently, use of alumina, leucite and
zirconia core structures has proved fruitful. Like the metal coping, these
materials provide strength and prevent crack propagation. They are
relatively opaque but modern techniques using glass infiltration of a
friable, part-sintered framework has produced core materials which are
very much stronger than conventional dental ceramics. The construction
of these cores may be carried out by hand in the dental laboratory or
may be produced by the computer-aided design– computer-aided
manufacture (CAD-CAM) technique from factory prepared blocks of the
sintered materials. This is discussed in detail later in the chapter.
Building up the restoration: dentine portion
The ceramic is either built up on a refractory die which itself is placed in
the furnace or onto a core or coping by the technician applying an
opaque shade to mask the colour of underlying substructure. This is
either fired in the furnace or left to dry. The dentine portion of the
restoration is then laid down using the appropriate shade of the ‘dentine’
ceramic powder.

---

<!-- PDF page 999 -->

The ceramic powder is mixed with distilled water to form a creamy
paste, which is then laid down onto the coping. It is important that the
minimum amount of air is incorporated into the powder slurry during
this process to avoid porosity and stress concentrations in the final
product. To produce minimum shrinkage during the firing process the
powder must be condensed to remove water and pull the ceramic
particles closer together. This is called compacting and is achieved by
either vibration, spatulation or smoothing/burnishing with a brush.
Once condensation has been achieved, the excess water is blotted away
using absorbent tissue (Figure 22.4).
Fig. 22.4  Tissue being gently applied to the ceramic mass to absorb the water coming to
the surface as a result of compaction. Note the use of a fine paint brush to apply the powder to
build up the restoration.
Building up the restoration: enamel portion
Once the dentine portion of the restoration has been applied, the
appropriate shade of enamel is selected and this is built up as previously
described. The final built-up mass is substantially oversized than the
restoration it will finally become. A combination of the condensation
process and firing will reduce the size markedly. At this point, the mass
is referred to being in the green state, i.e. the prefiring state. It is very
fragile and must be handled very carefully (Figure 22.5).

---

<!-- PDF page 1000 -->

Fig. 22.5  The completed crown form in the green state prior to firing.
Firing: first bake
The mass is fired to fuse the particles together and form the final
restoration, by a series of ‘bakes’ in the furnace. It is important that the
mass is slowly heated initially to eliminate the water from the slurry and
allow shrinkage to occur. To achieve this, it is usually held near the
entrance to the furnace for sometime before being introduced inside
(Figure 22.6).
Fig. 22.6  A furnace used to bake dental ceramic. Note that the ceramic mass in the green
state is sitting a short distance to the furnace entrance to allow water to be slowly driven off
before it turns into steam. If steam was allowed to form, the powder core would break.
During the first ‘bake’ the water is driven off and the powder
particles sinter together. The majority of the shrinkage occurs during this
firing and is in the range of 10–20%. The temperature of the furnace is

---

<!-- PDF page 1001 -->

set at about 50 °C below the fusing temperature of the ceramic powder
being used. During this time, the binders are burned off and the ceramic
particles start to fuse at the points of contact, forming a porous mass.
The voids in the porous mass start to disappear as the molten glass flows
between the particles, drawing them closer. This is called pyroplastic
flow. Shrinkage continues to occur until an almost void-free material
results. This is often referred to as the biscuit bake or biscuit firing
(Figure 22.7).
Fig. 22.7  A metal-ceramic crown at the biscuit stage. Note the chalky appearance of its
surface.
Image courtesy of Vita Fabric.
It is important that once this firing cycle has been completed, the
ceramic is allowed to cool slowly and uniformly. This will prevent
stresses forming, as different portions of the material shrink to different
extents. Stresses can lead to cracking and a loss in strength due to
thermal shock.
Firing: subsequent bakes
If the technician deems that further ceramic is required to complete the
restoration, this is added and the restoration fired again. Figure 22.8
shows a crown just prior to firing with the various ceramic powders built
up. The different colours help in differentiating the dentine and enamel

---

<!-- PDF page 1002 -->

powders. These colours are lost in the firing.
Fig. 22.8A–D  (A) An all-ceramic crown being built up to restore tooth 11 using dentine
ceramic (pink) and enamel (white). (B, C) The crown has been fired and (D) further ‘enamel’
ceramic has been added.
Images courtesy of Vita Fabric.
The firing process is then repeated but in this case the temperature
of the furnace is increased. There is a further slight contraction, and the
voids between the particles are filled by the molten glass, which is
drawn into the spaces between the sintered particles by capillary action
to form a solid mass.
Some considerations in firing
• This process must be carefully controlled as the temperature of the
furnace and time that the ceramic is in it is critical.
• Overfiring can result in molten glass flowing too much and the
restoration losing its shape. Modern furnaces are usually computer
controlled and the changes required during the firing process can be
programmed into the memory. This may involve firing in air or a
partial vacuum, producing an atmosphere about 10% of normal.

---

<!-- PDF page 1003 -->

Some ceramic products come supplied with a bar code which is
scanned to input the firing cycles required by that particular
ceramic. This is of particular importance as each manufacturer’s
ceramics have different firing parameters that should be adhered to
precisely.
• The size of the particles of the ceramic powder also has an influence
on the finished crown. Finer grained powders produce more uniform
surfaces than coarser grains. Although the firing process and the
densification which occurs will leave a structure which is solid,
there is still a risk of small air voids being present. This is the case
even when the firing process is carried out under vacuum. Much of
the air within the ceramic structure is removed as the vacuum
develops. The little that remains will be below atmospheric
pressure. Once the furnace temperature has reached to within about
50 °C of the final firing temperature, the vacuum is released and this
results in the voids collapsing as the pressure external to the crown
is increased by a factor of 10 above the internal pressure in the
crown.
Staining
Stains may now be applied using a paint brush to characterize the final
restoration, such as the staining of occlusal fissures or hypoplastic spots.
The staining kit resembles an artist’s palate (Figure 22.9). The stains
may be applied to the surface of the restoration or become incorporated
within the ceramic. If the stain is applied on surface, it may be lost if any
adjustment is made or during function. Generally speaking, stains are
better incorporated within the structure of the ceramic (Figure 22.10).

---

<!-- PDF page 1004 -->

Fig. 22.9A,B  Stains may be applied to the ceramic restoration to incorporate
characterizations such as hypoplastic spots, occlusal fissures or microcracks.
Fig. 22.10  A metal-ceramic crown with the occlusal fissures stained brown.
Glazing
The final stage of the firing process is the glazing of the restoration. This
produces a glassy smooth surface on the restoration, sealing it. It will
also fill in any small areas of porosity at the surface. Glazing is achieved
by either very carefully re-firing the restoration to fuse the outer layer of
ceramic completely or by using glazes with lower fusing (transparent
glass) temperatures which are applied as a thin layer to the outer surface
of the restoration. The restoration may then be adjusted with fine

---

<!-- PDF page 1005 -->

diamonds and polishing rubbers (Figure 22.11).
Fig. 22.11  (A, B) A range of cutting instruments which may be used to polish ceramic. (C)
The final glazed crown; note the glass-like surface.
Images Courtesy of Vita Fabric.
Properties of fired dental ceramics
Aesthetics
It is widely recognized that ceramic is the best dental restorative
material with respect to aesthetics. When the shade and any
characterization has been carefully prescribed and then replicated into
the restoration, the aesthetics can be excellent creating an almost
imperceptible result. It can be quite a challenge to notice the difference
even for dental care professionals, particularly with all-ceramic
restorations. Ceramics are colour stable and achieve a very smooth
surface finish and have the ability to retain the finish better than other
materials. However, they will be affected by acids. In particular, topical
fluoride gels can etch the surface of the ceramic. This etching leads to
the surface glaze being disrupted quite rapidly, possibly resulting in
surface staining. Bulk colour changes can occur if the tints incorporated
during the crown construction are involved.
Dental ceramics provide a very high level of translucency, which is
important when matching the restoration to natural tooth tissue. As well
as matching the shade of the adjacent natural teeth, dental ceramics
must also be able to fluoresce and be opalescent. Natural tooth tissue has
this ability, the best example of this is viewing a ceramic crown under

---

<!-- PDF page 1006 -->

ultraviolet light in a nightclub, where it will often appear ‘dead’ and
dark compared to the adjacent teeth.
Translucent: the ability of a material to allow the passage of light but diffusing it so that it
is not possible to see any clear outline or structure behind.
Chemical stability
Dental ceramics formed during the firing process are chemically stable
(inert) and resistant to chemical attack. They are also biocompatible and
have a good soft tissue compatibility. However, strong acids such as
hydrofluoric acid can be used to etch the surface of the ceramic. This is
used when the ceramic restoration is to be bonded to the tooth surface,
for example a veneer or to repair fracturered ceramic.
Thermal properties
The thermal properties of dental ceramic and tooth tissue shows a great
similarity, i.e. the coefficients of thermal expansion and thermal
diffusivity are close to one another. This means that the ceramic
restoration will behave in the same way as the underlying dentine with
respect to thermal expansion and contraction and will exhibit a slower
rate of heat transfer. The restoration will therefore not be stressed during
oral thermal cycling. Thermal diffusivity is poor and may present a
problem if the dentist carried out a sensitivity (vitality) test on the tooth
by applying a very hot or cold material to the ceramic crown. The
material will not transmit these extremes of temperature well, making
the results of the test difficult to interpret.
Themal shock may be avoided by firing ceramic materials as few
times as practicable and allowing them to cool slowly on their removal
from the furnace. Soldering of metal components should be avoided after
the ceramic has been added for the same reason.
Dimensional stability
While fully fired ceramic is dimensionally stable, this not the case prior

---

<!-- PDF page 1007 -->

to firing, when a large volumetric shrinkage is seen from the early
sintered state to the fully fired product. This property makes ceramic a
challenging material for the dental technician and restorative dentist to
work with. The construction and maintenance of accurate occlusal
contacts is difficult if not impossible unlike the lost wax technique,
where the wax and metal may be much more accurately worked with.
The inclusion of a try-in appointment is invaluable where the restoration
is returned to the clinic in the biscuit stage. The occlusion can then be
adjusted to create stable contacts prior to the restoration being glazed
and fitted.
The large shrinkage seen has prompted the development of
shoulder ceramics. Shrinkage at the margins of the preparation leads to
an open margin and potential for leakage with the attendant sequelae.
Shoulder ceramics shrink much less and so a more accurately fitting
restoration is produced. To overcome the problem of ceramic shrinkage,
many restorative dentists prefer metal margins but in reality this
solution is only helpful in the non-aesthetic zone.
Mechanical properties
Dental ceramics are very strong in compression but are also very brittle
and have low flexural strengths. However, in tension and flexure the
ceramic behaves as a glass. The best analogy for this is the impact of a
cricket ball against a pane of glass. The ceramic must always be
supported by an underlying structure or it will fracture under load,
particularly if the ceramic is unsupported. Ceramic also has a low
fracture toughness, which means crack propagation between defects will
readily occur.
Dental ceramics show static fatigue, which is the decrease in
strength over time even without the application of load. They can also
develop slow crack growth during cyclic loading in a moist
environment, which may, over time, lead to fracture of the ceramic.
Effects of tooth preparation

---

<!-- PDF page 1008 -->

Ceramics may also fracture during function if the initial tooth
preparation was inadequate. If the height of an anterior crown
preparation is reduced excessively then a large area of tooth must be
replaced by ceramic. If the unsupported ceramic is thicker than 1 mm it
will have no support from the underlying tooth structure and therefore is
at risk of flexure during chewing and biting, and thus fracture (Figure
22.12).
Fig. 22.12  (A) The build-up in stresses in a ceramic crown once it is loaded. (C =
compressive stress and T= tensile stress.) As these stresses occur cyclically, the crown will
eventually fracture. (B) The usual site of fracture is on the palatal aspect of the crown.
Vacuum versus air firing
During the firing cycle, if residual air is retained because air voids were
present in the unfired ceramic mass, incomplete fusion of the glass
particles will occur. These air voids may be quite extensive and form
sites of crack initiation. This is a particular problem with crowns
manufactured without vaccum firing (Figure 22.13).

---

<!-- PDF page 1009 -->

Fig. 22.13  (A) The internal fit surface and margin of an air-fired all-ceramic crown. Note
the extensive air voids – seen as black dots – spread across the whole of the fit surface. (B) The
margin at a higher magnification. An air void is present with a part-sintered particle included
within it. (C) Another part of the margin. The flow of the ceramic has been limited such that
there are defects on the crown surface and although the sintering process has occurred,
incomplete glazing has resulted.
As the crown cools down after firing, the outer surface of the crown
is likely to cool more quickly than the inner (fit) surface. This means
that there is a outer compression stress while the inner surface of the
crown is set under tension. If this is followed by cementation and there
are any small areas where the crown–cement–tooth interfaces are
incomplete or defective, there will be a risk of fracture as the ceramic is
unsupported. Additionally, residual voids within the ceramic as a result
of the firing process are also areas of weakness which will aid in crack
propagation across the restoration surface. Glazing can reduce surface
microcracks, but this cannot be done on the fit surface. Such problems
have led to the development of alternative ways of preventing crack
propagation in the production of modern dental ceramic crowns.
Methods of Reinforcing Dental Ceramics
There are several ways of reinforcing dental ceramics:
• Producing a coping over the preparation which is resistant to
fracture and covering this with conventional ceramic
• Casting or pressing a block of ceramic
• Milling a laboratory-prepared block of ceramic.

---

<!-- PDF page 1010 -->

Producing a coping in a stronger material
A coping is built in a metal alloy to produce a metal-ceramic crown or a
stronger polycrystalline ceramic (glass-free) material such as alumina,
spinel or zirconia can be used as the core to create an all-ceramic
restoration. The conventional felspathic ceramic is then fired onto the
coping as a veneer. All of these systems prevent crack propagation from
the outer surface of the ceramic through to the tooth surface. They also
eliminate the microcracks which form on the fitting surface and which
cannot be glazed as previously described. Furthermore, the design of the
coping will support the more fragile ceramic. The structure is therefore
much stronger. This process must take account of the variation in
properties between the two layers, otherwise delamination will occur.
Metal alloy
The first coping material to be used was a metal alloy. Metal alloys are
strong and also have the effect of holding the underlying tooth together
by bracing. This is advantageous as heavily restored (weak) teeth are
commonly crowned to prevent them from breaking. The metal alloy and
the ceramic used are optimized to achieve a strong bond to each other
both chemically and with respect to their physical properties.
Methods of ceramic retention on the metal coping
The ceramic is retained onto the metal coping by three mechanisms:
• Compression fit. This is achieved during the firing process as the
ceramic powder slurry will shrink and adapt to the irregularities on
the alloy surface. Additionally, the metal underlying the ceramic has
a slightly higher coefficient of thermal expansion than the ceramic.
This means that on cooling the metal shrinks slightly more and the
ceramic has slight residual compression stresses. Ceramic is strong
in compression and so can withstand the stresses. However, this
stressing must be controlled because if the metal shrinks too much
then the ceramic will be overstressed, resulting in the ceramic

---

<!-- PDF page 1011 -->

cracking and crazing. Failure will therefore occur at the metal–
ceramic interface. If the coefficient of thermal expansion is higher
for the ceramic than the alloy, it will contract more but this
contraction is limited by the metal. The ceramic is then under
tension and when it cools surface cracks and crazes will form. If the
coefficients of thermal expansion are the same for both the ceramic
and alloy then no stresses are generated and delamination is
unlikely to occur.
• Micromechanical retention. During the firing process, as the
ceramic powder heats it flows into the surface irregularities of the
metal coping. Sometimes the metal surface is roughened by
sandblasting with 25–50 μm alumina to increase surface area for
bonding. To achieve an effective union between the two materials
the ceramic must wet the surface of the metal well.
• Chemical union. The chemical union of the alloy and the ceramic is
achieved via oxides. These form on the surface of the metal and are
formed in the ceramic when it is fired. The oxides then bond so a
chemical union is created. The alloy and the ceramic must be
compatible for this to occur. A range of alloys may be used; the
most important factor influencing the choice is that the melting
point of the alloy must be in excess of the fusing temperature of the
ceramic powders used. If this is not the case the alloy will melt
during the firing process. Similarly, the alloy must be stable at the
firing temperature and not distort and flex. Finally, the alloy
composition must not affect or influence the aesthetics of the final
restoration. For specific information relating to the bonding alloys
used, see Chapter 21.
To achieve the best chemical union between the alloy and the
ceramic a number of procedures must be carried out. After the coping
has been cast, it is cleaned and the surface ground to remove any
porosities, fine projections and any residual investment material. The
surface micro-roughness aids mechanical retention of the ceramic. This
may also be achieved by sandblasting. The casting is then treated with

---

<!-- PDF page 1012 -->

an organic solvent such as carbon tetrachloride to remove any debris
and grease deposited during the roughening process, and is usually done
by immersion in an ultrasonic bath.
In the case of a noble metal alloy, the casting is returned to the
furnace. There it is held under a partial vacuum to allow elements such
as gallium, indium, zinc and tin within the alloy to migrate to the
surface to form an oxide layer. The temperature at which this process is
carried out is just below the firing temperature of the ceramic. Each
alloy will have a clearly defined heating cycle and this must be adhered
to otherwise the oxide layer formation will be impared. When base metal
alloys are used, the formation of an oxide layer is much easier and care
must be taken not to produce too thick a layer. Cohesive failure may
occur within this thick layer. Heating under vacuum additionally helps
to de-gas the alloy, which aids even oxide layer deposition.
After the oxide layer has been formed, the casting can be immersed
in an acid which is generally 30% hydrochloric acid. This process is
called pickling. It is designed to increase the concentration of tin oxide
at the surface at the expense of the other oxides which have been
formed. The casting at this point has a light grey appearance. This
process is now infrequently used as it requires considerable care and is
not risk free.
The noble metal alloy casting may then be reheated in air to
increase the oxide layer thickness. If this is done then care must be taken
to ensure that the oxide layer is not too thick. Equally the oxide layer
should not be lost by this process. The surface should at this point have a
grey-white, matt appearance (Figure 22.14). The ceramic may now be
applied.

---

<!-- PDF page 1013 -->

Fig. 22.14  The appearance of the surface of the metal substructure immedately prior to
the application of the ceramic.
As bonding alloys have been specially formulated to work well with
ceramics, similarly bonding ceramics have been created so that they may
react chemically with the alloy (Table 22.4). These ceramics are
feldspathic but which have significant amounts of leucite either added or
as part of the felspar derivative used. The leucite lowers the coefficient
of thermal expansion of the ceramic to bring it closer to that of the alloy.
Leucite formation occurs by holding the ceramic at a specific
temperature for a period of time and its presence strengthens the
ceramic. If the metal coping is titanium then specific ceramics must be
used in combination.
Table 22.4  Composition of three ceramic powders suitable for use with alloys

---

<!-- PDF page 1014 -->

The three methods of metal-ceramic bonding are summarized in
Figure 22.15.

---

<!-- PDF page 1015 -->

Fig. 22.15  The three modes of retention of the ceramic veneer onto a metal coping.
Problems to overcome with the metal-ceramic system
Unfortunately there are several disadvantages of using a metal alloy
coping.
• To accomodate the minimum thickness of metal and ceramic
required for strength and satisfactory aesthetics, more tooth needs
to be removed so the preparation is less conservative. This
inevitably leads to compromise. The minimum bulk of a gold alloy
and ceramic is generally considered to be 1.7 mm although most
technicians would prefer 2.0 mm. This allows 0.9–1.1 mm of
ceramic facing and 0.6–0.8 mm of gold alloy. Most dentists wish to
conserve tooth tissue and this in some cases means that tooth
reduction is less than ideal. Teeth particularly prone to this are
lower incisors, upper laterals and premolars, where there is a risk of
encroaching on the dental pulp if a full 2 mm is removed from the
preparation (Figure 22.16).
• Figure 22.17 shows the compromises which may be made with
inadequate tooth reduction:
 In Figure 22.17A, the dentist has inadequately reduced the incisal
tip, which means that the technician can achieve the correct crown
shape only by reducing the amount of ceramic near the incisal tip.
This has two consequences: (i) the underlying opaquing agent will

---

<!-- PDF page 1016 -->

show through and the crown will have a white opaque blob near
the incisal tip and (ii) the ceramic will be much thinner and is
more prone to fracture if loaded.
 In Figure 22.17B, the technician has done their best to create an
aesthetic result by increasing the bulk of ceramic at the incisal tip.
Unfortunately the resulting crown has an incisal tip thickness
which is nearly double that of the normal tooth. This impedes
normal function as well as having an inferior appearance.
Fig. 22.16  Overbuilt metal-ceramic crowns on the upper incisors due to inadequate
reduction during preparation. The result is crowns which have a poor emergence profile, which
may compromise periodontal health in the long term. The aesthetics are also suboptimal.
Fig. 22.17  The consequences of inadequate tooth preparation on the (A) shape and (B)
amount of ceramic required.

---

<!-- PDF page 1017 -->

It is essential that good communication is established between the dental technician and
dentist so that problems such as inadequate tooth reduction can be discussed and the best
compromise achieved.
• The strength of the metal coping may result in fracture of the
underlying core if this is thin and therefore weak. In this case the
core will fracture within the crown.
• The metal coping must be disguised otherwise the metal will shine
through, resulting in an unaesthetic restoration. This presents
difficulties for the clinican and the technician in obtaining a
succesful aesthetic result that is anatomically ideal. The aesthetics of
the metal-ceramic crown are compromised when compared with an
all-ceramic crown as the dark alloy coping must be masked. Figure
22.18 shows the effects of light behaviour in relation to a metal-
ceramic crown.
• It is extremely challenging for the dental technician to construct an
aesthetic metal-ceramic crown. They must apply an opaque layer of
ceramic to prevent the grey metal substructure showing through
(Figure 22.19). The colour of the opaquing agent is determined by
the shade of the subsequently applied ceramic which has been
selected by the dentist. This layer is a masking material and has no
light reflective properties. The dental technician must then use
shading and tinting of the ceramic to achieve the right level of
reflection and translucency in the ceramic. However, even well-
constructed metal-ceramic restorations are less life-like or less
natural than than a commensurate all-ceramic one (Figure 22.20).

---

<!-- PDF page 1018 -->

Fig. 22.18  Diagrammatic illustration, of the behaviour of light in a metal-reinforced
ceramic crown. The incisal tip, where no core metal is present, allows transmission. However,
near the midline of the tooth the underlying opaquing agent reflects the light back. A similar
effect is produced in the approximal areas. Light also reflects, refracts and is transmitted
through the ceramic.
Fig. 22.19A,B  Application of an opaque layer of ceramic to the surface of the metal
coping.

---

<!-- PDF page 1019 -->

Fig. 22.20  A case restored with metal-ceramic units; bonded crowns 15, 14, 11, 21, 22,
23, 24 and 44 and a cantilever bonded bridge 13/12. While the aesthetics are more than
acceptable, metal-ceramic restorations are less life-like than their all-ceramic equivalents.
Alumina
The aesthetic disadvantages of using a metal coping may be
circumvented by using a non-metallic material. A tougher crystalline
material such as alumina can produce a strengthened coping. The
alumina particles prevent the peneration of a crack which has developed
in the weaker superficial phase of the material from passing further. This
principle was discovered in the early 1960s when alumina was added to
the normal feldspathic ceramics and is often referred to as dispersion of
a crystalline phase. The alumina crystals are much less likely to crack
than the surrounding glass and stop the crack propagating. This is also
known as a crack stopping. The limitations of the original aluminous
porcelains was that the core material laid down first on the model was
primarily the alumina. There was a limit as to how much alumina could
be included before the opacity of the core affected the aesthetics of the
crown. The maximum included in the core materials was 45–50%
alumina. This addition did, however, make a substantial improvement in
the flexural strength of all-ceramic crowns. An aluminous ceramic crown
has a flexural strength of about 120–140 MPa.

---

<!-- PDF page 1020 -->

Glass-infiltrated alumina
More recently the core structure has been modified and the aesthetics
enhanced. Vitafabriken has developed a system whereby the core
structure is prepared by a slip casting process. A duplicate of the
preparation die is prepared in a proprietary refractory material and then
a fine slurry of alumina powder (slip) is laid down on the surface to
form the cast. Once the water from the slurry has evaporated, the die
and coping are heated to a temperature in excess of 1100°C for a period
of 10 hours – the first stage of the sintering process. This is sufficient to
allow the alumina particles to be ‘tacked’ together but is insufficient for
them to fuse completely by sintering. After the heating cycle, the die is
allowed to cool. The coping produced in this fashion is friable with very
low strength, and it is porous (Figure 22.21).
Fig. 22.21  Alumina after sintering. Note the porous structure, which allows the glass
infitrate to flow in.
The porous structure is carefully coated with a slurry of glass,
usually containing lanthanum. This has a low viscosity and on heating
will flow through the porous alumina core filling the voids and
producing a glass-infiltrated ceramic (Figure 22.22), that is the resultant

---

<!-- PDF page 1021 -->

crown consists of about 85% alumina. Advantages of this method are
that the material is much stronger than the conventional core material
and the presence of the glass makes the material more translucent and
reduces the problem of having an opaque core. The resulting restoration
exhibits good aesthetics (see Figure 22.23). The aesthetics achieved
using a alumina core are better than when the glass infiltrates the
alumina as there is some transmission of light through the core.
Fig. 22.22A–D  Glass infusion of the sintered alumina. As the material heats, it melts and
flows by capillary action to form a non-porous mass. (A) The sintered alumina. (B) Glass slurry
