Repository: endoking5792/dental-study-material

# A Clinical Guide to Applied Dental Materials — Chapter-wise Markdown

Converted from the supplied PDF. Each chapter is a separate Markdown file. PDF page markers are retained to help locate source material.

- [Chapter 1: Dental Materials in the Oral Environment](./Chapter_01_Dental_Materials_in_the_Oral_Environment.md) — PDF pages 20–44
- [Chapter 2: Clinical Manipulation of Materials](./Chapter_02_Clinical_Manipulation_of_Materials.md) — PDF pages 45–77
- [Chapter 3: Biological Effects and Safety Aspects of Dental Materials](./Chapter_03_Biological_Effects_and_Safety_Aspects_of_Dental_Materials.md) — PDF pages 78–87

File: textbooks/Dental Materials/Dental_Materials_Chapterwise_MD_All/A_Clinical_Guide_to_Applied_Dental_Materials_MD/Chapter_21_Alloys_Used_in_Dentistry.md (part 2 of 2)
# Chapter 21: Alloys Used in Dentistry
Some base alloys are grey or black in colour. This may be
problematic in a bonding alloy as it may be very difficult if not
impossible for the ceramist to mask this colour out; thus it will affect the
aesthetics of the restoration.
Advantages and disadvantages
Table 21.8 sets out the advantages and disadvantages of base metal
alloys.
Table 21.8  Advantages and disadvantages of base metal bonding alloys

---

<!-- PDF page 962 -->

Advantages
Disadvantages
Good corrosion
resistance
Possible allergy as contains nickel
Low creep during
firing of ceramic
Toxic due to presence of beryllium (if present) especially when
cast and ground
High modulus (0.3 mm
minimum thickness)
Difficult to castHigh shrinkage on cooling and the thermal
contraction differs from ceramic so delamination may result
High yield strength
Difficult to finish and polish due to hardness
Low density
Adhesive failure to ceramic due to thick oxide layer
Chemical bonding
One of the advantages – and the main indication – for base metal alloys
is that they may bond to tooth tissue with a resin-based adhesive. By
their nature, base metal alloys naturally form a thick surface oxide layer,
which can bond chemically with a resin-based adhesive. Unfortunately
this oxide layer is too thick and there is significant potential of cohesive
failure within this layer causing the prosthesis to debond. Thus, this
layer may be removed during the processes when the casting is removed
from the investment material and the sprue is removed. An oxide layer
will then have to be re-formed. This degassing process involves
sandblasting the casting with 50–100 μm aluminium oxide and then
steam cleaning it. The steam cleaned casting is put on a firing tray and
in a furnace at a low temperature, rising to 650–950 °C without vacuum;
this temperature is held for 1 minute.
It is important to stress that the metal surface must also be free of
contaminants prior to attempting to bond the ceramic to the metal
substructure. For further information on the chemistry and the mode of
action of adhesive cements, see Chapter 11.
Acid treatment versus sandblasting
Sandblasting the metal coping with alumina has already been discussed
as an effective method of creating a rough surface to facilitate

---

<!-- PDF page 963 -->

micromechanical bonding (Figure 21.10).
Fig. 21.10  Scanning electron micrograph of the surface of a sandblasted fitting surface of
a resin-retained bridge substructure. Note the irregular surface that permits micromechanical
bonding (field of view: 150 μm).
The application of an acid to the metal coping is another method to
create pits in the surface into which the resin adhesive cement may
adhere. This latter method was popularized with the advent of the
Maryland bridge. A base metal (nickel-chromium) alloy was acid
etched in a special bath in the dental laboratory. This etch pattern in the
metal allows a resin composite cement to bond to it and therefore to the
tooth. These bridges were retained satisfactorily but their delicate acid
etched surface was easily and quickly contaminated usually during the
intraoral try-in stage, and the bridge has to be returned to the dental
laboratory to be re-etched to re-establish the etch pattern otherwise a
suboptimal bond was gained, leading to debond. As sandblasting is more
convenient and may be done in the dental surgery, the use of acid
etched bridges has fallen out of favour. There is an additional benefit in
that the bond strength gained by sandblasting appears to be enhanced.
The best etch pattern in Maryland bridges (acid-etched bridges) was seen with alloys
containing beryllium. However, concerns about beryllium being carcinogenic and therefore
hazardous to laboratory staff handling it means that this element is now rarely used.

---

<!-- PDF page 964 -->

Titanium
Titanium is a light weight metal with a low density, and thus the only
metal that may be used in an almost pure form. It has a very high
melting point (1668 °C) in comparison with the alloys used in dentistry.
It has a relatively low elastic modulus and a very low coefficient of
thermal expansion. It is highly corrosion resistant at body temperature
and is regarded as biocompatible. As such, it is frequently used for the
construction of implants. It has the ability to passivate if scratched, as
the surface is normally covered by a thin oxide layer. Should this be
scratched, a new oxide film is formed immediately. This means that it is
resistant to attack by most acids and chlorides. The most frequently used
titanium alloy for medical and dental applications contains 90%
titanium, 6% aluminium and 4% vanadium (Ti-6Al-4V). Alloying
produces an enhanced strength. At the same time there is a risk of
corrosion and the casting temperature is very high, causing problems in
a conventional dental laboratory.
Alloys for denture substructures
The cobalt-chrome alloys are best known for construction of metal base
dentures (Figure 21.11). These alloys offer many advantages for this
application. As described above, they have a high elastic modulus,
making them stiff and strong. Thus they can be used in thin section and
the rigidity of the alloy is maintained in thin components such as clasps.
The bulk of the denture may also be kept to a minimum, that is, an
equivalent acrylic denture would require a much thicker base to
approach the same strength. The alloy is, however, brittle and not
ductile, and difficult to cast.

---

<!-- PDF page 965 -->

Fig. 21.11  The skeleton denture base of a partial denture that has been manufactured
using chrome-cobalt alloy.
Constituents
The composition of these alloys are similar to that described above for
casting and metal bonding alloys. The chromium content should not be
increased over 29% as this makes the alloy very difficult to cast, as a
brittle phase is formed. The role of molybdenum is to refine the grain
size so providing more crystal nucleating sites. It therefore conveys a
solid solution hardening effect. Carbon is sometimes added in very small
quantities (no more than 0.2%) and results in the formation of carbides.
These carbides increase the strength and hardness of the alloy but also
the brittleness, particularly if excessive carbon is used. Casting porosity
may also be introduced, which may lead to fracture of a component of
the denture such as a clasp.
Casting and finishing
The low density of chrome-cobalt alloys means that castings are lighter
and better tolerated by the patient. This is particularly so when
compared with acrylic dentures, which need to be thicker to be of
sufficient strength to function.
Induction casting is generally used when working with cobalt-

---

<!-- PDF page 966 -->

chromium alloys as it requires a melting temperature of between 1300
and 1400 °C. As heat treatment will reduce their yield strength and
elongation, care must be taken if the alloy has to be soldered or welded.
Heat should be applied for the shortest time possible and at the lowest
possible temperature.
Very accurate impressions are required as any distortions will result
in the metal base not fitting in the mouth. From this perspective, the
alloy is very unforgiving with adjustment more or less impossible. If a
cobalt-chromium cast will not fit, the dentist would be well advised to
carefully take a new impression and request that the laboratory remakes
the casting.
Clasps should be adjusting with care as these may break as the alloy
has a poor ductility. Any clasps requiring adjustment should be adjusted
a little at a time to prevent fracture. The alloy is difficult to adjust and
polish and any adjustments should be made in small increments to
prevent heat building up locally due to friction. Generation of too much
heat will damage the alloy and any acrylic attached to the metal base.
This may result in the acrylic burning. However, when the alloy has
been polished, the final polished surface is highly scratch resistant and
durable.
Care should be taken when adjusting a metal denture base, as heat may build up locally due to
friction. This may burn any acrylic attached to the metal denture base.
Methods of manufacture
Generally speaking, the devices produced from the dental alloys are
manufactured by casting or by being wrought or swaged into the
desired shape.
Casting
The lost wax technique is commonly used to construct fixed

---

<!-- PDF page 967 -->

prosthodontic restorations such as inlays, onlays, crowns, bridges, and
removal prostheses such as the skeleton framework for metal dentures.
The principles are the same for both disciplines. The casting process for
a crown is described below. Any variations relating to different alloys
will be mentioned at the appropriate stage.
1. A wax pattern is made which corresponds to the shape of the
object (Figure 21.12). This wax is designed to burn out at a
temperature below 600 °C.
2. A sprue is then attached to the wax pattern. This sprue is usually
made of wax but it may also be made of plastic, stainless steel
wire or even a hollow metal tube. The sprue forms a pathway
through which the molten alloy will travel. Although most castings
require only one sprue, multiple sprues may be required and this
depends on several factors such as the complexity of the design of
the wax pattern, its width and length. The molten metal will solidify
last in the sprue so it is usually of a wide diameter and is short in
length. It is therefore also important that the spruing is correct. See
p. 379 for principles of sprue placement.
3. The distal end of the sprue is attached to a apex of a cone-shaped
rubber mould (Figure 21.13). The objective in sprue positioning is
to ensure that the molten alloy will flow directly into all parts of the
device without damaging the investment. Frequently there is a
reservoir (see p. 389) waxed onto the sprue to ensure that there is
substantial bulk of molten metal within the sprue otherwise there is
risk of the alloy freezing, i.e. starting to solidify, leading to a failure
of casting.
4. A metal casting ring is lined by a piece of lining material, usually an
aluminium silicate ceramic or cellulose paper liner (Figure 21.14).
During the casting process the investment expands and the liner is
compressed. This helps to counteract the effects of expansion of the
investment during the heating phases. The casting ring is fitted over
the wax pattern–sprue assembly, and into the rubber-cone shaped

---

<!-- PDF page 968 -->

mould (Figure 21.15), The wax pattern should be situated in the
hottest part of the ring called the thermal centre. This is to ensure
that the alloy is maintained as close to the casting temperature and
above the liquidus for the longest possible time so that it will flow.
Additionally the wax pattern must not be too high in the casting
ring otherwise the air which is forced out through the micro
porosities in the investment during the casting will rupture the
investment causing a casting failure. Often the wax is coated or
sprayed with a wetting solution to reduce the surface tension and
prevent inaccuracies on the casting surface due to air entrapment.
5. The investment material is then poured into the casting ring (Figure
21.16) taking care that all the air incorporated during mixing is
vibrated out otherwise an inaccurate casting may result. The
material used is determined by the casting temperature of the alloy
to be used.
6. When the investment material has set, the rubber casting base is
removed and the casting ring and its contents are placed in a
burnout oven (Figure 21.17) to remove the wax. This burnout phase
is carefully controlled both for time and temperature to ensure that
the investment material is not damaged by heating too quickly.
Initially the residual water in the investment must be driven off. The
wax will then melt and as the temperature rises any residual wax
will vaporize. It is important that no wax residue remains otherwise
the casting may be damaged. The sprue material may be removed at
an early stage if it is metallic. The end result of this process is
investment material surrounding a void that corresponds to the
shape of the wax pattern.
7. The alloy may now be introduced into the void in the casting ring
to form the prosthesis. The alloy is heated to the recommended
casting temperature either by the application of a naked flame (for
example an oxyacetylene torch (usually less than 1200°C) (Figure
21.18) or by using an electric induction casting machine. The
choice of heating method depends on the casting temperature. At

---

<!-- PDF page 969 -->

higher temperatures oxides may be formed and this is more likely to
occur with the oxyacetylene torch. A flux (see p. 381) may be used
to prevent excessive oxide formation. Electric induction casting
tends to be favoured when working at high temperatures, as it is
critically important that all of the metal alloy is heated to the
correct temperature. See also p. 378. When this point has been
reached the molten alloy is then forced into the void in the casting
ring, most commonly by using a centrifugal force. The mould may
then be left to cool at room temperature or is quenched in cold
water. If noble alloys are quenched then the material is left in an
annealed state which facilitates burnishing and polishing. The
quenching also produces a violent reaction in the investment which
becomes granular and causes it to fracture. If a gold-based alloy
casting is left to cool at room temperature then a harder, stronger
casting results, but this makes the alloy more difficult to finish.
8. The casting is then removed from the investment material and ring
(Figure 21.19).
9. At this point, it is covered with surface oxides which require to be
removed. These days, most dental laboratories sandblast the casting
to achieve this (Figure 21.20).
10. The sprue is then removed and the casting may be finished by
grinding and polishing until a high lustre is gained (Figure 21.21).

---

<!-- PDF page 970 -->

Fig. 21.12  A wax pattern which will become a metal ceramic crown. The occlusal surface
will be in metal.
Fig. 21.13  A wax pattern of a full gold crown which has been sprued and attached to the
rubber base. Note the reservoir on the sprue, to prevent the alloy freezing.

---

<!-- PDF page 971 -->

Fig. 21.14  The casting ring lined with a sheet of lining material to counteract the effects
of expansion of the investment during the heating and cooling phases.
Fig. 21.15  The casting ring slid over the rubber base with the sprue and wax pattern
placed in the centre of the ring to assemble the casting ring assembly.

---

<!-- PDF page 972 -->

Fig. 21.16A,B  The investment material is carefully poured into the casting ring on a
vibrating base to ensure that no air is entrapped in the investment material or adjacent to the
wax pattern.
Fig. 21.17  (A) An oven used to burnout the wax pattern. (B) The oven door has been
opened to show the casting ring inside.

---

<!-- PDF page 973 -->

Fig. 21.18  Ingots of alloys being melted in the casting crucible by the application of heat
from an oxyacetylene torch.
Fig. 21.19 A–C  The investment material being removed from around the casting.

---

<!-- PDF page 974 -->

Fig. 21.20  (A) The casting is sandblasted to remove any residual investment material and
surface oxides. (B) The sandblasted casting.
Fig. 21.21  The casting with the sprue removed being ground and polished to a high lustre.
The procedure for casting of a cobalt-chromium alloy is almost
identical except that the casting temperature is substantially higher and
a larger casting ring is needed to accommodate the larger wax pattern.
Additionally, the casting is allowed to cool slowly rather than quenching
the casting ring. This is also the case for the palladium-based alloys used
for metal-ceramic crowns.

---

<!-- PDF page 975 -->

Dimensional accuracy of the lost wax process
The lost wax technique provides a high level of accuracy, there being a
dimensional change of less than 0.05%. Clearly during the process,
various expansions and contractions occur but these dimensional
changes are mostly cancelled out by each other as the manufacturers of
the waxes, investments and alloys have worked to achieve a balance in
the properties of the systems they produce.
However, dimensional variations may occur. These are usually
attributed to excessive expansion or contraction of the investment. To
prevent excessive expansion, the recommended casting temperature
should be used and the correct type of investment material used
(Chapter 20). This should be mixed in the recommended proportions and
at the recommended temperature.
• A smaller than expected casting is usually due to the mould not
having been heated sufficiently.
• A distorted casting can be due to the wax pattern being damaged
during the investing process or by incorrect sprue placement,
preventing the metal flowing to the extremities of the mould.
Thickening the margins of the wax pattern can reduce this risk to
some extent.
Ease of casting
Different alloys possess different properties, depending on their
composition, and this affects the ease of casting. A number of factors
determine casting ability.
• Alloy density: Denser molten alloys are more readily thrown into the
mould and so are easier to cast. Base metals are nearly half as dense
as gold alloys and so need a higher thrust force to get the molten
alloy into the entire investment void. Metal alloys which exhibit
good fluidity when molten cast more readily.
• Casting temperature: The correct casting temperature is very

---

<!-- PDF page 976 -->

important. It is critical that the entire alloy is completely molten
prior to casting otherwise casting failure will occur. This is easier to
achieve when the solidus and the liquidus of the particular alloy are
closer together. This is more commonly observed with gold alloys.
Normally the noble metals show the correct characteristics, a
shimmering blob which moves under the blowtorch flame. This is
generally about 40–60 °C above the liquidus. Other alloys such as
those containing platinum and palladium have a larger difference
between the solidus and the liquidus, and it is more difficult to get a
homogeneous solution. This may lead to segregation of the
components on solidification.
Density: mass per unit volume.
As already mentioned in the previous section, electrical induction
heating tends to be used when working at higher temperatures as the
process can be more readily controlled. The alternative is to heat the
alloy by gas and air or gas and oxygen. The latter method uses an
oxyacetylene torch. With this device the dental technician must carefully
control the ratio of oxygen to acetylene. If too much oxygen and
acetylene are mixed, as stated above, excessive oxidation occurs with the
result that metal carbides are formed. This embrittles the resulting alloy
with a resulting change in its properties.
If using a flame, the reducing zone of flame and a flux may be used to prevent oxidation.
Base metal alloys usually require higher melting temperatures in the
range of 1200–1500 °C. This is considerably higher than the gold alloys,
which melt at about 950 °C. Gold alloys may therefore be heated by a
gas and air torch, but other alloys will require either oxyacetylene or
electrical induction heating.
Normally the button (Figure 21.22) and sprue from previous

---

<!-- PDF page 977 -->

castings may be reused with subsequent casting to avoid wastage of
expensive raw materials. However, elements such as zinc, tin, gallium,
indium or iridium may be burned out during the casting process. To
ensure that sufficient amounts of the necessary elements are available,
there must always be a proportion of new uncast metal present in the
crucible mixed with the older button. Clearly the dental technician must
ensure that the alloy being used is the same, otherwise the casting will
fail.
Fig. 21.22  The buttons from previous castings are being reused for a subsequent casting
along with new ingots of metal.
With high noble metals it is also recommended that borax is added to the semi-molten metal
as it is being warmed. This enhances the flow of the molten material.
Coring
The method of alloy cooling also has an effect on its final properties. If
the alloy is allowed to cool slowly then the mechanical properties of the
resulting cast will be better than if the cast is cooled quickly for example
by quenching. If the alloy is cooled quickly then the composition of the

---

<!-- PDF page 978 -->

alloy will vary at different sites as some premature precipitation can
result in different composition within the grains. The first part of the
alloy to solidify will be richer in one material and the last to cool will be
richer in the other. This is called coring. This cored structure is usually
undesirable as it is more prone to corrosion as electrolytic cells are set
up on the surface of the alloy between areas of different alloy
composition. If coring occurs, it may be removed by homogenization
heat treatment – that is, the alloy is reheated and allowed to cool
slowly. Coring is the reason why cast posts are weaker than a
commensurately sized wrought post (see Chapter 13).
Troubleshooting with casting
Porosity
Porosity can be a common problem with castings. These voids can be
irregular or spherical. A number of factors may lead to voids being
present in the casting.
Some metal alloys will dissolve oxygen when heated and are
molten. When they cool, some of the absorbed gases are liberated, but
inevitably some gases become trapped as the alloy solidifies. This is
termed gaseous porosity and manifests as spherical voids (Figure
21.23).
Fig. 21.23  An example of a blow hole defect in cast iron. This defect could have resulted
in catastrophic failure with the fly wheel fracturing in service if it had not been detected.

---

<!-- PDF page 979 -->

This porosity may affect all parts of the casting. The dental
technician may reduce its incidence by carefully heating the alloy so that
it is not overheated or is not heated for too long a time period. Another
method would be to cast the alloy in an inert atmosphere or in a
vacuum. Palladium alloys are particularly prone to this as are those
containing copper, silver, platinum or gold.
Sometimes rounded margins or regular large voids are seen in a
casting. This is usually due to air being unable to escape from mould
through the porosities within the investment causing a back pressure
effect. The dental technician may overcome this by:
• Using an investment material of adequate permeability
• Using vents to allow air to escape
• Ensuring that all the wax is removed from the mould by doing the
burnout for a sufficient length of time and at the correct
temperature
• Placing the pattern no more than 6–8 mm away from end of casting
ring
• Using a sufficient casting force to ensure the alloy may displace the
air inside the mould.
Sprue placement
The correct number, diameter, length and placement of sprue are
important. As mentioned above, for more complex designs (for example,
a partial denture skeleton) multiple sprues may be needed. This ensures
that the mould is completely filled with molten alloy before any of it
starts to solidify.
A reservoir is often placed on the sprue near to the casting in an
attempt to eliminate irregular voids in the casting. This is a sphere of
wax placed on the sprue which when burnt out will leave a spherical
void. The reservoir must have a greater cross-sectional diameter than the
casting so that the alloy in the reservoir solidifies last and providing
molten alloy to offset any shrinkage. To be effective the reservoir needs

---

<!-- PDF page 980 -->

to be in close proximity to the pattern (see Figure 21.13).
Incorrect placement of sprues may result in the turbulent flow of the
molten alloy into the mould, which would cause porosity. Sprues should
be placed at the bulkiest section of the pattern to be most effective.
The mould should initially always be heated with the sprue hole
downwards so that any particles of investment material which may
break away from inside the mould may fall out of the mould. Failure to
do this will result in irregular voids and inclusion of particles of
investment material within the casting. This positioning of the
investment ring will also aid the flow of molten wax out of the mould.
Figure 21.24 shows an imperfect casting.
Fig. 21.24  A casting in which three of the seven patterns have not cast perfectly. Note the
porosity and insufficient metal in these three remaining copings. (The other four copings have
been removed from the button.)
Wrought alloys
A wrought alloy is one whose shape has been mechanically altered. This
is done at room temperature in the cold state and is termed cold
working. The alloy is first cast into ingots and the alloy is then drawn
(pulled) into a wire through dies of gradually decreasing cross- section of
the required shape – usually round, oval or square. Wrought alloys have
a grain structure which has been described as fibrous (Figure 21.25).

---

<!-- PDF page 981 -->

Fig. 21.25  Photomicrograph of a wrought alloy. Note its fibrous grain structure.
The advantage of a wrought alloy is that it has an increased yield
strength and hardness than a commensurately sized and shaped cast
alloy. However, its properties may revert back to those of the original if
the alloy is reheated as, for example, during soldering (see p. 381).
Wrought alloys are mainly used in orthodontic wires (mainly base
metal alloys but also titanium, nickel-titanium alloy (Nitinol) or cobalt-
chromium-nickel alloy (Elgiloy)), endodontic files (see Chapter 13) and
in denture clasps.
Swaging
Another method of cold working a metal alloy is that of swaging. This is
when the alloy is pressed in a mould of the desired shape. The force
applied to the alloy may be controlled (explosion forming) or a sudden
hydraulically applied pressure (hydraulic forming). The resulting alloy
form is called swaged.
Stainless steel is very often swaged as it has a high value of modulus
of elasticity and proportional limit so an adequate rigidity is achieved
with a very thin sheet of metal. This is advantageous as the weight of the
resulting denture is low.

---

<!-- PDF page 982 -->

Other base metal alloys used in dentistry
Stainless steel
Modern stainless steel alloys used in dentistry are based on the addition
of chromium to the original carbon steel, a binary alloy of carbon and
iron. Carbon steel is formed by the addition of small quantities of carbon
to iron. It changes phase on heating above 912 °C to a material known as
austenite. If austenite is cooled quickly then the austenitic phase is
transformed to a structure called martensite. This structure is lattice
like and highly distorted and strained. This means that the material in
this form is a hard, strong and brittle alloy. This is the strengthening
mechanism for carbon steel. Martensite can be decomposed to ferrite
and iron carbide, which is accelerated by heating. This reduces the
hardness but increases the toughness.
To produce stainless steel, 12–30% chromium is added to the
carbon steel alloy. Other metals may be added producing a whole range
of stainless steel alloys, although the three main metals must be present.
Chromium improves the resistance to corrosion and tarnish as it has a
passivating effect. The passivating layer is not formed instantaneously as
with titanium.
Of the various types of stainless steel available (ferric, martensitic
and austenitic stainless steel) the austenitic stainless steels are most
commonly in dentistry as they are the most corrosion resistant. Their
composition is: 18% chromium, 8% nickel, 0.15% carbon, and the
remainder is iron (18–8 stainless steel). 18–8 stainless steel has a high
ductility and may be cold worked without fracturing. Substantial
strengthening occurs during any cold working. There is very little risk of
sensitization, and for this reason, it is used in orthodontic appliances.
The martensitic stainless steel alloys contain 11–16% chromium, up
to 2.5% nickel and about 0.25% carbon, with the remainder being iron.
These alloys have high strength and hardness and are used for surgical
and cutting instruments. However, the reduction in chromium content
means that the martensitic alloys are less resistant to corrosion. If any

---

<!-- PDF page 983 -->

tempering occurs, the corrosion resistance is further reduced. The
material is also less ductile than the 18–8 alloys.
Tempering
Tempering is a heat treatment technique for alloys. In steels, tempering
is done to ‘toughen’ the metal by transforming the brittle martensite into
ferrite. It is accomplished by a controlled reheating of the alloy to a
temperature below its lower critical temperature.
Metallic instruments should not be heated in a naked flame as the metal will become tempered
and damaged as well as discoloured.
Lower critical temperature: The temperature at which an alloy completes its
transformation from one solid structure to another, as it cools.
Annealing
Annealing is a process in which materials are treated to render them less
brittle, more ductile, more workable. Annealing decreases the possibility
of a failure by relieving internal strains. This is achieved by heating the
material and then cooling it very slowly and uniformly. Annealing may
be used advantageously in the dental surgery when copper bands (Figure
21.26) are to be used as matrices for amalgam restorations. This is done
by heating the unannealed (hard) copper ring in a flame until cherry red
before being quenched in cold water. The copper band will then be
softer and more malleable.

---

<!-- PDF page 984 -->

Fig. 21.26  A selection of copper bands which are supplied either hard (unannealed) or
soft (annealed). The hard variety must be heated until cherry red before quenching in cold
water. This will anneal them so rendering them malleable prior to use.
Nickel titanium
Nickel-titanium (NiTi) alloy has already been discussed with respect to
endodontic files (see Chapter 13). It is also commonly used to fabricate
orthodontic
archwires
(Figure
21.27).
These
alloys
contain
approximately 54% nickel, 44% titanium and less than 2% cobalt. They
have a relatively low stiffness – of about one-fifth that of stainless steel.
The ultimate tensile strength is nearly three-quarters that of stainless
steel. This means that the alloy can be used in wires for orthodontic
therapy to apply relatively low orthodontic forces when compared with
stainless steel wires of the same dimensions. The two advantages of this
type of alloy is that it demonstrates shape memory and is also
superelastic. These phenomena are the result of the fact that the alloy
can exist in two stable forms. Transition between the two can be
achieved by heating or by the application of strain but the transition is
reversible.

---

<!-- PDF page 985 -->

Fig. 21.27  Nickel titanium orthodontic archwires.
Summary of indications of base metal alloys
A brief summary of the indication for base metal alloy uses is set out in
Table 21.9.
Table 21.9  Summary of the various base metal alloys used in dentistry
Soldering and Welding
Soldering

---

<!-- PDF page 986 -->

Soldering is the process whereby two metals may be fused by using an
intermediary alloy. Solders are special alloys which have a lower
melting point than the metals being joined. This fusion temperature
must be 50–100 °C lower than the melting temperature of alloys to be
joined, otherwise the alloys to be fused will deform. They may be hard
or soft, but the latter alloys are not used for dental applications as they
lack the necessary corrosion resistance. Hard solder alloys have higher
melting points than soft solders. A flux is used as it cleans the alloys
being joined and dissolves any surface oxide on the metal. This oxide
layer must be removed to permit wetting and flow of the solder on the
alloy surface. Borax is the flux used with gold-based solder alloys and
potassium fluoride is used with base metal alloys and stainless steel.
Solders are presented as liquids, powders or pastes. To work
successfully, solders should:
• Be chemically compatible with the alloys being joined
• Have a comparable strength
• Should be the same colour as the alloys to be fused
• Be able to flow well at a low temperature
• Be able to wet the components well
• Be corrosion and tarnish resistant.
Strictly speaking the term soldering should not be used in dentistry.
Brazing is the same process as soldering but done at a temperature over
425 °C. As this technique is carried out above 425 °C all dental soldering
should be called brazing.
Depending on the purpose, the dental technician may choose either
a gold solder (Table 21.10) or one based on silver (Table 21.11).
• Gold solder is predominantly chosen for soldering most dental alloys.
It displays good corrosion and tarnish resistance and its target
temperature ranges between 750 and 900 °C.
• The fusion range of silver solders is between 600 and 750 °C and

---

<!-- PDF page 987 -->

their main indication is for joining base metal alloys especially
stainless steel and orthodontic appliances. Although their tarnish
resistance is poorer, they provide a stronger joint and are easier to
use than gold solder alloys.
Table 21.10  Common constituents of gold solder alloys used in dentistry
Constituent
Weight (%)
Reasons for inclusion
Gold
45–81
Corrosion resistance
Silver
8–30
Active component
Copper
7–20
Active component and strengthens
Zinc
2–4
Decreases melting range
Tin
1.5–2.5
Decreases melting range
Improves flow
Phosphorus (P)
Trace
Decreases melting range
Improves flow
Table 21.11  Common constituents of silver solder alloys used in dentistry
Constituent
Weight (%)
Reasons for inclusion
Silver
10–80
Main component
Copper
15–30
Main component
Zinc
4–35
Decreases fusion temperature
Cadmium (Cd)
Trace
Decreases fusion temperature
Tin
Trace
Decreases fusion temperature
Phosphorus
Trace
Decreases fusion temperature
The alloys to be fused must have uncontaminated surfaces as
mentioned in the last section, otherwise imperfect fusion may result. A
gypsum-based investment material is used to create a jig to hold the
pieces to be fused in close proximity. This is called the soldering

---

<!-- PDF page 988 -->

investment. Flux is spread over the alloy surfaces, which are heated to
the correct temperature. The solder alloy is then added and this flows
onto the surfaces of the alloys to be joined. The flow is encouraged by
capillary action which draws the molten solder into the narrow gap
between the two components to be soldered. Any metallic oxides are
dissolved as they are formed and this protects the alloy surface from
oxidation during soldering. The investment material may then be
removed
and
the
joint
finished
and
polished
using
rotary
instrumentation.
Welding
Welding may be defined as the joining of two metals by heating the
parts themselves with or without pressure. This has been termed hot
welding. In resistance welding or spot welding, the pieces are pressed
together between two copper electrodes so allowing an electric current
to flow. Welding is not used for gold alloys as these alloys are good
conductors of electricity or for butt joints as insufficient surface area is
available for fusing. It is indicated for overlapping joints of stainless
steel or other cobalt-chrome alloys.
In contemporary dental technology, welding is done by lasers (laser
welding) and this has largely superseded soldering of smaller units to
construct a larger prosthesis, such as a full arch framework.
Communication with the Dental Laboratory
The dentist has a legal obligation to prescribe the full details of the
restoration; this includes the design and the materials from which it is
made. The dentist therefore must understand the materials that are
available and are most appropriate in any given situation. The type of
alloy required should therefore be documented on the laboratory
prescription form (lab ticket). The dentist has a legal responsibility to
prescribe the alloy as well as the design of the prosthesis.

---

<!-- PDF page 989 -->

Dental technicians are very knowledgeable about the materials which they use and the
prescribing dentist should not hesitate to contact their technician to ask for advice on the
materials that are being considered for use and well as other issues regarding the case such as
the design of the prosthesis or prostheses.
Metal-Free Dentistry
The use of metals to construct dental fixed prosthesis has declined in
recent years in favour of tooth-coloured restorations. This has become
possible due to the advances in science and materials, which has enabled
production of restorations with superb aesthetics and which also
function very well. This has been driven by the demands of patients who
would ideally prefer a tooth-coloured restoration. That said, alloys are
still used extensively in dentistry and will continue to be used for the
foreseeable future.
Summary
• Alloys are designed for specific application.
• They form three main groups: high noble, noble and base metals.
• Addition of base metals to noble metals enhances mechanical
properties but increase risk of corrosion.
• Alloys for metal ceramic restorations must have higher casting
temperatures.
• Base metal alloys are less dense than noble metals but present
problems with regard to aesthetics.
• Stainless steel alloys of different compositions are used for different
applications.
Further Reading

---

<!-- PDF page 990 -->

Anusavice K.J. Science of Dental Materials, eleventh ed. Philadelphia: WB Saunders, 2003. (See
Chapters 19 and 20).
Powers J.M., Sakaguchi R.L., eds. Craig’s Restorative Dental Materials, twelfth ed, St Louis:
Mosby Elsevier, 2006. (See Chapters 15, 16 and 19).
van Noort R. Introduction to Dental Materials, third ed. Edinburgh: Mosby Elsevier, 2007. (See
Chapters 3.3, 3.5 and 3.9).
Self-assessment Questions
1. How would a dentist select a dental alloy for a metal-ceramic crown?
2. What are the benefits of using a noble rather than a high noble metal as a dental alloy?
3. What are the reasons for the addition of silver and copper to noble alloys?
4. What are the means of bonding a ceramic to a metal substructure?
5. Base metal alloys are either based on nickel-chromium or cobalt-chromium alloys. What
are the advantages and disadvantages of these alloys?
6. Why should new alloy ingots be used with old casting buttons to ensure a good casting?
