Repository: endoking5792/dental-study-material

# A Clinical Guide to Applied Dental Materials — Chapter-wise Markdown

Converted from the supplied PDF. Each chapter is a separate Markdown file. PDF page markers are retained to help locate source material.

- [Chapter 1: Dental Materials in the Oral Environment](./Chapter_01_Dental_Materials_in_the_Oral_Environment.md) — PDF pages 20–44
- [Chapter 2: Clinical Manipulation of Materials](./Chapter_02_Clinical_Manipulation_of_Materials.md) — PDF pages 45–77
- [Chapter 3: Biological Effects and Safety Aspects of Dental Materials](./Chapter_03_Biological_Effects_and_Safety_Aspects_of_Dental_Materials.md) — PDF pages 78–87

File: textbooks/Dental Materials/Dental_Materials_Chapterwise_MD_All/A_Clinical_Guide_to_Applied_Dental_Materials_MD/Chapter_22_Dental_Ceramics.md (part 2 of 2)
# Chapter 22: Dental Ceramics
painted on the outer surface of the alumina. (C) Glass flowing into the spaces in the sintered
alumina by capillary action as heat is applied. (D) The glass has fully infiltrated the alumina
and the material produced is a solid glass alumina construct.
Fig. 22.23  Tooth 21 restored with a Procera AllCeram (Nobel Biocare) crown. Note the
excellent biocompatility of the ceramic with the gingival tissues and the aesthetics.

---

<!-- PDF page 1022 -->

Laboratory fabrication stages
Box 22.1 shows the laboratory sequence for the construction of an
Inceram Alumina (Vita) crown. This restoration has an alumina core
with conventional feldspathic ceramic applied to the coping to create the
final restoration.
Box 22.1  Sequence of glass infiltration of slip. Images courtesy
of Vita Fabric
Another well-known proprietary alumina-reinforced crown is the
Procera AllCeram (Nobel Biocare) (Figure 22.23). This system is slightly
different to the one illustrated above as the morphology of the die is
digitized and sent electonically to a dental laboratory in Stockholm,
Sweden. The alumina coping is produced by the Nobel Biocare
laboratory. It is then returned to the dental laboratory in the country of
origin where the veneering ceramic is applied to the alumina coping to
complete the restoration.
Techceram is a similar system in that it is based on an alumina core.
In this case, a special die is produced and alumina is sprayed onto the

---

<!-- PDF page 1023 -->

die using a thermal gun spray to construct the core. It is sintered at 1170
°C and has a density of 80–90%. As with Procera AllCeram, conventional
feldspathic glass is then added to the coping.
Spinel
Another non metallic material that is used as a coping is spinel
(chemically magnesium aluminium oxide). This material has the
advantage that is it more aesthetic than alumina but has a slightly lower
strength. It is also a polycrystalline (glass-free) ceramic.
Zirconia
The last and increasingly popular non-metallic coping material is
zirconium dioxide, also known as zirconia. It is found as a naturally
occuring mineral in igneous rock (Figure 22.24) and also in sand.
Fig. 22.24  A geological sample of baddeleyite, one of the sources of zirconia.
(Rob Lavinsky, "http://www.irocks.com/" iRocks.com – CC-BY-SA-3.)

---

<!-- PDF page 1024 -->

Zirconia exists in different forms which change with temperature.
The most dramatic structural change occurs at relatively high
temperature and leads to a large volumetric expansion. This can lead to
cracking as the zirconia cools. For its use in dental applications zirconia
has to be stabilized and this is usually achieved by adding a doping
agent such as yttria (yttrium oxide). This combination when heated
forms a mixture of structural phases that above 1000 °C are tetragonal
zirconia polycrystals. For the dental application, a trace of alumina is
present to prevent leaching of the yttirum oxide.
Doping agent: an impure material added to the pure material to enhance one or more of its
properties.
The resulting material has a high flexural strength of 650 MPa and
it is resistant to degradation. It also has high fracture toughness and low
thermal conductivity. The material is more opaque than the previously
described polycrystalline (glass-free) core materials such as spinel. It is
homogeneous when fully sintered, with minimal risk of microfractures.
It is inert and therefore biocompatible.
The materials produced for dentistry have variying properties
depending on the manufacturer – this relates to particle size and
distribution and additives included. The majority of the systems rely on
the coping being prepared using some form of CAD-CAM system.
However, Vita produce a Inceram Zirconia core powder that may be use
to produce a slip casting, which may be glass infiltrated as described
above. This material is a zirconia/alumina mixture.
Those companies producing blocks for milling will either provide a
pre-sintered block, which is milled in the softened or green state, or a
block that has been processed to form the dense ceramic. This is often
referred to as HIP (hot isostatic pressing) zirconia and is much harder
to mill. The perceived advantage of the milled approach is that the block
of ceramic is prepared in the manufacturer’s laboratory and is less
variable in its structure as it will be free of large air voids.
As zirconia is chemically inert, and, unlike other ceramic materials,

---

<!-- PDF page 1025 -->

it cannot be etched or silanated without being treated. However, if the
surface of zirconia is sandblasted with aluminium oxide (for example by
using Rocatec, 3M ESPE), small particles of the oxide will coat the
zirconia surface by a tribochemical reaction (see Chapter 19), permiting
bonding to a silanating agent and thereby a chemical bond to resin
adhesive. This would then allow the restoration to be bonded onto the
tooth tissue; whereas without this surface treatment, the restoration may
only be luted onto the preparation (see Chapter 11).
Figure 22.25 shows a zirconia coping and a completed zirconia-
based crown. Once the coping has been constructed, the remaining
crown form is built up using conventional feldspathic ceramics such as
IPS e.max Ceram (Ivoclar Vivadent) layering ceramics. These have been
formulated to match the thermal properties of the core material. There
are other methods of producing zirconia- based ceramic restorations,
such as IPS e.max ZirPress (Ivoclar Vivadent), which is pressed onto the
zirconia coping. This latter ceramic contains fluorapatite and masks the
zirconia core. These are discussed later in the chapter.
Fig. 22.25  (A) A zirconia coping for an incisor tooth and (B) a completed zirconia-
reinforced crown for a molar. Note the relatively opaque zirconia coping with a conventional
feldspathic ceramic laid down on it to complete the restoration.
Restorations based on zirconia are showing great promise due to
their strength and excellent aesthetics (Figure 22.26). Long-span
(posterior) bridges are possible using zirconia substructures and early
results of studies suggest that it may offer an alternative to metal-
ceramic restorations in some cases.

---

<!-- PDF page 1026 -->

Fig. 22.26  Zirconia based all-ceramic crowns on 11 and 21. Note the excellent aesthetics
and biocompatilibity with the gingival soft tissues.
Commercially available products
Table 22.5 lists examples of commercially available sintered ceramics.
Table 22.5  Some sintered ceramic products currently available on the market
As with metal alloys, it is the responsibility of the dentist to prescribe a specific ceramic for

---

<!-- PDF page 1027 -->

the intended restoration in detail on the laboratory prescription.
Casting and pressing ceramics
Casting a wax pattern of the proposed restoration is a common
technique in the production of gold restorations (Chapters 20 and 21).
The lost wax technique also has the advantage that the occlusal
morphology of the restoration may be verified when the models are
mounted on an articulator. This has encouraged manufacturers to
consider attempting to use this technique in the production of ceramic
crowns. These materials are known as casting, pressing or injection
moulded ceramics.
Casting ceramics
The first attempt was the casting of glass ceramic. A glass ceramic is a
material that is produced in the required shape and then subjected to
heat treatment to produce partial devitrifiction (partial crystallization
of the glass). This ‘ceraming’ process produces crystalline needle and
plates which act as crack stoppers. The first commercial process in
dentistry was by Corning Glass and was marketed as Dicor.
In this process, the restoration is waxed up on a conventional
laboratory model (made of epoxy resin), invested in a proprietary
investment developed specifically for this purpose and cast in a similar
way to a gold restoration. The glass casting is devested and sandblasted
to remove the investment and clean the surface (Figure 22.27). The
sprues are then removed and the casting covered by an embedding
material to protect it. This also helps to produce uniform heating as the
casting is then subjected to a carefully controlled heat process over a
period of hours. During this process microscopic plate-like crystals are
formed, called mica. Once this process is complete the restoration is
ground as necessary and a thin veneer of conventional felspathic ceramic
placed over the surface to complete the restoration in form and
aesthetics.

---

<!-- PDF page 1028 -->

Fig. 22.27  Four crowns manufactured using a cast ceramic (Dicor). (A) The restorations
after casting but before the sprues have been removed. (B) The same crowns on the model after
characterization has been placed. Note their extreme translucency.
The glass ceramic approach has become less popular in the past 10
years for two reasons:
• The strength of the final restoration was not as good as was expected
• The translucency of the restorations was too high. To attempt to
overcome this, the dentist had to carefully vary the shade of the
cement in order to achieve a satisfactory shade match. There is also
a tendency for the incisal tips and sides of the crown to appear grey.
For these reasons, Dicor is no longer available.
Pressing ceramics
More recently, the lost wax approach has been pursued by those
manufacturers who have adopted the process of hot pressing. An ingot of
the ceramic, usually a leucite or zirconia-reinforced feldspar, is used in
the manufactering process. The intended restoration is waxed up and
invested in a refractory investment. The wax is then burnt out and the
mould placed in a specially designed pressing device, which heats the
ingot to 1180 °C. The material softens, and the softened mass is driven
into the mould space by an alumina plunger. The resulting restoration is
then removed from the investment and coloured using veneering
ceramics to achieve the required shade (Figure 22.28).

---

<!-- PDF page 1029 -->

Fig. 22.28A–E  The sequence of pressing a glass-reinforced ceramic. (A) The pressing
machine and range of coloured ingots. (B) Sequence of the process from the die, waxing and
casting to finished restoration. (C) The casting ring with three crowns and sprues. (D) Cross-
section of the casting ring showing the alumina piston in position after pressing. (E) The
finished restorations with surface characterisation.
Courtesy of Ivoclar Vivadent.
Unlike the Dicor system, the pressed ceramic is not so translucent
and a range of different shades allows the body colour of the tooth to be
achieved with some level of accuracy. However, to achieve the ideal
aesthetic result, the buccal surface of the crown should be cut back by
about a third and a conventional feldspathic ceramic used to build up
the requisite form and shade.
However, the pressing process is not without problems as
positioning the dies in the investment ring is critical. If they are too close
to the piston, once the pressing process commences the piston travels a
fixed distance and can encroach on the mould space, causing a miscast.
It is also very easy to see how the bulk of the characterization of the
crown is achieved by surface veneering. This has the disadvantage that
with time, even ceramics will wear, and this will result in slow loss of
surface stain.
Commercially available products

---

<!-- PDF page 1030 -->

Ivoclar Vivadent’s IPS e.max Press (Table 22.6) is available in four levels
of translucency (HO (highly translucent), LT (low translucency), MO
(medium opacity) and HO (high opacity)). It may be used in a number of
ways by the dental technician, namely cast and stain, cast and cut-
back and veneer with layering ceramic. An opalescent ceramic such as
IPS Empress Esthetic Veneer (Ivoclar Vivadent) may be used for this
purpose while IPS Empress Universal Shade/Stains, also by Ivoclar
Vivadent may be used to inculcate individual surface characterization.
This latter material is presented in paste form and is only used with
Empress products. The choice of technique will depend on the demands
of the case. Low translucency is used for crowns usually in combination
with the cut-back technique, medium opacity is used with a layering
material (this is available in five shades MO 0 to MO 4) whereas high
opacity is used for cases with a very discoloured core and comes in three
shades (HO 0 to HO 2). Staining materials are also available
(shades/essence): 16 Vita A–D shades and four bleach shades in total.
Two sizes of ceramic ingot are produced, the choice of which depends on
the size of the restoration to be constructed.
Table 22.6  Some hot pressing and injection moulding ceramic products currently available on
the market
An alternative method utilizes a press-on technique where a
fluorapatite glass ceramic is pressed onto a zirconia framework. Here the
prepared coping is placed on the die and the wax-up and pressing are
carried out as described above. This technique may be used to construct
crowns, multiunit bridges and suprastructures. One such product is IPS

---

<!-- PDF page 1031 -->

e.max ZirPress (Ivoclar Vivadent), available in three different levels of
opacity in A–D shades and four bleach shades. Two gingival shades are
also available. Unlike the IPS e.max Press, the ingots are supplied in one
size as several ingots may be pressed at the same time. Three
translucencies are available: highly translucent (HT) is used with the
fully anatomical technique and then stained whereas the low
translucency (LT) is used with the cut-back technique. Medium opaque
(MO) is also available.
CAD-CAM
More recently, developments in digital technology have led to the
introduction of computerized design and manufacture of ceramic
restorations. This is described by the acronym CAD-CAM. There are
broadly two methods to produce the restoration (Figure 22.29):
• The first method involves recording a conventional elastomeric
impression and constructing a working model cast from it. This
model is then scanned.
• In the second method, a digital impression of the preparation and
surrounding teeth is captured using an intraoral scanning device.
The clinician can, at this stage, design and customize the restoration
on-screen using a virtual wax knife and the computer’s large
database of tooth morphology designs to incorporate the most
appropriate forms into the restoration. This digitized information is
then transferred to the three-dimensional (3D) milling machine,
where the restoration is milled using diamond cutters from a block
which has been optimized to enhance the physical properties of the
ceramic.

---

<!-- PDF page 1032 -->

Fig. 22.29  Flow diagram showing the different ways in which CAD-CAM has developed.
The left side shows how the whole process may be completed at the chairside with the
impression taken by optical means and the restoration milled out of a processed ceramic block.
The right side shows a system relying on conventional clinical procedures, but with sensitive
processes mechanized in the laboratory.

---

<!-- PDF page 1033 -->

The restoration may then be finished by the technician. With the
CAD-CAM scanning and milling technique, the patient can receive their
restoration the same day without having to return to the clinic for a
second fit appointment. This also obviates the need for a second local
anaesthetic injection. The milling of the restoration takes a matter of
minutes so the patient can wait for this to be done. Some dental
practices site the milling machine in the waiting room so that the patient
can watch their restoration being ‘magically’ created from the ceramic
block. Using this technique means that there is no laboratory fee for the
dentist, which helps to offset the large start-up costs. Some systems
allow the milled restoration to then be characterized and finally fired.
Depending on the restoration, the ceramic may then be etched and
silanated prior to cementation.
CAD-CAM scanner systems
As with conventional impression taking, the preparation and adjacent
and opposing teeth need to be recorded. This may be done digitally, and
a number of methods of digital impression recording have been used.
The first method was a tactile method where fine, hair-like projections
touched the preparation and a digital image was produced. This method
has been superseded by optical image capture. Some of the systems on
the market take still images like a normal camera while others use video
capture. The latter method is reputed to be most accurate and is used in
some of the most popular systems. In order for the scanner to ‘see’ the
preparation and other teeth, a fine powder must be applied. This is
usually a pigment suspended in ethanol (such as Ivoclar Vivadent’s IPS
Contrast Spray Chairside) and appears as an opaque white or grey
powder. However the layer needs to be as thin as possible and also
uniform in thickness which can be problematic in the mouth.
Commercially available products
Some of the currently available CAD CAM systems are shown in Table
22.7 and Figure 22.30.

---

<!-- PDF page 1034 -->

Table 22.7  Some CAD-CAM scanner products currently available on the market
Product
Manufacturer
Comments
Cadent iTero
Cadent
Confocal oral scanning device for passing to
recommended laboratory for milling
Cerec 3D
Sirona
Oral scanner: impression and either chairside or
laboratory based production of restoration
etkon-CADCAM
Straumann
Confocal oral scanner digitized image to laboratory for
processing
Everest
KaVo
Laboratory-based systems for scanning models and then
milling
inLab
Sirona
Laboratory-based systems for scanning models and then
milling
inVizion
3D Systems
Laboratory-based systems for scanning models and then
milling
Lava C.O.S.
3M ESPE
Intraoral scanner and full laboratory system
Scan 2000
Bien-Air
Dental S.A.
Laboratory-based systems for scanning models and then
milling
Mill200 (CNC
tool machine)

---

<!-- PDF page 1035 -->

Fig. 22.30  Lava Chairside Oral Scanner (3M ESPE).
Laboratory scanning devices
Laboratory scanning devices usually consist of a laser scanner that
performs a number of traverses over the conventional model. Algorithms
in the computer program look for a best ‘fit’ of these scans, determined
by the preparation shape. An older but very successful design uses a
moving head which migrates over the model to produce another model.
Figure 22.31 shows the two types of scanner. The scanning devices are
considered to be very accurate and cement lutes of the final restoration
are now in the region of 25–50 μm.

---

<!-- PDF page 1036 -->

Fig. 22.31A,B  Optical laser scanner (3M ESPE) and contact scanner (Nobel Biocare).
Materials used in CAD-CAM systems
In the systems that require the construction of a model, polyurethane is
used and the models are milled out of this material. Furthermore the
occlusal relationship must also be transferred to an articulator by the
intraoral scanning (Figure 22.32).

---

<!-- PDF page 1037 -->

Fig. 22.32A,B  Models milled from polyurethane for constructing a crown for tooth 36
using Lava (3M ESPE).
The restoration frameworks and copings are now more frequently
constructed of zirconia. This may be in one of two forms:
• The first is in its presintered state.
 Advantages: Phase change during later heating stops crack
propagation and the material is much easier to mill in this state as
it is softer. It is less demanding and wearing on the cutting tools
used.
 Disadvantages: The milled coping or framework must be made
much larger than the final restoration as it shrinks significantly
during firing which may compromise its subsequent fit.
• The other form is the hard state HIP zirconia, which may also be
milled to overcome the disadvantages. However, the cutting tools
used to mill it must be very durable.
Both the Lava (3M ESPE) and the IPS e.max ZirCAD (Ivoclar
Vivadent) systems use zirconia in the partially sintered ‘chalk-like’ state.
When the ingot is machined, it is 20% larger than its final size as when
it is sintered, the milled restoration shrinks. In the case of Lava, this is
done at a milling centre, which is an 3M ESPE accredited dental
laboratory. The framework may then stained by the application of a
colouring which is available in seven shades. The coping or framework
produced by both of these systems is then either conventionally

---

<!-- PDF page 1038 -->

veneered or in the case of the Ivoclar Vivadent product may have
ZirPress pressed onto it. A zirconia liner may be used to create a sound
bond between the two materials.
The IPS e.max ZirCAD product is available is seven block sizes and
in three shades. The smaller blocks are used for single units and the
larger ones for longer span bridge frameworks. Another Ivoclar Vivadent
product is IPS e.max CAD, and this is also milled in soft state and then
crystallised at 850 °C. In the soft state it is blue/mauve in colour and
comes in three levels of translucency and in two sizes. It is available in
16 Vita shades (A–D) and four bleach shades (BL). Finally a glaze is
available for glazing uncrystallized full contour IPS e.max CAD
restorations. IPS e.max Ceram Glaze Spray (Ivoclar Vivadent) is applied
in a thin layer.
Commercially available products
Some of the commonly use machinable ceramics currently available are
shown in Table 22.8.
Table 22.8  Some machined ceramic products currently available on the market

---

<!-- PDF page 1039 -->

Resin-Bonded Ceramics
Some ceramics may be bonded onto tooth tissue by the use of a resin-
based composite adhesive if they are firstly chemically treated. The
restoration derives its strength from the bond which forms between the
ceramic and the underlying tooth tissue. It is important therefore not to
load these restorations until they have been bonded into place and the
bond has been fully formed otherwise the unsupported ceramic will
fracture. The types of ceramic used for this purpose include feldspathic
ceramic, leucite containing feldspathic glass, glass ceramic, hot pressed

---

<!-- PDF page 1040 -->

ceramic and block forms of these ceramics for use in milling machines
using the CAD-CAM technique. A refractory die is made and the ceramic
is built up and then sintering onto it. The fitting surface is then etched
with hydrofluoric acid and silanated prior to being sent to the clinic for
fitting. Alternatively, the ceramic block is milled before etching.
The restorations most commonly constructed from this ceramic and
best suited to this technique are veneers (Figure 22.33), resin-bonded
crowns, inlays and onlays. Excellent aesthetics are produced by these
ceramics as they have a high translucency, fluorescence and
opalesecence.
Fig. 22.33  Ceramic labial veneers used to restore congenitally peg shaped 12 and 22.
Resin-bonded crown: a minimally invasive restoration made of feldspathic or leucite
ceramic. It is bonded onto the tooth using a resin-based composite adhesive after
silanation. It can be considered as a veneer that extends to cover the entire crown of the
tooth.
There have been attempts to produce a core material for bonding,
based on a lithium disilicate glass. The presence of silica means that it
may be etched to aid bonding to tooth tissue. Aesthetically it is not
suitable for full crown construction and it is currently used as a core
material that is overlaid with conventional feldspathic ceramic. The
material has a crystalline structure that is different from most of the
other glasses as up to 70% is in the form of needle-shaped crystals which
are randomly orientated. This is very effective at preventing crack
propagation. This material is about three times stronger than a

---

<!-- PDF page 1041 -->

conventional feldspathic ceramic.
Indications and Contraindications of Ceramic Restorations
Ceramic restorations are indicated for most dental applications. These
include veneers, inlays, onlays, crowns, bridges, implant supra- and
substructures and denture teeth (Chapter 23). Different systems (ceramic
and the core material) have different indications and contraindications
and it is important that the dentist prescribes restorations which will
work in the situation in which they are placed. This information may be
found in the directions for use and promotional literature provided by
the manufacturer. Common contraindications include:
• Parafunction
• Short clinical crowns
• Immature teeth
• Unfavourable occlusion
• Subgingival preparations (mainly for adhesive cementation).
Tooth Preparation
The dentist should consult the manufacturers’ literature for the
recommended tooth preparation so that the intended material will
perform adequately in the mouth. However, there are some general
principles for preparation design when working with dental ceramics:
• There should be rounded internal line angles and edges, otherwise
stress concentrations form.
• There should be sufficient reduction to allow for strength of material,
usually 1.5–2 mm occlusally.
• Feather edges should be avoided as this insufficient reduction will
prevent proper ceramic build-up and there is potential for fracture
as insufficient bulk of material will lack strength.

---

<!-- PDF page 1042 -->

If a tooth is being prepared to receive a zirconia-based restoration,
the margins are finished to a chamfer. This preparation is more
conservative as a shoulder is not required for support and sufficient
thickness of material unlike conventional ceramics.
Biscuit Try-In
The use of ceramic on an occluding surface of a restoration presents
problems:
• More tooth tissue needs to be removed to accommodate a thicker
layer of material for strength (see above)
• There is a large volumetric shrinkage
• It is abrasive in the unglazed state.
The large volumetric shrinkage which is seen when ceramic is fired
makes the creation of exact and accurate occlusal contacts very difficult,
if not impossible. The biscuit try-in appointment allows the dentist to
verify and make adjustments to the ceramic to get the occlusion correct.
Any adjustment to the glazed surface will expose the underlying surface,
which is very abrasive and may cause significant wear to the opposing
dentition. In severe cases, substantial tooth tissue loss may result.
Furthermore, stress concentrations may occur on this abraded surface
which may subsequently manifest in fracture of the ceramic. As has been
described previously, ceramic is porous and glazing will seal the surface
to prevent ingress of oral fluids, which may also have a detrimental
effect on the ceramic, leading to failure.
In order to overcome the latter two problems, many dentists
recommend a try-in appointment in the biscuit or unglazed state. This
stage is called a biscuit try-in. Any necessary adjustments may then be
made and the restoration returned to the dental laboratory for final glaze
application prior to cementation at a subsequent appointment. This will
ensure a smooth, sealed surface that will not cause any differential wear
on any opposing surfaces. However, if only a small amount of ceramic

---

<!-- PDF page 1043 -->

has been adjusted or if the restoration cannot be returned as it has had
to be fitted prior to occlusal verification (such as a veneer or inlay), the
adjusted roughened ceramic surface should be polished with diamond
impregnated burs and rubber wheels and a ceramic polishing material
(Figure 22.34). This step has only recently become possible as products
for polishing have become available. Even with these new polishing aids,
the ideal and best solution is a glazed surface that will yield the most
desirable finish.
Fig. 22.34A,B  A bespoke ceramic polishing kit and Dura-Polish (Shofu), a ceramic
polishing paste specially designed for polishing the rough ceramic surface after adjustment to
create a sealed surface as an alternative to reglazing.
Table 22.9 compares the advantages of reglazing and polishing
ceramic surfaces.
Table 22.9  Reglazing versus polishing ceramic surfaces
Reglazing
Polishing
Better result achieved
Can be done intraorally
Surface resealed
No need for a further appointment
The dentist should ensure that the patient does not occlude on unsupported ceramic otherwise

---

<!-- PDF page 1044 -->

the ceramic will fracture. This is especially true with thin edges of veneers, inlays and onlays.
The restoration should therefore be bonded in situ and then the occlusion verified. Any
adjustment may then be made and the adjusted surface polished intraorally.
A general rule and good advice is to have like surfaces opposing each other so that no
differential wear will occur.
Cementation
As discussed in the Chapter 11 on bonding, indirect restorations may
either be luted or bonded onto the prepared tooth. Generally, most
metal-ceramic and reinforced-ceramic indirect restorations are luted but
some ceramics can be bonded, such as the resin-bonded ceramics. The
fitting surface is usually treated with hydrofluoric acid and then
silanated. This silanated surface will then bond with the resin-based
composite adhesive, facilitating bonding to tooth tissue. The fitting
surface of a zirconia restoration is micromechanically rough and
micromechanical retention will be achieved with the luting cement. For
detailed information on cement selection, which technique to use and
how, see Chapter 11.
Summary
• Ceramics are widely used in dentistry for a range of applications such
as veneers, inlays, onlays, crowns and bridges.
• They have excellent aesthetics but are brittle, which may cause them
to fracture during use.
• Reinforced cores may be used to strengthen the overlying ceramic.
Materials used as core materials include metal alloys, alumina,
spinel and zirconia.
• Zirconia has shown great promise and may now be used in very

---

<!-- PDF page 1045 -->

challenging situations (for example long-span bridges) and even
replace the metal-ceramic restoration in the longer term.
• Development in the field of information technology has enabled
CAD-CAM systems to become commercially available; the dentist
can take optical impressions and construct a ceramic restoration on
a model or mill it from a block of optimized ceramic.
• It is important that if ceramic is adjusted, it is either reglazed or
polished to re-create the seal on the surface which may otherwise
cause wear on opposing teeth and stress concentrations within the
ceramic and catastrophic failure.
Further Reading
McCabe J.F., Walls A.W.G. Applied Dental Materials, ninth ed. Oxford: Blackwell Munksgaard,
2008. (See Chapter 11).
Powers J.M., Sakaguchi R.L., eds. Craig’s Restorative Dental Materials, twelfth ed., St Louis:
Mosby Elsevier, 2006. (See Chapter 18).
van Noort R. Introduction to Dental Materials, third ed. Edinburgh: Mosby Elsevier, 2007. (See
Chapters 3.4, 3.5, 3.6 and 3.7).
Self-assessment Questions
1. Why are modern all-ceramic crowns generally prepared with a subframe of alumina or
zirconia?
2. What is the difference between decorative porcelains and dental ceramics?
3. What is the advantage of hand constructing a ceramic crown over use of the modern hot
pressing techniques?
4. What advantages does the CAD-CAM system have over conventional ceramic crown
manufacture?
5. Why is it essential that any areas of unglazed ceramic are re-polished prior to
cementation?
6. What are the disadvantages of using zirconia or alumina cores, particularly for anterior
all-ceramic crowns? What problems can occur when covering a coping with feldspathic
ceramics?
