Repository: endoking5792/dental-study-material

# Dental Study Material (MDS)
Textbook-sourced study notes with page-cited references.
- Module 1 — Conservative & Restorative Dentistry
- Module 2 — Endodontics (8 sub-modules)
- Module 3 — Dental Materials & Material Science

`markdown/` = Obsidian-ready notes; `docx/` = original Word files.

## Textbooks
`textbooks/` holds the source textbooks as chapterwise Markdown (Conservative Dentistry, Endodontics, Dental Materials). Study notes link to their source books and to matching chapters via the topic hubs in `markdown/_Topic Hubs/`. Open the repo folder as an Obsidian vault (or copy `markdown/` + `textbooks/` into one) to use the graph view.

# Dental Materials: Properties and Manipulation — 10th Edition — Chapter-wise Markdown

Converted from the supplied PDF. Each chapter is a separate Markdown file. PDF page markers are retained to help locate source material.

- [Chapter 1: Introduction to Restorative Dental Materials](./Chapter_01_Introduction_to_Restorative_Dental_Materials.md) — PDF pages 13–25
- [Chapter 2: Properties of Materials](./Chapter_02_Properties_of_Materials.md) — PDF pages 26–38
- [Chapter 3: Preventive Dental Materials](./Chapter_03_Preventive_Dental_Materials.md) — PDF pages 39–52
- [Chapter 4: Direct Esthetic Restorative Materials](./Chapter_04_Direct_Esthetic_Restorative_Materials.md) — PDF pages 53–65
- [Chapter 5: Dental Amalgam](./Chapter_05_Dental_Amalgam.md) — PDF pages 66–79
- [Chapter 6: Finishing Polishing and Cleansing Materials](./Chapter_06_Finishing_Polishing_and_Cleansing_Materials.md) — PDF pages 80–90
- [Chapter 7: Cements](./Chapter_07_Cements.md) — PDF pages 91–104
- [Chapter 8: Impression Materials](./Chapter_08_Impression_Materials.md) — PDF pages 105–122
- [Chapter 9: Model and Die Materials](./Chapter_09_Model_and_Die_Materials.md) — PDF pages 123–135
- [Chapter 10: Waxes](./Chapter_10_Waxes.md) — PDF pages 136–144
- [Chapter 11: Casting Alloys Wrought Alloys and Solders](./Chapter_11_Casting_Alloys_Wrought_Alloys_and_Solders.md) — PDF pages 145–161
- [Chapter 12: Casting and Soldering](./Chapter_12_Casting_and_Soldering.md) — PDF pages 162–174
- [Chapter 13: Polymers in Prosthodontics](./Chapter_13_Polymers_in_Prosthodontics.md) — PDF pages 175–198
- [Chapter 14: Dental Ceramics](./Chapter_14_Dental_Ceramics.md) — PDF pages 199–217
- [Chapter 15: Dental Implants](./Chapter_15_Dental_Implants.md) — PDF pages 218–248

File: textbooks/Dental Materials/Dental_Materials_Chapterwise_MD_All/Dental_Materials_Properties_and_Manipulation_10e_MD/00_INDEX.md
# Dental Materials Properties and Manipulation 10e MD — chapter index

- [Chapter 1: Introduction to Restorative Dental Materials](Chapter_01_Introduction_to_Restorative_Dental_Materials.md)
- [Chapter 2: Properties of Materials](Chapter_02_Properties_of_Materials.md)
- [Chapter 3: Preventive Dental Materials](Chapter_03_Preventive_Dental_Materials.md)
- [Chapter 4: Direct Esthetic Restorative Materials](Chapter_04_Direct_Esthetic_Restorative_Materials.md)
- [Chapter 5: Dental Amalgam](Chapter_05_Dental_Amalgam.md)
- [Chapter 6: Finishing Polishing and Cleansing Materials](Chapter_06_Finishing_Polishing_and_Cleansing_Materials.md)
- [Chapter 7: Cements](Chapter_07_Cements.md)
- [Chapter 8: Impression Materials](Chapter_08_Impression_Materials.md)
- [Chapter 9: Model and Die Materials](Chapter_09_Model_and_Die_Materials.md)
- [Chapter 10: Waxes](Chapter_10_Waxes.md)
- [Chapter 11: Casting Alloys Wrought Alloys and Solders](Chapter_11_Casting_Alloys_Wrought_Alloys_and_Solders.md)
- [Chapter 12: Casting and Soldering](Chapter_12_Casting_and_Soldering.md)
- [Chapter 13: Polymers in Prosthodontics](Chapter_13_Polymers_in_Prosthodontics.md)
- [Chapter 14: Dental Ceramics](Chapter_14_Dental_Ceramics.md)
- [Chapter 15: Dental Implants](Chapter_15_Dental_Implants.md)
- [Dental Materials: Properties and Manipulation — 10th Edition — Chapter-wise Markdown](README.md)

File: textbooks/Dental Materials/Dental_Materials_Chapterwise_MD_All/Dental_Materials_Properties_and_Manipulation_10e_MD/Chapter_01_Introduction_to_Restorative_Dental_Materials.md
# Chapter 1: Introduction to Restorative Dental Materials
**Source:** Dental Materials: Properties and Manipulation — 10th Edition
**PDF pages:** 13–25


---

<!-- PDF page 13 -->

Introduction to Restorative
Dental Materials
OBJECTIVES
After reading this chapter, the student should be able to:
1. Explain why restorative materials are used in dentistry
and why they are important to the patient’s total
health.
2. Describe the major diseases that lead to tooth damage
and how materials may help restore or prevent this
damage.
3. Explain the differences between intracoronal and
extracoronal restorations, which oral diseases are
likely to create a need for each, and which restorative
materials are commonly used for each.
4. Define the differences between direct and indirect
restorations, and give examples.
5. Describe the process of endodontic treatment, when
it is needed, and what materials are used for this
treatment.
6. Explain which restorative materials and types of
restorations are commonly used to restore the function
of missing teeth and the advantages and disadvantages
of each type of restoration.
7. Describe the role of restorative materials in the
prevention of oral disease and trauma.
KEY TERMS
Abutment teeth
Endosseous dental implants
Maryland bridge
Bridge
Extracoronal restorations
Pontics
Caries
Fixed partial denture
Removable partial denture
Complete denture
Intracoronal restorations
| Y <storative dental materials are used to prevent or repair
age to teeth caused by oral disease or trauma. The res-
toration of teeth is critical to the well-being of any individual.
Tooth damage, loss, or dysfunction contribute to malnutrition,
speech disorders, and deterioration of the temporomandibular
joint or alveolar bone, and may inflict significant pain. Fur-
thermore, the teeth dominate an individual’s facial appearance,
and missing or damaged teeth often compromise social well-
being and self-esteem. Emerging data support links between
oral health and systemic diseases such as heart disease, dia-
betes, arthritis, and abnormal pregnancy. Restorative dental
materials are among the tools used by the dental team to pre-
vent disease and alleviate pain, inflammation, and infection
caused by disease, thereby improving the patient’s total health.
The dental auxiliary plays an important role in the delivery of
care to repair damage to teeth from oral disease and trauma.
Damage to teeth may occur from infectious disease, trau-
ma, systemic disease, or congenital disease. The dental
auxiliary plays an important role in the delivery of care
to repair damaged teeth with restorative dental materials.
DENTAL DISEASE AND RESTORATIVE
MATERIALS
Caries
In spite of tremendous strides in its prevention, caries
remains a major global problem in all countries and leads to
significant destruction of teeth, pain, systemic infection, and
tooth loss (Figure 1-1).
Caries remains a problem in all countries, particularly in
children. The health costs of tooth damage from caries
are staggering.
Caries is caused by bacterial plaque, which accumulates
on teeth in areas where patients do not remove it (see Figure
1-1). A complex community of bacteria in plaque adheres
to teeth and secretes acids and enzymes that dissolve the
enamel, dentin, and cementum. Carious lesions occur on any
tooth surface but are most common in areas where plaque
accumulates unchecked—in the pits and fissures, along the
gingiva, and interproximally. Caries also is a significant
problem on the roots of the teeth of older individuals, where

---

<!-- PDF page 14 -->

D
DENTAL MATERIALS Properties and Manipulation
Initial lesion in
enamel occlusal fissure
Lesion extends
Lesion reaches
into dentin
pulp
Lesion infects
periapical tissues
Lesion infects
canal system
FIGURE 1-1 Caries is a nearly ubiquitous bacterial infection that destroys tooth structure. Caries
occurs on any tooth surface but is common in the occlusal fissures as shown here. Initially, the infec-
tion is restricted to the enamel, but over weeks to months, the infection spreads into the softer dentin.
Once in the dentin, the infection and destruction spreads laterally and deeper until the pulpal tis-
sues are infected. At this point, the patient typically experiences some sort of sensitivity or pain. If
untreated, the infection will spread through the tooth canal system and finally involve the periapical
tissues. In some cases, the infection drains through the alveolar bone to the buccal or lingual. Once in
the periapical tissues, the infection may spread throughout the face, usually accompanied by extreme
pain, swelling, malaise, and fever. Unchecked, the infection may even cause death. Dental restorative
materials are used to treat all dimensions of the damage caused by caries.
it rapidly destroys the softer cementum and dentin. As caries
progresses over a period of months, more and more of the
coronal tooth is destroyed, and the bacteria infect the pulp
of the tooth and ultimately the periapical tissues as well. If
left unchecked, an infection caused by caries can be fatal, but
extraction of the tooth is a more common outcome. Dental
restorative materials are used at every stage of the caries dis-
ease process to prevent or repair damage (discussed later).
Periodontal Disease
Unlike caries, periodontal disease affects the tissues support-
ing the teeth, including the gingiva, periodontal ligament,
cementum, and alveolar bone (Figure 1-2). Periodon-
tal disease also is caused by bacterial plaque, although the
strains of bacteria are different from those that cause caries,
and the progression of the disease occurs over many years
rather than months. Initially, toxins secreted by bacteria in
the plaque inflame the gingiva (gingivitis), but the hard tis-
sues (cementum or bone) are not involved. Over time, the
chronic inflammation induced by the bacteria causes irre-
versible destruction of the alveolar bone, periodontal liga-
ment, and cementum (periodontitis). Destruction of these
tissues results in deep pockets around the teeth that harbor
plaque with even more damaging species of bacteria that
grow in an anaerobic (low or no oxygen) environment. As
the supporting tissues are lost, the tooth becomes mobile,
and root surfaces and furcations become exposed. Exposed
root dentin is often very sensitive (dentin hypersensitivity) to

---

<!-- PDF page 15 -->

CHAPTER 1
Inflammation in
gingiva only
Introduction to Restorative Dental Materials
3
Inflammation involves
alveolar bone
Inflammation destroys
alveolar bone
Tooth is lost
Inflammation involves
furcation; tooth
becomes loose
FIGURE 1-2 Periodontal disease is a chronic bacterial infection. Bacterial plaque adheres to teeth
near the gingival tissues. Bacterial toxins cause inflammation of the periodontal tissues, initially involv-
ing only the gingiva (gingivitis). With time, the infection and associated inflammation involve the crestal
alveolar bone (periodontitis). Without treatment, the infection causes loss of alveolar bone that even-
tually involves the furcae and increases tooth mobility. At this point, the risk of tooth loss is high.
Unlike caries, periodontal disease is nearly always painless, although some patients experience dentin
sensitivity from exposure of the root surfaces. These exposed surfaces sometimes require restorative
procedures to mitigate pain. Advanced periodontal disease increases the risk of root caries and pulpal
infection, and it is thought to contribute to systemic inflammation, for example, in the endothelial lin-
ing of arteries. Other systemic diseases such as diabetes increase the risks of periodontal disease
through high glucose levels in local tissues that trigger oxidative stress. A variety of restorative materi-
als and strategies are used to replace teeth lost to periodontal disease.
cold, toothbrushing, or sweets, leading to even poorer clean-
ing. Ultimately, the support for the tooth becomes so com-
promised that the tooth is lost. Periodontal disease increases
the risk of caries or pulpal infection by giving cariogenic
bacteria access to the tooth root or the periapical structures.
Restorative dental materials are used to limit tooth mobil-
ity or replace function of lost teeth by distributing occlusal
forces to healthier remaining teeth. Materials also are used
to reduce sensitivity associated with exposed root surfaces.
Trauma, Systemic Disease, and Genetic Disorders
Trauma may cause diverse and significant damage to teeth
and other oral structures, and restorative dental materi-
als play a major role in repairing trauma-induced damage.
Trauma may fracture only the enamel or dentin or may
cause a fracture of the tooth that involves the pulp or alve-
olar bone. Teeth may be completely lost (avulsion) or dis-
placed in any direction. Restorative materials are used to
repair teeth, stabilize them until the supporting tissues heal,
or replace them.
Systemic disease sometimes destroys teeth and oral tis-
sues, and restorative materials are used to repair this dam-
age. Cancer of the head and neck region may require that
a large segment of the maxilla or mandible or associated
oral structures be removed for the patient to survive. Dental
prostheses restore function or esthetics for these unfortu-
nate patients. Osteoporosis compromises the bony support
for teeth, leading to edentulism and the need for major oral

---

<!-- PDF page 16 -->

4
DENTAL MATERIALS Properties and Manipulation
restoration. Diabetes accelerates and exacerbates periodontal
disease. In older individuals, systemic disease often amplifies
oral disease. For example, many older individuals experience
decreased salivary production, which limits the body’s oral
immune response and promotes both caries and periodontal
disease. Fluorosis, resulting from natural or iatrogenic excess
ingestion of fluoride when the teeth are forming, disfigures
and discolors tooth enamel and requires esthetic treatments
or restoration.
Genetic disorders are another significant cause of oral
disease that requires the use of restorative dental materials.
In several genetic diseases, teeth may be congenitally miss-
ing. Other diseases, such as amelogenesis imperfecta or den-
tinogenesis imperfecta, cause major loss of tooth structure
from defective enamel, dentin, or the bonds between enamel
and dentin. In these patients, nearly every tooth will require
restoration.
RESTORATION OF DAMAGED TEETH
Regardless of the source of damage, teeth are repaired using
two basic types of restorations: intracoronal and extracoronal
(Figure 1-3). If the damage to the tooth involves the pulpal or
periapical tissues, then endodontic restorative treatments are
used in addition to these restorations.
Intracoronal Restorations
are used to repair damage that is
restricted to the internal parts of the tooth (see Figure 1-3).
Damage of this nature is nearly always caused by caries but
is occasionally caused by trauma. For intracoronal resto-
rations, the tooth is first surgically prepared to receive the
restoration, a process commonly referred to as cavity prepa-
ration (Figure 1-4). Cavity preparation removes diseased or
damaged tissue and creates a space that is accessible for res-
toration and able to stably retain the restoration. Many com-
plex factors govern the surgical cavity preparation, although
a thorough discussion of the “principles of cavity prepara-
tion” is beyond the scope of this text. Cavity preparations
may be restored (Figure 1-5) with materials such as amalgam
(Chapter 5), resin composites (Chapter 4), cast alloys (Chap-
ters 11 and 12), ceramics (Chapter 14), or less often by gold
foil (Chapter 11).
Extracoronal Restorations
Extracoronal restorations are used to restore teeth with
more extensive damage that cannot be managed with
intracoronal restorations.
Extracoronal
Intracoronal
FIGURE 1-3 Restorations to repair tooth damage are classified into
two broad categories, each requiring different types of materials
and different restorative strategies. Intracoronal restorations (left)
are retained within the body of the tooth primarily by the remain-
ing tooth structure. Extracoronal restorations (right) are retained by
friction with at least part of the restoration made to fit around the
exterior of the tooth. Extracoronal restorations are used when the
destruction or loss of tooth structure is extensive.
onlays, and veneers (Figure 1-6) are examples of extracoro-
nal restorations.
Extracoronal restorations typically require that a model
or die of the surgically prepared tooth be made; the die must
be extremely accurate in its size, reproduction of detail, and
relationship to adjacent and opposing teeth. Fabrication of
dies involves making impressions (Chapter 8) and pouring
the impressions with a model or die material (Chapter 9).
More recently, models of the tooth can be digitally acquired,
although this strategy is in its infancy. Fabricating the res-
toration on the die may involve waxes (Chapter 10), casting
alloys (Chapters 11 and 12), polymers (Chapters 4 and 13),
ceramics (Chapter 14), or some combination of these materi-
als. Computer-aided machining (CAM) techniques may be
used to fabricate indirect restoration. In all cases, the design
of the preparation and restoration will depend on the ability
of the restorative material to withstand oral forces in service
(Chapter 2).
Endodontic Treatment
Endodontic treatment is necessary if oral disease or
trauma involves the pulp of the tooth. The pulpal tis-
sues are removed and the resulting space is cleaned
and sealed with restorative materials.
If damage to a tooth is extensive, then intracoronal restora-
tions are not feasible and
will be
necessary to restore the teeth (see Figure 1-3). Extracoronal
surgical tooth preparations are much more aggressive (less
conservative) than intracoronal preparations (see Figure 1-4)
and nearly always must be restored using restorations that
are fabricated indirectly (away from the patient). Crowns,
When the pulpal tissue is infected and destroyed by caries,
periodontal disease, or trauma, then endodontic therapy
must be initiated, and the restoration of the tooth becomes
more complex (Figure 1-7). The first step is to remove the
infected pulpal tissue and associated root dentin. The space
created when the pulpal tissues are removed must be replaced
with sealers that prevent ingress of bacteria. Restoration of

---

<!-- PDF page 17 -->

CHAPTER 1
Intracoronal preparations
FIGURE 1-4 When the tooth is surgically treated to eliminate the destruction inflicted by caries (red
arrows), systemic disease, or trauma, the extent of the damage determines the type of restorative
strategy. If the damage is restricted to the internal parts of the tooth (A-C), surgical preparation modi-
fies the tooth for an intracoronal restoration, and the remaining external tooth structure retains the
restoration. With more extensive damage, the external surfaces of the tooth must be included in the
surgical preparation (D-H). Materials to protect or restore the deepest areas (bases and liners, blue
arrows) are often used with these more extensive preparations. Pinholes or slots are sometimes used
(green arrows) to retain extracoronal restorations. If the restoration replaces a missing tooth (H), the
extracoronal preparations must be designed so that the restoration can fit the retaining teeth (abut-
ments) simultaneously. (A, C-G, Courtesy Richard V. Tucker, University of Washington Department of
Restorative Dentistry, Seattle, WA. B, Courtesy J. Martin Anderson, University of Washington Depart-
ment of Restorative Dentistry, Seattle, WA. H, Courtesy ER Schwedhelm, University of Washington
Department of Restorative Dentistry, Seattle, WA.)
Introduction to Restorative Dental Materials
the coronal portion of the tooth often requires extracoronal
restorations but may use intracoronal restorations in ante-
rior teeth. Depending on the amount of tooth structure lost
to the disease or trauma, a post and buildup may be placed
in the root canal to strengthen the tooth and aid in fabrica-
tion of the final restoration. The physical properties of these
materials, their interactions with each other, and their inter-
actions with tooth structure are critically important to the
longevity of the restoration.
REPLACEMENT OF LOST OR MISSING
TEETH
In the event that trauma or disease has led to the loss of
one or more teeth, restorative materials play a major role
in replacing the function and esthetics of the missing teeth.
The type of restorations depends on whether all the teeth are
missing (called edentulism) or some teeth remain (partial
edentulism).
Partial Tooth Loss (Partial Edentulism)
The function and esthetics of missing teeth may be restored
using a fixed partial denture (also commonly known as a
bridge, Figure 1-8). Classically, a bridge is prepared by plac-
ing extracoronal restorations (usually crowns) on the teeth
adjacent to the edentulous space. These teeth are called abut-
ment teeth, and the artificial replacement teeth are called
pontics. Bridges are always made using indirect techniques
and are fabricated from alloys, alloy-ceramic combinations,
or ceramics alone (Chapters 11, 12, and 14). The placement
of crowns on the abutment teeth requires substantial sacri-
fice of tooth structure regardless of the condition of the abut-
ment tooth. Because of this, an alternative technique called
a resin-bonded fixed partial denture (or Maryland bridge)
is sometimes used if the abutment teeth are healthy and free
of major restorations. The Maryland bridge does not require
extracoronal crowns on the abutment teeth. “Arms” from the
pontic are bonded to the enamel of the abutment teeth via
a resin-based cement (Chapter 7). Retention of Maryland

---

<!-- PDF page 18 -->

6
DENTAL MATERIALS Properties and Manipulation
Extracoronal preparations
FIGURE 1-4, cont’d
bridges is poorer than for traditional bridges, and these res-
Endosseous dental implants are increasingly used to replace
torations cannot always be used, because of inappropriate
missing teeth (Chapter 15; Figure 1-9). Dental implants are
occlusion or positions of abutment teeth.
fabricated from special titanium-based alloys or more recently
from ceramics. Endosseous implants are placed into bone
with special techniques to ensure integration with bone, and
Endosseous implants are increasingly used to manage
then indirect restorations are placed on the implants. Implants
the restoration of missing teeth and have reduced the
leave the adjacent teeth unrestored and are easier for the
need for bridges and partial dentures.
patient to clean than bridges or removable partial dentures.

---

<!-- PDF page 19 -->

CHAPTER 1
Introduction to Restorative Dental Materials
7/
FIGURE 1-5 Intracoronal restorations are generally used to repair the internal structure of teeth, but
may involve some of the external surfaces as well (A-l). Today, intracoronal restorations are gener-
ally (but not always) fabricated directly, customized to fit the patient’s teeth in situ. Several types of
restorative materials are used for intracoronal restorations including amalgam (A-D), gold foil (E, blue
arrow), cast gold (F, green arrows), and composite (G-l, black arrows). Each type of material has a
different service life. For example, amalgam margins (where the restoration meets the tooth structure)
are initially very good (A, B) but deteriorate over time, usually many years (C, D, red arrows). Gold foil
and ceramics are the longest lasting of restorative materials, whereas composites and glass ionomers
have shorter service lives (I, red arrow). (A, Courtesy J. Martin Anderson, University of Washington
Department of Restorative Dentistry, Seattle, WA. B-F, Courtesy Richard V. Tucker, University of Wash-
ington Department of Restorative Dentistry, Seattle, WA. G-I, Courtesy of ER Schwedhelm, University
of Washington Department of Restorative Dentistry, Seattle, WA.)

---

<!-- PDF page 20 -->

8
DENTAL MATERIALS Properties and Manipulation
FIGURE 1-6 Extracoronal restorations involve at least some of the lateral structure of the tooth; most
extracoronal restorations are fabricated indirectly, away from the patient. The most common form of
extracoronal restoration in dentistry today is the crown (A-D). The crown may be fabricated entirely from
alloy (A) or may have an alloy substructure supporting a ceramic veneer (B, D, ceramic shown by red
arrows). Other types of extracoronal restorations include three-quarter crowns (C) and onlays (E) where
one or more tooth cusps are restored (blue arrows). Ceramics may also be used for crowns (FG) or
veneers (H). (C, Courtesy Kevin Frazier, Georgia Health Sciences University, Augusta, GA. D, E, Courtesy
Richard V Tucker, University of Washington Department of Restorative Dentistry, Seattle, WA. F, G, Cour-
tesy E.R. Schwedhelm, University of Washington Department of Restorative Dentistry, Seattle, WA.
H, Courtesy Kavita Shor, University of Washington Department of Restorative Dentistry, Seattle, WA.)

---

<!-- PDF page 21 -->

CHAPTER 1
Introduction to Restorative Dental Materials
9
Wann
Canals cleaned
and shaped
Infected pulp
with caries
——
Canals sealed
Post cemented,
buildup placed
Crown prepared
and cemented
FIGURE 1-7 Restoration of a tooth with an infected pulp is complex and involves many restorative
materials. Pulpal disease often involves the periapical tissues (green arrows). The canals are identified
(black arrows), shaped, and cleaned using nickel-titanium files (A). The shaped canals are then sealed
with a natural or synthetic polymer (B-D, F, blue arrows); on occasion, the sealing material is extruded
beyond the root apex (C,D, orange arrows). Once sealed, the canal openings are sealed using a resin
composite (E). A steel post may be cemented in place with a resin polymer (red arrow) and the tooth
is built back to full contour with amalgam or a resin composite. Finally, the tooth is surgically prepared
for a crown, an impression is taken, a model made, and a crown fabricated of alloy or ceramic (F). The
crown is cemented with a glass ionomer or resin-based cement. (A-F, Courtesy Brandon Seto and
James Johnson, University of Washington Department of Endodontics, Seattle, WA.)
However, implants are expensive and involve significant sur-
gery and treatment time. Furthermore, the bone quality may
or may not be appropriate to support an implant.
If multiple teeth are missing in multiple locations, then
a removable partial denture may be indicated (Figure
1-10). Partial dentures are also common in situations in
which there is no distal abutment tooth available to anchor
a fixed bridge. Partial dentures use a framework of stiff alloy
(Chapters 2 and 11) that rests on specific abutment teeth
and distributes occlusal biting forces evenly and appropri-
ately to the remaining teeth. Acrylic teeth (Chapter 13) are
then bonded to the framework, which is held in place by
clasps that engage the abutment teeth. Removable partial
dentures are advantageous to the patient from the stand-
point of cleaning and inspection of the remaining teeth, but
they are generally less esthetic and less comfortable for the
patient to wear than permanently fixed prostheses such as
bridges or implants.

---

<!-- PDF page 22 -->

10
DENTAL MATERIALS Properties and Manipulation
FIGURE 1-8 Bridges are used to replace missing teeth. A variety of materials may be used. Tradition-
ally, bridges (more formally referred to as fixed partial dentures) were fabricated from casting alloys (A)
or a combination of an alloy and ceramic (B, C). The alloy serves as a substructure for strength. More
recently, ceramics such as zirconia have been used to restore missing teeth (D-G). In the all-ceramic
bridges, a high-strength ceramic is used to form the substructure (E, F), followed by a veneer of more
esthetic ceramic to full contour and function (G). (A, Courtesy E.R. Schwedhelm, University of Wash-
ington Department of Restorative Dentistry, Seattle, WA. B, C, Courtesy Wayne Campbell, Captek Cor-
poration, Altamonte Springs, FL. D-G, Courtesy Ariel Raigrodski, University of Washington Department
of Restorative Dentistry, Seattle, WA. Laboratory work by Andreas Saltzer, MDT, Weinheim, Germany.)
Loss of All Teeth (Edentulism)
Patients who have lost all teeth in an arch are described
as edentulous for that arch. The edentulous patient will
require a complete denture to restore function and fulfill
esthetic needs. The complete denture is composed of an
acrylic polymer base with acrylic denture teeth bonded
into positions that are compatible with the patient’s oppos-
ing arch or the denture of the opposing arch (Chapter 13;
Figure 1-11). The base of the denture is constructed to
provide maximum support from the edentulous ridge, and
accurate impressions are critical to capture the shape and
size of the ridge (Chapter 8). In some cases, the complete
denture is supported (via screws and special abutments)
by multiple dental implants (see Figure 1-9). This strategy
is often very successful, particularly in the lower arch, but
it requires meticulous cleaning by the patient and dental
team and is much more expensive than a traditional com-
plete denture.

---

<!-- PDF page 23 -->

CHAPTER 1
Introduction to Restorative Dental Materials
11
FIGURE 1-9 Endosseous implants are a burgeoning strategy used to replace single or multiple miss-
ing teeth. In some cases, the implant is placed to the level of the bone (A) and the alloy-ceramic
restoration shapes the gingiva and restores the missing space; a screw may be used to retain the
restoration (B,C blue arrow). In other cases, the implant is placed to the level above the tissue (C);
this type of strategy is used mostly for posterior teeth where esthetics is not as important. Multiple
implants also can be used to support a denture (D) when all teeth are missing. (A, B, Courtesy Mats
Kronstrém, University of Washington Department of Restorative Dentistry, Seattle, WA. C, D, Courtesy
Edwin Mills, Atlanta, GA.)
PREVENTION OF DISEASE AND TRAUMA
Restorative materials play a role in both the repair of
damage from disease and prevention of disease. Den-
tal auxiliaries play increasing important roles in delivery
and management of preventative materials.
Fluoride gels, rinses, and varnishes are highly effective at
preventing caries (Chapter 3). Fluorides also have been
incorporated into direct esthetic filling materials (Chapter 4)
and cements (Chapter 7). If teeth have deep fissures and pits
that are at high risk for decay, sealants are highly effective at
reducing the development of caries (Chapter 3; Figure 1-12).
Sealants are tenaciously bonded to the tooth enamel via acid-
etching procedures (Chapter 3). The dental team plays an
active role in disease prevention by cleaning the teeth with
various abrasives to remove calculus, stain, and plaque at
regular intervals (Chapter 6). Restorations also may be pol-
ished to minimize plaque retention and corrosion, and other
abrasives may be used to finish the edges (margins) of the
restorations to help prevent the recurrence of caries. To pre-
vent trauma, mouth protectors are often used (Chapters 2
and 3). Mouth protectors are made of polymers that absorb

---

<!-- PDF page 24 -->

12
DENTAL MATERIALS Properties and Manipulation
FIGURE 1-10 Removable partial dentures are prostheses designed to replace multiple missing teeth
in the anterior or posterior areas of the mouth (A,B). Teeth are made of acrylic (green arrows) or may
be cast into the alloy framework. The appliance has rests (red arrows) that use the remaining teeth to
absorb the forces placed on the missing teeth and clasps (blue arrows) to retain the appliance. The
appliance should be removed for cleaning and to clean the remaining teeth. (Courtesy Richard Lee Sr.,
University of Washington Department of Restorative Dentistry, Seattle, WA.)
FIGURE 1-11 Complete dentures (blue arrows) are fabricated for individuals who have lost all teeth
in an arch. Complete dentures are sometimes fabricated for both arches (A, /eft) or in combination
with partial dentures (A, green arrows). A complete denture (B) is composed of an acrylic polymer that
is used to support acrylic teeth. The tissue side of the denture often has the patient’s name embed-
ded for permanent identification. (Courtesy Richard Lee Sr., University of Washington Department of
Restorative Dentistry, Seattle, WA.)
FIGURE 1-12 Sealants (black arrows) are polymers that are bonded to
fissures and pits in teeth with the goals of sealing out bacterial infection
and preventing caries. The sealants in this photograph are many years
old and show some wear and loss of contour, yet still are protecting
the major pits and grooves. (Courtesy ER Schwedhelm, University of
Washington Department of Restorative Dentistry, Seattle, WA.)

---

<!-- PDF page 25 -->

CHAPTER 1
Introduction to Restorative Dental Materials
13
the energy of facial blows and prevent this energy from
7.
affecting the teeth and facial structures.
Which of the following materials are most important for
prevention of oral disease/trauma?
a. Ceramics
b. Resin-based sealants
c. Fluoride-containing cements
d. Energy-absorbing polymers
No branch of medicine has been as successful as
dentistry in preventing disease.
8. Complete denture bases are usually made from which of
the following materials?
a. Resin composites
b. Gold-based alloys
c. Acrylic resins
d. Ceramic
SELF-TEST QUESTIONS
Test your knowledge by answering the following questions.
For multiple-choice questions, one or more responses may be
correct.
9. Acrylic resins are used in which of the following types of
1. A small lesion in an anterior tooth would most likely be
:
restorations?
restored with which of the following material(s)?
a. Amalgam
b. Resin composite
c. Gold-based alloy
d. Ceramic
. A direct restorative material used to restore a small por-
tion of an anterior tooth should have which of the fol-
10.
a. Posterior intracoronal restorations
b. Complete denture bases
c. Pontics for fixed partial dentures
d. Ceramic-alloy restorations
Which of the following materials are most commonly
used for dental implants?
a. Resin composite
.
“oe
oe
eee erues
b. Ceramic
* poets
c. Titanium-based alloys
b. High strength
.
ium-
c. Stiffness
d. Acrylic
d. Ease of casting
. An intracoronal restoration may be fabricated from
c. They have a framework that is composed of a stiff
alloy.
d. They have acrylic teeth bonded to an alloy framework.
Use short answers to fill in the following blanks.
:
.
.
1LA
i
i
invol
1
-
which of the following material(s)?
posterior restoration that involves the occ lusal sur.
faces, two proximal surfaces, and all cusps is called a(n)
a. Amalgam
b. Resin composite
c. Gold-based alloy
12. A restoration that covers the entire coronal portion of
d. Ceramic
the tooth is called a(n)
. A direct restorative material used frequently to restore a
13. After a root canal procedure, the canal is frequently filled
portion of a posterior tooth that is subject to large biting
using
fe
1
hich
of the followi
ies?
.
wos
.
ores won d possess which of the following properties
14. A restoration that replaces a missing tooth that is sup-
a. Esthetics
.
.
ported by and cemented to two adjacent fully restored
b. High strength
:
.
teeth is called
c. Ease of casting
d. Thermal insulation
15. A restoration in which artificial teeth are mounted
. A full crown ona maxillary anterior tooth may be restored
tach P eel Hamework tent teeth is clasps d ua
with which of the following restorative materials?
8
a. Ceramic
b. Gold-based alloy
16. A restoration that replaces all the teeth in the upper or
c. Resin composite
lower arch with artificial teeth that are attached to a plas-
d. Ceramic-alloy combination
tic base is called a(n)
. Which of the following sentences describes the con-
17. A restoration that replaces the root of an extracted tooth
struction of removable partial dentures?
and is stabilized by bone growth around it is called a(n)
a. They are attached to natural teeth with cements.
.
b. They are removable and attached to teeth with clasps.
18.
materials are used to prevent damage
to the teeth and oral bone from trauma.
©volve Please visit http://evolve.elsevier.com/Powers/dentalmaterials for additional practice and study support tools.

File: textbooks/Dental Materials/Dental_Materials_Chapterwise_MD_All/Dental_Materials_Properties_and_Manipulation_10e_MD/Chapter_02_Properties_of_Materials.md
# Chapter 2: Properties of Materials
**Source:** Dental Materials: Properties and Manipulation — 10th Edition
**PDF pages:** 26–38


---

<!-- PDF page 26 -->

CHAPTER
OBJECTIVES
After reading this chapter, the student should be able to:
1. Define dimensional change and linear coefficient
of thermal expansion, and give examples of their
importance to clinical dentistry.
2. Give examples of where thermal and electrical
properties of restorative materials are important in
clinical dentistry.
3. List examples of where solubility and water sorption
are important in the success of dental restorative
materials.
4. Describe when wettability of tooth structure or dental
materials is important clinically.
5. Define stress and strain, and illustrate how they
differ.
6. Describe how elastic modulus, yield strength, ultimate
strength, and elongation are important in the selec-
tion of dental materials.
7. Compare the elastic moduli of dentin, enamel, com-
posites, bonding agents, and the hybrid layer of the
tooth-composite interface.
8. Describe how resilience and toughness differ from
strength properties.
9. Rank the hardness of dentin and enamel with respect
to common dental restorative materials, and explain
why caution is warranted in the comparison of Knoop
and nano-hardness values.
. Describe why for certain materials a strain—-time curve
is more informative than a stress-strain curve.
KEY TERMS
Coefficient of thermal expansion
Hydrophilic
Compressive strength
Hydrophobic
Corrosion
Knoop hardness
Dimensional change
Malleability
Ductility
Newton
Elastic modulus
Percent elongation
Forces: compressive, tensile, shear,
Percolation
twisting moment, bending
Proportional limit
moment (flexure)
Resilience
Galvanism
Shear strength
Sorption
Strain
Stress
Tarnish
Tensile strength
Thermal conductivity
Toughness
Ultimate strength
Wettability
Yield strength
AM
understanding of the physical, electrical, and mechan-
ical properties of materials used in dentistry is of tre-
mendous importance. First, materials used to replace missing
portions of teeth are exposed to attack by the oral environ-
ment and subjected to biting forces. Second, the restorative
materials are cleansed and polished by various prophylactic
procedures. As a result, their properties are the basis for the
selection of materials to be used in particular dental pro-
cedures and restorations. Clinical experience and research
have related clinical success to certain properties of materi-
als, which have been used as guides in the improvement of
dental materials. Third, the establishment of critical physical
properties for various types of dental materials has led to the
development of minimum standards, or specifications. The
American National Standards Institute (ANSI) and the Amer-
ican Dental Association (ADA), in conjunction with the Inter-
national Organization for Standardization (ISO) and federal
organizations, have established more than 100 standards,
or specifications, for dental materials and maintain lists of
materials that satisfy the minimum standards of quality. This
information is available from the ADA office in Chicago
or on its website (www.ada.org) and is helpful for selecting
I BE

---

<!-- PDF page 27 -->

materials for dental practice and ensuring the quality control
of materials.
This chapter emphasizes the dimensional change, elec-
trical properties, solubility and sorption, and mechanical
properties of dental materials. Selection of materials should
be influenced by their effect on the oral tissues and by pos-
sible toxic effects if ingested. The color and optical qualities
of materials also are important in the selection of restorative
materials.
DIMENSIONAL CHANGE
Dimensional change is the percentage of shrinkage or
expansion of a material.
Maintaining dimensions during dental procedures such as
preparing impressions and models is important in the accu-
racy of dental restorations. Dimensional changes may occur
during setting as a result of a chemical reaction, such as with
elastomeric impression materials or resin composite restor-
ative materials or from the cooling of wax patterns or gold
restorations during fabrication. To compare materials easily,
the
usually is expressed as a percentage
of an original length or volume (see an example calculation
in Appendix 2-1). Values for other elastomeric impression
materials can be used to compare their accuracy.
Volumetric dimensional change is more difficult to mea-
sure and is not described here. The volumetric dimensional
change is equal to three times the linear dimensional change
for a specific material.
Thermal Dimensional Change
Restorative dental materials are subjected to temperature
changes in the mouth. These changes result in dimensional
changes in the materials and to the neighboring tooth struc-
ture. Because the thermal expansion of the restorative mate-
rial usually does not match that of the tooth structure, a
differential expansion occurs that may result in leakage of
oral fluids between the restoration and the tooth.
The linear thermal expansion of materials can be measured
by determination of the difference in length of a specimen at
two temperatures (see an example calculation in Appendix
2-1). To make a comparison between materials easier, the lin-
ear thermal expansion is expressed as a
. Typical values for selected restorative dental
materials and human teeth are listed in Table 2-1.
The linear thermal coefficient of expansion of a material
is a measure of how much it expands per unit length if
heated 1 degree higher.
The thermal coefficient of expansion is not uniform
throughout the entire temperature range and is usually
higher for liquids than for solids. The thermal coefficient
a
Materials with high thermal conductivity values are
CHAPTER 2.
Properties of Materials
15
a7.\-]8 = Range of Linear Thermal Coefficient
of Expansion of Dental Materials in the
Temperature Range of 20° to 50°C
MATERIAL
COEFFICIENT (x 10°/°C)
Human teeth
8-15
Ceramics
8-14
Glass ionomer base
10-11
Gold alloys
12-15
Dental amalgam
22-28
Composites
25-68
Unfilled acrylics and sealants
70-100
Inlay wax
300-1000
of expansion for a solid, such as a dental wax, generally
increases at some point as the temperature is increased.
The linear rather than the volumetric coefficient of thermal
expansion usually is reported.
The relationship between the coefficients of thermal
expansion of human teeth and restorative materials is
important, and Table 2-1 shows that the values for amal-
gam and composites are about three to five times those of
human teeth. The values for unfilled polymers, however, are
five to seven times those of teeth, with ceramic being 4 to
and gold alloys being approximately the same as for human
teeth.
A clinical effect of this difference is as follows. If a tooth
contained a poorly bonded composite restoration that was
cooled by the drinking of a cold liquid, the restoration would
contract more than the tooth, and small gaps would result
at the junction between the two materials. Oral fluids can
penetrate this space. When the temperature returns to nor-
mal, this fluid is forced out of the space. This phenomenon
is called
and occurs with some restorative mate-
rials, depending on the relationship of the thermal coef-
ficient of expansion of the material and human teeth and
the extent of bonding. Percolation is thought to be undesir-
able because of the possible irritation to the dental pulp and
recurrent decay. Dental amalgam is unusual in that perco-
lation decreases with time after insertion, presumably as a
result of the space being filled with corrosion products from
the amalgam. If the aforementioned composite were bonded
adequately to the tooth, the difference in thermal coefficient
of expansion could result in stress at the interface, which
could lead to failure of the bond over time.
THERMAL CONDUCTIVITY
good conductors of heat and cold.
Qualitatively, materials have different rates of conducting
heat; metals have higher values than polymers and ceramics.
When a portion of a tooth is replaced by a metal restoration
such as amalgam or gold alloy, the tooth may be temporarily

---

<!-- PDF page 28 -->

16
DENTAL MATERIALS Properties and Manipulation
sensitive to temperature changes in the mouth. Individuals
who wear orthodontic appliances or complete acrylic den-
tures also notice temperature effects different from those
experienced without these appliances.
has been used as a measure of the
heat transferred and is related to the rate of heat flow (see
more details in Appendix 2-1). The thermal conductivity of a
variety of materials is reported in Table 2-2.
Human enamel and dentin are poor thermal conductors
compared with gold alloys and dental amalgam, although
amalgam is substantially lower than gold. Glass ionomer
cement bases closely replace lost tooth structure with respect
to thermal conductivity. The reason for using cements as
thermal insulating bases in deep cavity preparations is that
although dentin is a poor thermal conductor, a thin layer of
it does not provide enough thermal insulation for the pulp
unless a cement base is used under the metal restoration.
Composite restorations have thermal conductivities compa-
rable to tooth structure and do not present a problem with
this property. Cavity varnishes and liners have low thermal
conductivities but are used in layers so thin that they are
ineffective as thermal insulators.
ELECTRICAL PROPERTIES
Galvanism is the generation of electrical currents that
the patient can feel.
Two electrical properties of interest are
and
. Galvanism results from the presence of dissimilar
metals in the mouth. Metals placed in an electrolyte (a liquid
that contains ions) have various tendencies to go into solu-
tion. Aluminum, alloys of which are sometimes used as tem-
porary crowns, has a strong tendency to go into solution and
has an electrode potential of +1.33 volts. Gold, on the other
hand, has little tendency to go into solution, as indicated by
an electrode potential of —1.36 volts. A schematic sketch of
two opposing teeth, one with a temporary aluminum alloy
crown and the other with a gold crown, is shown in Figure
2-1. The oral fluids function as the electrolyte, and the system
is similar to that of an electrical cell. When the two restora-
tions touch, current flows because the potential difference is
2.69 volts, and the patient experiences pain and frequently
complains of a metallic taste. The same effect can be experi-
enced if some aluminum foil from a baked potato becomes
wedged between two teeth and contacts a gold restoration.
Temporary polymer crowns are used to prevent this problem
because they are poor electrical conductors.
| t | Corrosion is the dissolution of metals in the mouth.
Tarnish is a surface reaction of metals in the mouth from
components in saliva or foods.
ay.\=)8 9-2-4
Thermal Conductivity of Dental
Materials
THERMAL CONDUCTIVITY
MATERIAL
(cal/sec/cm?[°C/cm])
Unfilled acrylics
0.0005
Zinc oxide—eugenol cement
0.0011
Human dentin
0.0015
Human enamel
0.0022
Composites
0.0025
Ceramic
0.0025
Zinc phosphate cement
0.0028
Dental amalgam
0.055
Gold alloys
0.710
xo ™
Temporary aluminum
alloy crown
Oral
fluids
Gold alloy crown
aN
FIGURE 2-1 Diagrammatic sketch of opposing teeth with a gold
crown and a temporary aluminum alloy crown indicating how gal-
vanism can occur.
Corrosion also can result from this same condition when
adjacent restorations are of dissimilar metals. As a result of
the galvanic action, material goes into solution, and rough-
ness and pitting occur. This effect also may occur if a gold
alloy is contaminated with a metal such as iron during han-
dling in the dental laboratory or because of variations in
concentration of elements from one part of the restoration
to another. Corrosion also may result from chemical attack
of metals by components in food or saliva. Dental amal-
gam, for example, reacts with sulfides and chlorides in the
mouth, as shown by polished amalgams becoming dull and
discolored with time. This effect sometimes is referred to
as
SOLUBILITY AND SORPTION
The solubility of materials in the mouth and the
(adsorption plus absorption) of oral fluids by the material
are important criteria in their selection. Frequently, labo-
ratory studies have evaluated materials in distilled water.
At times, these studies gave results that were inconsistent

---

<!-- PDF page 29 -->

with clinical observations, because materials in the mouth
are covered with plaque and therefore are exposed to vari-
ous acids and organic materials. An example of the incon-
sistency is that zinc phosphate cements are considerably
more soluble in the mouth than in laboratory tests in water
indicate. Also, the loss of zinc phosphate cement retain-
ing a gold crown is a result of dissolution followed by and
accompanied by disintegration. Nevertheless, laboratory
tests usually rank materials correctly, so only the actual
magnitude of the numbers should be taken with a grain
of salt.
Solubility and sorption are reported in two ways: (1) in
weight percentage of soluble or sorbed material and (2) as
the weight of dissolved or sorbed material per unit of surface
area (e.g., milligrams per cm?).
Absorption refers to the uptake of liquid by the bulk solid;
for example, the equilibrium absorption of water by acrylic
polymers is in the range of 2%. Adsorption indicates the con-
centration of molecules at the surface of a solid or liquid, an
example being the adsorption of components of saliva at the
surface of tooth structure or of a detergent adsorbed on the
surface of a wax pattern.
WETTABILITY
Wettability is
a measure of the affinity of a liquid for a
solid as indicated by spreading of a drop.
The
of solids by liquids is important in dentistry;
for example, the wetting of denture base acrylics by saliva, the
wetting of tooth enamel by pit and fissure sealants, the wetting
of elastomeric impressions by water mixes of gypsum materi-
als, and the wetting of wax patterns by dental investments.
The wettability of a solid by a liquid can be observed by
the shape of a drop of the liquid on the solid surface. Profiles
of drops of liquids on solids are shown in Figure 2-2. The
shape of the drops is identified by the contact angle 9, by the
angles through the drops bounded by the solid surface, and
by a line through the periphery of the drop and tangent to
the surface of the liquid.
If a low contact angle occurs, as in the left of Figure 2-2,
the solid is wetted readily by the liquid (
if the
liquid is water). If a contact angle is greater than 90°, as in
the right of Figure 2-2, poor wetting occurs (
if
the liquid is water).
The degree of wetting depends on the relative surface
energies of the solids and the liquids and on their inter-
molecular attraction. High-energy solids and low-energy
liquids encourage good wetting; thus, liquids generally wet
higher-energy solids well (e.g., water on metals and oxides).
On the other hand, liquids bead up on lower-energy solids
such as wax, Teflon, and many polymers. The high contact
angle of water on these solids can be decreased by adding a
wetting agent such as a detergent to the water, thus lowering
the surface tension or energy.
CHAPTER 2.
Properties of Materials
17
FIGURE 2-2 Good wetting of a solid by a liquid with a low contact
angle (left); poor wetting by a liquid on a solid forming a high contact
angle (right). (From O’Brien WJ, Ryge G: Wettability of poly(methyl
methacrylate) treated with silicon tetrachloride, J Prosthet Dent
15:304, 1965.)
MECHANICAL PROPERTIES
Knowledge of the magnitude of biting forces is essential in
understanding the importance of the mechanical properties
of dental materials. Maximum biting forces decrease from
the molar to the incisor region, and the average biting forces
on the first and second molars are about 580
(N),
whereas the average forces on bicuspids, cuspids, and inci-
sors are about 310, 220, and 180 N, respectively. To convert
Newtons to pounds, Newtons are divided by 4.45.
Patients exert lower biting forces on bridges and dentures
than on their normal dentition. For example, when a first
molar is replaced by a fixed bridge, the biting force on the
restored side is approximately 220 N compared with 580 N
when the patient has natural dentition. The average biting
force on partial and complete dentures has been measured to
be about 111 N; therefore, patients with dentures can apply
only approximately 19% of the force of those with normal
dentition.
Stress
LU | Stress is the force per unit area.
When a force is applied to a material, the material inherently
resists the external force. The force is distributed over an
area, and the ratio of the force to the area is called the
(see more details in Appendix 2-1).
Thus, for a given force, the smaller the area over which
it is applied, the larger the value of the stress. Figure 2-3
illustrates this effect. A distributed force has been applied
in Figure 2-3, A, and the same force has been applied in a
concentrated manner in Figure 2-3, B. The number of lines
(fringes) in the plastic model of a tooth when examined in
polarized light is directly proportional to the stress, and the
stress is shown to be inversely proportional to the area of
application. This effect can be demonstrated as follows: an
unsharpened pencil is placed against the palm of the hand; a
force is applied by placing a book on the end with the eraser;
and any pain is noted. Then the pencil is sharpened; the
procedure is repeated; and the increase in pain is noted as a
result of the increase in stress.
The relationship of force, area, and stress is shown also
in Table 2-3. A force of 111 N, which can readily be applied

---

<!-- PDF page 30 -->

18
DENTAL MATERIALS Properties and Manipulation
FIGURE 2-3 Cross-sectional model of a tooth under distributed
force (A) and concentrated force (B).
in the mouth, can produce a large stress, such as 172 mega-
pascals (or MPa), when the area of application of the force
is small. One megapascal equals approximately 145 lbs/in?.
Such conditions readily exist in the mouth, where contact
areas of 0.6 mm? frequently occur.
Several types of stress may result when a force is applied
to a material. These
are referred to as
and
and are shown diagrammatically in Figure 2-4. A
material is subjected to compressive stress when the mate-
rial is squeezed together, or compressed, and to tensile stress
when pulled apart. Shear stress occurs when one portion
(plane) of the material is forced to slide by another portion.
These types of stresses are considered to evaluate the proper-
ties of various materials.
Strain
Strain is the change in length per unit length of a mate-
rial produced by stress.
ay.\-]8 3 Relationship of Force, Area, and Stress
FORCE (N)
AREA (mm?)
STRESS (MPa)
111
645
0.1724
111
64.5
1.724
111
6.45
17.24
111
0.645
172.4
111
0.0645
1724.0
Force
Deformation
Axial
Elongation
~<_ >
Shrinkage - EE
—_
>
Shear
Shear
as
a
Twisting moment
Torsion
-¢ i
>-
{i
FIGURE 2-4 Schematic representation of tensile, compressive,
shear, twisting, and bending forces and their corresponding defor-
mations. (Modified from Powers JM, Sakaguchi RL, editors: Craig’s
Restorative Dental Materials, ed 13, St Louis, 2013, Elsevier Mosby.)
Bending moment Bending
The change in length or deformation per unit length when
a material is subjected to a force is defined as
. Strain
is easier to visualize than stress because it can be observed
directly (see an example calculation in Appendix 2-1). The
units of strain are dimensionless. Some dental substances,
such as elastomeric impression materials, exhibit consider-
able strain when a stress is applied; others, such as gold alloys
or human enamel, show low strain under stress.
Stress-Strain Curves
A convenient means of comparing the mechanical proper-
ties of materials is to apply various forces to a material and
to determine the corresponding values of stress and strain.
A plot of the corresponding values of stress and strain is
referred to as a stress-strain curve. Such a curve may be
obtained in compression, tension, or shear. An example
of a stress-strain curve in tension for a dental gold alloy
is shown in Figure 2-5. The shape and magnitude of the
stress-strain curve are important in the selection of den-
tal materials. Figure 2-5 clearly shows that the curve is a
straight line, or linear, up to a stress of about 276 MPa, after
which it is concave toward the strain axis. The curve ends at
a stress of 590 MPa and a strain of 0.2 because the sample
ruptured.
Elastic Modulus
The
is equal to the ratio of the stress to the
strain in the linear or elastic portion of the stress-strain
curve (see an example calculation in Appendix 2-1). The
elastic modulus is a measure of the stiffness of a material, and

---

<!-- PDF page 31 -->

600 L
Ultimate strength
oS
=
= 400
8
2g
|_ /~— Yield strength
9
~<— Proportional limit
200
0
|
N
1
\
0
0.05
0.1
0.15
0.2
Strain
FIGURE 2-5 Stress-strain curve in tension for dental gold alloy with
fracture point at asterisk (*).
high numbers are not unusual for this property. Values for
selected materials are listed in Table 2-4, which shows that
gold alloys have approximately the same stiffness as human
enamel and that composites and zinc phosphate cement are
in the same range as human dentin. Unfilled acrylics are
much more flexible, with silicone impression material being
the most flexible. Stiffness is important in the selection of
restorative materials. Because large deflections under stress
are not desired, low values are needed for elastic impres-
sion materials so that they can be readily removed from the
mouth.
Proportional Limit and Yield Strength
Proportional limit and yield strength are measures of the
stress allowed before permanent deformation.
Proportional limit and yield strength indicate the stress at
which the material no longer functions as an elastic solid. The
strain recovers below these values if the stress is removed, and
permanent deformation of the material occurs above these
values. The
is the stress on the stress—
strain curve when it ceases to be linear or when the ratio of
the stress to the strain is no longer proportional. The
is the stress at some arbitrarily selected value of
permanent strain, such as 0.001, and thus is always slightly
higher than the proportional limit. For example, the propor-
tional limit for the gold alloy in Figure 2-5 is 276 MPa, and the
yield strength is 324 MPa. These values indicate that stresses
in excess of 276 to 324 MPa in the gold alloy result in perma-
nent deformation after the applied force has been removed.
These two properties are particularly important because a
restoration can be classified as a clinical failure when a sig-
nificant amount of permanent deformation takes place even
though the material does not fracture. Materials are said to
be elastic in their function below the proportional limit or
yield strength and to function in a plastic manner above
these stresses.
| ie stress at which fracture occurs is called the
CHAPTER 2.
Properties of Materials
19
ay.\=)8 2. Elastic Moduli of Selected Dental
Materials
MATERIAL
ELASTIC MODULUS (GPa)*
Silicone impression material
0.00015-0.001
Unfilled acrylic
2.8
Zinc oxide-eugenol cement
2.8
Adhesive resin layer
3.5-4.8
Zinc polyacrylate cement
3.9
Glass ionomer cement
5.5
Low-viscosity resin
5.8
Hybrid layer (composite/tooth)
8.0-9.0
Human dentin partially
13.0
demineralized
Zinc phosphate cement
13.8
Composite
16.6
Human dentin
19.3
Dental amalgam
27.6
Human enamel
90.0
Gold alloy
96.6
“1 GPa = 1000 MPa.
Typical yield strength values for a variety of materials are
listed in Table 2-5, which shows that unfilled acrylic poly-
mers deform permanently at a considerably lower stress
than composites, but that both have much lower values than
human enamel. It might seem that none of these materials
would deform permanently with such high numbers for the
yield strength, except that, as shown in the section on stress,
biting forces can produce stresses readily that could exceed
the yield strength.
Ultimate Strength
ultimate strength.
If higher and higher forces are applied to a material, a stress
eventually will be reached when the material fractures or
ruptures. This point on the stress-strain curve, the
, is denoted with an asterisk in Figure 2-5. If the
fracture occurs from tensile stress, the property is called
the
; if in compression, the
; and if in shear, the
. As Figure 2-5
shows, the tensile strength of the gold alloy was 590 MPa.
The tensile and compressive strength of a material may
be significantly different, as illustrated in Table 2-6. Brittle
materials, such as human enamel, amalgam, and composites,
have large differences and are stronger in compression than
in tension.
Limited data are available on the shear strength of den-
tal materials. The shear strength of composites is from 55 to
69 MPa and is about 41 MPa for unfilled acrylics; these
values are only slightly higher than and are comparable to
the corresponding tensile strengths.

---

<!-- PDF page 32 -->

20
a\-) 87-25
Yield Strength of Selected Dental
Materials
DENTAL MATERIALS Properties and Manipulation
MATERIAL
YIELD STRENGTH (MPa)
Unfilled acrylics
43-55*
Composites
138-172*
Human dentin
165*
Gold alloys
207-620t
Human enamel
344*
*Yield strength in compression.
tYield strength in tension.
ay\=j)8=7e0m
Ultimate Strength of Selected Dental
Materials
TENSILE
COMPRESSIVE
MATERIAL
STRENGTH (MPa) | STRENGTH (MPa)
Human enamel
10
400
Unfilled acrylics
28
97
Composites
34-62
200-345
Ceramic
40
150
(feldspathic)
Dental amalgam
48-69
310-483
Human dentin
98
297
Gold alloys
414-828
-
The bond between two materials is usually measured in
tension or in shear and is expressed as the stress necessary
to cause rupture of the bond. Depending on the system, the
bond may be chemical, mechanical, or a combination of the
two types. The bond between acrylic denture teeth and acrylic
denture bases is essentially chemical and is frequently greater
than 34 MPa measured in tension. On the other hand, the bond
between composites and acid-etched tooth enamel is essen-
tially mechanical and has a value of approximately 20 to 30
MPa in tension. Adhesives are also available for bonding com-
posites to dentin with reported bond strengths of 15 to 35 MPa.
These bonds have been shown to result from the diffusion of
the bonding agent into the surface layer of etched dentin.
Elongation and Compression
The amount of deformation that a material can with-
stand before rupture is reported as the percent elonga-
tion when the material is under tensile stress or the per-
cent compression when it is under compressive stress.
The percent elongation at rupture of the gold alloy shown in
Figure 2-5 can be determined readily from the strain at rup-
ture simply by multiplying the strain (deformation per unit
length) by 100 to convert it to
. In the
example in Figure 2-5, the percent elongation is 20% (see an
example calculation in Appendix 2-1). Similar calculations
can be made for materials in compression and would repre-
sent the percent of plastic strain at rupture.
The percents of elongation and compression are impor-
tant properties in that they are measures of
and
, respectively. These two properties indicate
the amount of plastic strain, or deformation, that can occur
before the material fractures and, as such, they indicate the
brittleness of the material. For example, the gold alloy with
19% elongation can be deformed considerably before frac-
ture, and it would be classed as a ductile alloy. Considerable
burnishing and adaptation of the margins of castings from
this alloy could be done without fear of fracturing the mar-
gin. In general, gold alloys with elongations of less than 5%
are considered brittle, and those with values higher than 5%
are classed as ductile materials.
Composites are considered brittle materials because the
percentage of compression at failure is in the range of 2% to
3%. Clinical observation has been that these materials fail
under excessive stress as a result of brittle fracture.
Resilience and Toughness
Up to this point, properties related only to stress or strain
have been discussed. Two properties involve the area under
the stress-strain curve and thus involve the energy required
to reach specified points on the curve.
Resilience and toughness indicate the energy absorbed
up to the proportional limit and the ultimate strength,
respectively, and relate to the resistance to deformation
and fracture under impact.
The energy required to deform a material permanently is a
criterion of its
, whereas the energy necessary to
fracture a material is a measure of its
. These areas
are shown as shaded portions of the stress-strain curves in
Figure 2-6.
These two properties are more complex than strength or
deformation, because their magnitude is a product of stress
and strain. Two materials may have the same resilience, with
one having high yield strength and low corresponding strain
and the other having lower yield strength and higher cor-
responding strain. Two such materials are composites and
unfilled acrylics, both of which have a resilience of approxi-
mately 7 cm-kg/cm3, despite considerable differences in yield
strength. Toughness also is not a simple quantity; for exam-
ple, although composites have considerably higher yield
strengths than unfilled acrylics, the latter may be deformed
so much more before rupture that they are tougher than
composites (Figure 2-7).
Hardness
| t | Hardness is the resistance of a material to indentation.
|
A material is considered hard if it strongly resists indenta-
tion by a hard material such as diamond. One would expect
that hardness would be related to yield strength and wear

---

<!-- PDF page 33 -->

t
t
n
wo
2
a
e
a
Resilience
a
Toughness
A
Strain >
B
Strain
FIGURE 2-6 Stress-strain curves illustrating the areas that give a
measure of the resilience (A) and toughness (B).
Material A
Material B
Stress
Stress
Strain
Strain
FIGURE 2-7 Stress-strain curves for composite (material A) and
unfilled acrylic (material B). The two materials have approximately
the same resilience, but material B is considerably tougher.
resistance; however, the property is complex. In general, no
direct relationship exists between hardness and these two
properties. The only exception is in the comparison of mate-
rials of the same type, such as a series of similar gold alloys.
The hardness of dental materials generally is reported in
. The Knoop hardness is obtained by mea-
surement of the length of the long diagonal of an indenta-
tion from a diamond indenter and calculating the number
of kilograms required to give an indentation of 1 mm”. Thus,
the larger the indentation, the smaller the value. An example
of indentations in dentin and cementum is shown in Figure
2-8; the larger indentations are in cementum, and the smaller
are in dentin. Examples of Knoop hardness values of various
materials are listed in Table 2-7. Enamel and ceramic are two
of the hardest, and unfilled acrylic is the softest of the materi-
als listed.
The Knoop hardness is a satisfactory method for evalu-
ating many restorative materials. Although the indentations
are small, they are not small enough to evaluate the hard-
ness of the resin-dentin bonding region of dental com-
posites. Studies of the hardness of this region have used a
nano-indentation method. The nano-indentation technique
measures much smaller indentations under small loads and
allows the hardness of extremely small areas to be deter-
mined. However, the nano-indentation values cannot be
directly compared with Knoop values, because the Knoop
hardness is calculated from the permanent surface defor-
mation after removal of the load and the nano-indentation
hardness values are calculated from the penetration while
under load. This difference can be seen in the values for
enamel and dentin listed in Table 2-7. In spite of this differ-
ence, the two methods rank materials in the same order. An
CHAPTER 2.
Properties of Materials
21
Cementum
ew
ane
_.
FIGURE 2-8 Knoop hardness indentations in dentin and cemen-
tum. Longer indentations are in cementum, indicating lower hard-
ness than for dentin.
additional advantage of the nano-indentation method is that
it allows the calculation of the elastic modulus.
Strain-Time Curves
For materials in which the strain is independent of the length
of time that a load is applied, stress-strain curves are impor-
tant. However, for materials in which the strain is dependent
on the time the load is maintained, strain-time curves are
more useful than stress-strain curves in explaining their
properties. Examples of materials that have strain-time-
dependent behavior are alginate and elastomeric impression
materials, dental amalgam, and human dentin.
A strain-time curve for an elastomeric impression mate-
rial is shown in Figure 2-9. A compressive load was applied
at ty, and an initial rapid increase in strain occurred from
O to A. The load was maintained until t,, with the strain
gradually increasing from A to B; this increase resulted
from a combination of viscoelastic strain (time dependent
but recoverable) and viscous flow (time dependent and not
recoverable). The load was removed at t,, which resulted in a
rapid decrease in strain from B to C. This recovery took place
because of the release of elastic strain. A continued gradual
decrease in strain occurred from C to D as a result of the
recovery of the viscoelastic strain. At t,, no further decrease
in strain took place, and a permanent strain remained, the
magnitude being represented by DE.
If the load had been applied for a longer time than t, or
the magnitude of the load had been greater, the amount of
permanent strain would have been more. Clinically, this

---

<!-- PDF page 34 -->

22
DENTAL MATERIALS Properties and Manipulation
ay\=)8§-=9-7aa
Hardness of Selected Dental Surfaces
KNOOP
KNOOP
NANO-
HARDNESS
HARDNESS
_ INDENTATION
MATERIAL
(kg/mm?)
(GPa)
HARDNESS (GPa)
Unfilled acrylic
20
0.20
resin
Zinc phosphate
40
0.39
cement
Human
43
0.42
cementum
Human dentin
68
0.67
0.49*
22-Karat gold
85
0.83
alloy
Dental amalgam
110
1.08
Human enamel
343
3.36
3.39*
Ceramic
460
4.51
Adhesive resin
0.10*
Hybrid layer
0.15-0.19*
(composite/
tooth)
Microfilled low-
0.19*
viscosity resin
Fillers in
2.9-8.8*
composites
“Values determined by nano-indentation are not directly comparable to Knoop hard-
ness values.
v4 Load off
B
£
A
g
ao
Cc
;D
0
:
1E
to
ty
ty
Time >
FIGURE 2-9 Strain-time curve for elastomeric impression material.
means the shorter the time and the less force applied to the
impression material, the lower the permanent strain and the
more accurate the impression.
The strengths of such materials are also dependent on the
rate of application of the load. Higher tensile strengths result
at more rapid rates of applying the load. As a result, it is rec-
ommended that alginate impressions be removed from the
mouth in a rapid motion.
Dental amalgam is stronger the more rapidly the force
is applied. However, values for the compressive strength
obtained at low rates of load application have been shown to
correlate better with rankings of clinical service than higher
rates of loading. As a result, the testing of amalgam usually is
conducted at low rates of application of force.
Dynamic Properties
The properties described so far are classified as static proper-
ties because of the relatively slow rate of application of the
load. The properties at extremely high rates of loading, such
as from an impact, are also important in dentistry. They are
classified as dynamic properties and are important in the
evaluation of materials such as athletic mouth protectors.
Properties of particular importance are the dynamic
modulus and dynamic resilience. The dynamic modulus is
a measure of the stiffness of the material at a high rate of
strain and is important for mouth protector materials for
which the mechanical properties are strain-rate dependent.
The dynamic resilience measures the energy absorbed at
high rates of strain such as from a blow to an athletic mouth
protector.
QUICK REVIEW
The properties of materials are major criteria for the perfor-
mance of dental materials in service. Dimensional stability
is an important property requirement of impression and
restorative materials. Thermal conductivity is important as a
measure of how much heat and cold are transmitted to pulpal
and soft tissues under restorations. Electrical properties are
important in terms of galvanic currents generated by dis-
similar metals and the discomfort they cause patients. Solu-
bility is especially important in regard to cements that hold
restorations in place. Wetting of dental materials by liquids is
important in the processing of dental materials and in their
relation to saliva in the mouth. Hardness is a measure of the
resistance of a material to indentation and scratching. Elastic
modulus indicates the stiffness of a material, yield strength
the stress it can withstand before permanent deformation,
ultimate strength the stress required to fracture a material,
and elongation its ductility. Toughness measures the energy
needed to fracture a material, and it is important for materi-
als such as denture resins to withstand the shock of being
accidentally dropped without breaking.
SELF-TEST QUESTIONS
In the following multiple-choice questions, one or more of the
responses may be correct.
1. Which of the following statements describe(s) the pur-
pose of the American National Standards Institute and
the American Dental Association specifications?
a. The specifications measure clinical properties of
materials to establish minimum standards.
b. The specifications measure critical physical and
mechanical properties of materials to establish mini-
mum standards.
c. Knowledge of materials that meet minimum require-
ments ensures clinical success.
d. Knowledge of materials that meet minimum require-
ments ensures quality control and is helpful in the
selection of materials for dental practice.

---

<!-- PDF page 35 -->

2. An impression of the vertical dimension of a cavity
preparation 8 mm in length shows a linear contraction
of 0.5%. Compute the actual dimensional change in
micrometers (um).
a. —-4um
b. -40 um
c. +40 um
d. +0.04 um
. A pattern 8 mm in length made from a wax with a linear
coefficient of thermal expansion of 380 x 10-§/°C cools
from 37° to 22° C. Compute the actual dimensional
change in micrometers (um).
a. —45.6 um
b. —0.0456 um
c. —4.56 um
d. +4.56 um
. Rank the following dental materials in order of increas-
ing values of their coefficient of thermal expansion:
dental amalgam, human teeth, ceramic, and unfilled
acrylics.
a. Human teeth, ceramic, dental amalgam, and unfilled
acrylic
b. Ceramic, human teeth, unfilled acrylic, and dental
amalgam
c. Ceramic, human teeth, dental amalgam, and unfilled
acrylic
d. Human teeth, ceramic, unfilled acrylic, and dental
amalgam
. Which of the following statements describe(s) percolation?
a. Percolation usually decreases with time after inser-
tion of dental amalgam.
b. Percolation is caused by differences in the coefficient
of thermal expansion between the tooth and the
restorative material when heated or cooled.
c. Percolation is thought to be undesirable because of
possible irritation to the dental pulp and recurrent
decay.
d. Percolation is not likely to occur with unfilled acrylic
restorations.
. Which of the following restorative materials has/have
values of thermal conductivity similar to human enamel
and dentin?
a. Dental amalgam
b. Composites
c. Zinc phosphate cements
d. Gold alloys
. Which of the following is/are examples of galvanism in
restorative dentistry?
a. Aluminum foil from a baked potato becomes wedged
between two teeth and contacts a gold restoration.
b. A temporary acrylic crown contacts a gold restoration.
c. A temporary aluminum crown contacts a gold
restoration.
d. Patient complains of a metallic taste.
8.
10.
11.
12.
13.
14.
CHAPTER 2.
Properties of Materials
23
Which of the following conditions could lead to corro-
sion in restorative dentistry?
a. A gold alloy contaminated with iron during handling
in the dental laboratory
b. A chemical attack of a metal by components in food
or saliva
c. Polished amalgams that have become dull and discol-
ored with time
d. Adjacent restorations constructed of dissimilar
metals
. The contact angle of water on a dental wax is 105 degrees.
Which of the following terms describe(s) the wettability
of the wax?
a. Hydrophobic
b. Hydrophilic
c. Hydroscopic
d. Hygroscopic
Which of the following factors increase(s) the wetting of
a solid by a liquid?
a. High surface energy of the solid
b. Low surface energy of the liquid
Which of the following statements is/are true?
a. The average biting force on an incisor is about 180 N.
b. The average biting force on a first molar is about 1110
N.
c. The average biting force on complete dentures is
about 111 N.
d. When a first molar is replaced by a fixed bridge, the
biting force on the restored side is about 220 N.
An amalgam has a force of 111 N applied over a contact
area of 0.645 mm?. Which of the following is the stress
applied to the amalgam? Would you expect the amalgam
to fracture?
a. 17.2 MPa
b. 1720 MPa
c. 172 MPa
d. 1.72 MPa
An alginate impression can withstand a strain of 10%
without significant permanent deformation. If the
impression must be deformed 0.5 mm to pass over an
undercut, how thick should the material be between the
tray and the tooth?
a. 10mm
b.
5mm
c. 0.5mm
d. 0.05 mm
Which of the following dental materials has/have an
elastic modulus value that is similar to human enamel?
a. Zinc phosphate cement
b. Human dentin
c. Dental amalgam
d. Gold alloy

---

<!-- PDF page 36 -->

24
DENTAL MATERIALS Properties and Manipulation
15. Which of the following statements is/are true?
a. The yield strength is always slightly higher than the
proportional limit.
b. Above the stress associated with the yield strength, a
material no longer functions as an elastic solid.
c. Above the stress associated with the yield strength,
a material will be permanently deformed, even after
the applied force is removed.
d. Most restorations are not classified as clinical failures
until fracture has occurred.
16. Rank the following dental materials in order of increas-
ing tensile strength: dental amalgam, gold alloy, human
dentin, and human enamel.
a. Dental amalgam, human dentin, human enamel, and
gold alloy
b. Human enamel, dental amalgam, human dentin, and
gold alloy
c. Human dentin, human enamel, dental amalgam, and
gold alloy
d. Human dentin, human enamel, gold alloy, and dental
amalgam
17. Rank the following dental materials in order of increas-
ing compressive strength: unfilled acrylic, dental amal-
gam, human dentin, and human enamel.
a. Human enamel, human dentin, dental amalgam, and
unfilled acrylic
b. Unfilled acrylic, human enamel, human dentin,
and dental amalgam
c. Unfilled acrylic, human dentin, human enamel, and
dental amalgam
d. Dental amalgam, unfilled acrylic, human dentin, and
human enamel
18. Which of the following is/are test(s) for measuring
hardness?
a. Knoop
b. Toughness
c. Yield strength
d. Resilience
19. Which of the following dental materials has/have
mechanical properties that are time dependent?
a. Human dentin
b. Gold alloy
c. Dental amalgam
d. Alginate hydrocolloid
e. Elastomeric impression materials
20. What happens if a load is applied to an elastomeric
impression for a long rather than a short time?
a. The permanent strain will be greater.
b. The permanent strain will be less.
c. The elastic strain will be greater.
d. The viscoelastic strain will be less.
Use short answers to fill in the following blanks.
21. The property that measures the expansion of a material
per unit length for every degree of temperature change is
called the
22. If the contact angle of a water droplet on the surface of a
dental material is greater than 90 degrees, the material is
classified as
23. When the deformation of a material is divided by
the length of the material, the quotient is called
the.
.
24. When the force applied to a material at fracture is
divided by the area over which the force was applied, the
quotient is called the
.
For the following statement, answer true or false.
25. An alginate impression material gave two different
stress-strain curves (shown in the following figure)
when tested rapidly and slowly. As a result, the proper-
ties (ie., plastic and elastic) are better evaluated using a
strain-time test than a stress-strain test.
a. True
b. False
Fast loading
Slow loading
Stress
Strain
Provide an answer for each section (a-e).
26. A dental material gave the following stress-strain curve
when tested in tension. Which portions of the curve
(e.g., points O, A, or B, sections OA , OAB, AB, or ab)
represent the following properties?
a. Elastic
b. Plastic
c. Initial permanent deformation
d. Ultimate tensile strength
e. Stiffness
Stress
Strain

---

<!-- PDF page 37 -->

Calculate the correct answers for each section (a-c).
27. A dental material yielded the following stress-strain
curve in tension. What are the values of the following
properties?
a. Elastic modulus
b. Proportional limit
c. Tensile strength
CHAPTER 2.
Properties of Materials
25
300
250 +
200 +
150
5
Stress, MPa
100
+
50
0 +!
0.000
0.002
SUGGESTED SUPPLEMENTARY READINGS
0.004
0.006
0.008
0.010
Strain
Craig RG, Farah JW: Stress analysis and
design of single restorations and fixed
bridges, Oral Sci Rev 10:45, 1977.
Craig RG, Peyton FA: The microhardness of
enamel and dentin, J Dent Res 37:661, 1958.
Craig RG, Peyton FA: Elastic and mechani-
cal properties of human dentin, J Dent Res
37:710, 1958.
Craig RG, Peyton FA: Thermal conductiv-
ity of tooth structure, dental cements and
amalgam, J Dent Res 40:411, 1961.
Craig RG, Peyton FA, Johnson D: Compres-
sive properties of enamel, dental cements,
and gold, J Dent Res 40:936, 1961.
Craig RG, Powers JM: Wear of dental tissues
and materials, Int Dent
J 26:121, 1976.
Farah JW, Powers JW, Dennison JB, et al:
Effects of cement bases on the stresses
and deflections in composite restorations,
J Dent Res 55:115, 1976.
Ferracane JL: Is the wear of dental compos-
ites still a clinical concern? Is there still a
need for in vitro wear simulating devices?
Dent Mater 22:689, 2006.
Penn RW, Craig RG, Tesk JA: Diametral ten-
sile strength and dental composites, Dent
Mater 3:46, 1987.
Powers JM, Farah JW, Craig RG: Modulus of
elasticity and strength properties of dental
inlay cements and bases, Am Dent Assoc J
92:588, 1976.
Van Meerbeek B, Willems G, Celis JP, et al:
Assessment by nano-indentation of the
hardness and elasticity of the resin-dentin
bonding areas, J Dent Res 72:1434, 1993.
Willems G, Celis JP, Lambrechts P, et al:
Hardness and Young’s modulus determined
by nanoindentation technique of filler par-
ticles of dental restorative materials com-
pared with human enamel, J Biomed Mater
Res 27:747, 1993.
©volve Please visit http://evolve.elsevier.com/Powers/dentalmaterials for additional practice and study support tools.

---

<!-- PDF page 38 -->

APPENDIX
2-
DIMENSIONAL CHANGE DURING SETTING
Equations
THERMAL CONDUCTIVITY
A typical example is the linear dimensional change of an
addition silicone impression material from a time just after
setting until 24 hours after setting. An impression is taken
of two marks on a metal plate approximately 51 mm apart;
then the distance between the two marks transferred to the
impression is measured with a measuring microscope just
after the impression sets, 10, and, again, 24 hours later, /1.
The percentage is calculated as indicated by the following
formula:
I 0
i
/ 1
h=b J 499 =%
I
50.876 — 50.985
50.985
x 100
=— 0.21%
The result of —0.21% indicates that a linear shrinkage took
place within 24 hours after setting.
THERMAL DIMENSIONAL CHANGE
To make a comparison between materials easier, the linear
thermal expansion is expressed as a coefficient of thermal
expansion, which is calculated according to the following
formula:
le = Ie H(b-
j
t,) = Linear coefficient of thermal expansion
t1
The first term converts the change to unit length and the
second to unit temperature. The value represents the change
in length per unit length for each degree of temperature
change. Following is a typical calculation for an unfilled den-
tal polymer:
50.500 — 50.409 = (40 — 20)=90.3x
107 °/°C
50.409
The dimensions are per degree because the first term
in the equation is dimensionless (it is a length per unit
length).
Thermal conductivity is defined as the number of calories per
second flowing through an area of 1 cm? in which the tem-
perature drop along the length of the specimen is 1° C/cm.
STRESS
‘The ratio of the force to the area is called the stress:
Stress = Force
Area
STRAIN
The change in length or deformation per unit length when a
material is subjected to a force is defined as strain:
Deformation
Length
Strain =
For example, if a rubber band 2.54 cm long is stretched
1.27 cm, the strain is as follows:
1.27¢m _
2.54 cm
0.5
ELASTIC MODULUS
The elastic modulus is the slope of the stress-strain curve in
the initial straight-line portion; thus, the value for the gold
alloy (see Figure 2-5) is the following:
Elastic modulus
= SSS _ 276 MPa
Strain
0.003 = 92,000 MPa
ELONGATION AND COMPRESSION
In practical tests, the plastic strain (the strain between the
proportional limit and the ultimate tensile strength) is used
in the calculations; thus, for the example in Figure 2-5, the
percentage of elongation is as follows:
(0.20 — 0.01) x 100 %=19%
