Repository: endoking5792/dental-study-material

# Dental Materials: Properties and Manipulation — 10th Edition — Chapter-wise Markdown

Converted from the supplied PDF. Each chapter is a separate Markdown file. PDF page markers are retained to help locate source material.

- [Chapter 1: Introduction to Restorative Dental Materials](./Chapter_01_Introduction_to_Restorative_Dental_Materials.md) — PDF pages 13–25
- [Chapter 2: Properties of Materials](./Chapter_02_Properties_of_Materials.md) — PDF pages 26–38
- [Chapter 3: Preventive Dental Materials](./Chapter_03_Preventive_Dental_Materials.md) — PDF pages 39–52
- [Chapter 4: Direct Esthetic Restorative Materials](./Chapter_04_Direct_Esthetic_Restorative_Materials.md) — PDF pages 53–65

File: textbooks/Dental Materials/Dental_Materials_Chapterwise_MD_All/Dental_Materials_Properties_and_Manipulation_10e_MD/Chapter_03_Preventive_Dental_Materials.md (part 1 of 2)
# Chapter 3: Preventive Dental Materials
**Source:** Dental Materials: Properties and Manipulation — 10th Edition
**PDF pages:** 39–52


---

<!-- PDF page 39 -->

OBJECTIVES
After reading this chapter, the student should be able to:
Fluoride, Gels, Rinses, and Varnishes
1. Indicate the components in fluoride gels, rinses, and
varnishes.
2. Compare the characteristics of different types of
fluoride treatments.
. Describe the clinical effectiveness of fluoride gels.
. Give the pH range of many commercial fluoride gels.
5. List five steps involved in the application of a fluoride gel.
Ww
Pit and Fissure Sealants
1. Describe the uniqueness of pit and fissure caries
compared with smooth-surface caries.
2. List the components in light-activated and amine-
accelerated resin sealants, and indicate their function.
3. Describe factors that affect the penetration of a sealant
into a fissure.
. Discuss the retention and efficacy of sealants.
. Describe the clinical success of sealants.
. List four situations in which sealant should not be used.
. List six steps involved in the application of sealants.
NAW
Mouth Protectors
1. Give the percentage of oral injuries sustained in
unorganized sports.
2. List common reactions of teeth to trauma.
KEY TERMS
10.
11.
12.
IBS
. List three types of mouth protectors, and describe
the material commonly used in custom-made mouth
protectors.
. Compare the characteristics of different types of
mouth protectors.
. List eight physical and mechanical properties that
characterize a mouth-protector material.
. List eight properties of a mouth protector that can be
evaluated clinically.
. Discuss the clinical implications of the properties of
hardness and tearing.
. Describe three causes of breakdown of a mouth
protector.
. List two causes of permanent deformation of a mouth
protector during storage, and indicate two proper
methods of storage.
Describe the four basic steps to prepare a custom-
made mouth protector from a thermoplastic material.
Indicate two goals in the forming of a mouth
protector.
Give two mistakes common in the fabrication of a
mouth protector.
List five instructions to give to a patient for the proper
care of a mouth protector.
Abrasion
Cross-linked polymer
Alumina
Dimethacrylate
Amine
Gel
Glass ionomers
Hybrid ionomers
Bisphenol A-glycidyl methacrylate
(Bis-GMA)
Ceramics
Initiator
Compomers
Monomer
Composites
Palatal area
Polymerization
Poly(vinyl acetate)-polyethylene
Polyurethane
Resin-modified glass ionomers
Thermoplastic
Thixotropic
Varnish
—

---

<!-- PDF page 40 -->

28
DENTAL MATERIALS Properties and Manipulation
Prevent: dental materials are designed to prevent disease
or injury to the teeth and supporting tissues. Three pre-
ventive materials are fluoride
or
pit and fis-
sure sealants, and mouth protectors. Fluoride gels are applied
in a tray to the teeth after a dental prophylaxis or at home
to prevent smooth-surface caries. Fluoride rinses and var-
nishes are also available. Pit and fissure sealants are polymers
applied to the occlusal surfaces of posterior teeth to prevent
pit and fissure caries. Mouth protectors are made from poly-
mers formed by heat to fit over the teeth of the maxillary arch
to protect the mouth from sudden blows that could fracture
or dislodge the teeth. Mouth protectors also may be used as
trays, or carriers, to provide topical fluoride or bleaching
applications, or as shields to prevent damage from bruxism.
Polymers are organic molecules of high molecular
weight made up of many repeating units.
FLUORIDE GELS, FOAMS, RINSES,
AND VARNISHES
Numerous clinical studies have established the effectiveness
of the fluoride ion in lowering the incidence of dental caries.
Methods to accomplish topical application of fluoride are the
use of gels in trays, rinses, and varnishes.
Composition
Typical commercial acidulated phosphate-fluoride (APF,
12,300 ppm fluoride) gels contain 2% sodium fluoride, 0.34%
hydrogen fluoride, and 0.98% phosphoric acid with thicken-
ing, flavoring, and coloring agents in an aqueous gel. Some
commercial gels, however, contain more sodium fluoride
(2.6%) but less hydrogen fluoride (0.16%). The fluoride-
ion concentration of most gels ranges from 1.22% to 1.32%.
Examples of office and prescription fluoride treatments are
listed in Table 3-1. APF products are contraindicated for
patients with tooth hypersensitivity—they can cause erosion
and worsen the hypersensitivity.
a
A thixotropic material has low flow under no load but
flows readily when placed under load.
Neutral sodium fluoride foams, gels, and rinses are avail-
able. One product is
which contains sodium
fluoride and thickening agents (polyacrylic acid and a gum).
The pH is adjusted to between 6 and 8. Values of pH in this
range should minimize acid etching of restorative materi-
als, such as
and
caused by more acidic APF gels.
Varnishes containing 5% sodium fluoride (22,600 ppm
fluoride) are available (Duraflor Halo 5% Sodium Fluo-
ride White Varnish, Medicom, Tonawanda, NY; Kolorz
ClearShield Fluoride Varnish, DMG America, Englewood,
NJ). Some products (Enamel Pro Varnish, Premier Dental
Products, Plymouth Meeting, PA) also contain amorphous
calcium phosphate (ACP), which contributes to remineral-
ization of enamel.
Stannous fluoride products are effective in providing fluo-
ride but can cause staining of tooth surfaces and restorations.
Properties
Characteristics of different types of fluoride treatments are
compared in Table 3-2. The clinical effectiveness of acidu-
lated phosphate-fluoride gels varies, which depends in part
on the method and frequency of application. Reductions in
dental caries of 37% and 41% were observed in two studies
of 2 years’ duration in which the gel was applied annually.
A reduction of 26% was observed at the end of 3 years in
another study. A reduction of 80% after 2 years was observed
in a study in which a gel with lower fluoride content (0.5%
versus 1.23%) and higher pH (pH 4.5 versus pH 3) than that
used in the aforementioned studies was self-applied each
school day. One clinical study showed no significant reduc-
tion in the incidence of dental caries after 2 years. The typi-
cal 4-minute application appears to be more effective than a
1-minute application.
ay.\=)8- 3 Examples of Office and Prescription Fluoride Treatments
FLUORIDE DELIVERY SYSTEM
TYPE
CONCENTRATION
PRODUCT
MANUFACTURER
Acidulated phosphate-fluoride
 Office-use foam
1.23%
ALLSolutions Fluoride Foam
DENTSPLY Professional (York, PA)
Sodium fluoride
Office-use foam
2.0%
Oral-B Neutra-Foam
Oral-B (South Boston, MA)
Home-use rinse
0.2%
PreviDent Rinse
Colgate Professional (Canton, MA)
Stannous fluoride
Home-use gel
0.4%
Perfect Choice
Challenge Products (Louisville, CO)
ay\=)8=npyam
Characteristics of Different Types of Fluoride Treatments
CHARACTERISTIC
ACIDULATED PHOSPHATE-FLUORIDE
SODIUM FLUORIDE
STANNOUS FLUORIDE
Form acidity (pH)
Gel, rinse, foam
Gel, rinse, foam
Gel, rinse
Acidic
Neutral
Acidic
Can etch restorations
Yes
No
Yes
Can stain restorations
No
No
Yes

---

<!-- PDF page 41 -->

Varnish containing 5% sodium fluoride has been found
to be effective in reducing caries in primary and permanent
dentition. Caries reduction (Eecayed, Missing, Filled Sur-
faces - DMES) ranged from 19% to 48% in primary dentition
and from 30% to 63% in permanent dentition. Five percent
sodium fluoride varnish is also effective in reducing orth-
odontic decalcification.
Manipulation
Fluoride foams and gels can be applied in soft, spongy trays
after a dental prophylaxis. The teeth are kept as free from
saliva as possible before application of the tray. A ribbon of
gel is placed in the troughs of the maxillary and mandibular
trays. Then the trays are placed in position, and pressure is
applied by squeezing the buccal and lingual surfaces to mold
the tray tightly around the teeth so that the gel penetrates
between the teeth. The patient is instructed to bite lightly for
4 minutes. After application of a gel, the patient is instructed
not to eat for 30 minutes. Rinses are not recommended for
children younger than 6 years.
PIT AND FISSURE SEALANTS
Smooth-surface caries has been reduced by the use of estab-
lished preventive measures such as fluoridation of commu-
nal water supplies, topical application of fluoride during
enamel development, and individual plaque-control pro-
grams. These measures, however, have not been completely
effective in reducing the incidence of dental caries in pits and
fissures, which are sites susceptible to dental caries because
of their anatomic construction.
The uniqueness of pit and fissure caries is a result of the
special anatomy of the occlusal surfaces of posterior teeth. A
smooth-based depression on the occlusal surface of a tooth is
termed a groove, an example of which is shown in a histologic
section in Figure 3-1, A. The tip of an explorer in the upper left
corner of this figure indicates the relative size of such a groove.
A groove is cleansed by the excursion of food or of a toothbrush
bristle. The pit and fissure, however, is an enamel fault that is
the result of noncoalescence of enamel during tooth formation.
This lack of enamel coalescence may extend to the dentoenamel
junction, or it may be incomplete, with the fissure extending
some lesser depth into the enamel. The debris and microbial
masses that collect in a fissure are readily apparent in Figure
3-1, B. Under appropriate conditions, pit and fissure caries is
initiated. The unusual anatomy of the pit and fissure causes
such sites to exhibit a high incidence of dental caries. In fact,
84% of dental caries in children 5 to 17 years of age involve pits.
One approach to the prevention of pit and fissure car-
ies has been a restorative procedure in which occlusal fis-
sures are cut away and filled with dental amalgam. Another
approach is the use of pit and fissure sealants. The purpose
of a pit and fissure sealant is to penetrate all cracks, pits, and
fissures on the occlusal surfaces of both deciduous and per-
manent teeth in an attempt to seal off these susceptible areas
and to provide effective protection against caries. If incipient
caries are suspected in pit and fissures of a tooth, the fissures
a
Amonomer is a single organic molecule used to prepare
CHAPTER 3
Preventive Dental Materials
29
are commonly prepared with small traditional carbide burs,
specialized burs called fissurotomy burs, or by air abrasion
(blasting with alumina [aluminum oxide] particles). The
prepared fissures are then filled with a combination of flow-
able composite, traditional composites, or sealants, depend-
ing on the depth of the fissure preparation. This technique is
called a “preventive resin restoration.”
Composition and Reaction
a high molecular weight polymer.
Most commercial pit and fissure sealants, examples of which
are listed in Table 3-3, are resins in which polymerization
is activated by light. The chemistry of sealants is similar to
that of the composite restorative materials that are discussed
in Chapter 4. The principal difference is that sealants are
more fluid to penetrate the pits and fissures in addition to
the etched areas produced on the enamel, which provide for
retention of the sealant.
Sealants polymerized by visible light (490-nm wave-
length) are one-component systems that require no mixing.
The resin is a diluted dimethacrylate monomer (bisphenol
ane
FIGURE 3-1 Anatomy of the occlusal surface of a posterior tooth.
A, Groove. B, Fissure in which debris has collected. Dental caries
has begun in enamel.

---

<!-- PDF page 42 -->

30
DENTAL MATERIALS Properties and Manipulation
A-glycidyl methacrylate [Bis-GMA| or urethane dimethac-
rylate [UDMA]), the polymerization of which is initiated by
activation of a diketone in the presence of an organic amine
with the visible light. Several sealants contain up to 50% by
weight of inorganic filler to improve durability, and many
contain a white pigment to improve the contrast between the
sealants and enamel. The sealants polymerize in the mouth
when exposed to a curing light to become a cross-linked
polymer, as indicated in the following simplified reaction:
Dimethacrylate + Diluent + Activator + Light = Sealant
The sealants polymerized by an organic amine accelera-
tor are supplied as two-component systems. One component
a7.\-]8=K<3y
Examples of Light-Cured Pit and Fissure
Sealants
PRODUCT
MANUFACTURER
3M ESPE (St. Paul, MN)
Ivoclar Vivadent (Amherst, NY)
Kuraray America (New York, NY)
a7.\=)83k27
Properties of Resin Pit and Fissure
Sealants
TYPICAL LIGHT-CURED
Clinpro Sealant
Helioseal Clear Chroma
Teethmate F-1
PROPERTY
SEALANT
Setting time (seconds)
Activated by light
Compressive strength (MPa)
92-150
Tensile strength (MPa)
20-31
Elastic modulus (GPa)*
2.1-5.2
Knoop hardness (kg/mm?)
20-25
Water sorption, 7 days (mg/cm?)
1.3-2.0
Water solubility, 7 days (mg/cm?)
0.2
Penetration coefficient, 22°C (cm/sec)
4.5-8.8
Wear (x 10°4 mm’/mm)
22-23
“1 GPa = 1000 MPa.
contains a monomer and a benzoyl peroxide initiator, and
the second component contains a diluted monomer with 5%
organic amine accelerator. The two components are mixed
thoroughly before being applied to the prepared teeth.
Properties
Physical and mechanical properties of commercial pit and
fissure sealants are listed in Table 3-4. Additional properties
of clinical importance include retention and efficacy.
Retention of a sealant in a fissure is the result of mechani-
cal bonding caused by penetration of the sealant into the fis-
sure and the etched areas of enamel to form tags. Filling the
fissure completely is difficult because air frequently is trapped
in the bottom of the fissure (Figure 3-2, A), or the accumula-
tion of debris at the base of the fissure prevents it from being
sealed completely (Figure 3-2, B). Acid etching of the enamel
surface improves the retention of the sealant by cleaning the
area to be sealed, improving the wettability of the enamel,
increasing the surface area, and forming spaces into which
the sealant can penetrate to form tags (Figure 3-3).
Penetration of a sealant into the fissure must occur before
the sealant has polymerized. The rate of penetration is deter-
mined by the configuration (length and radius) of the pit or
fissure and by the penetration coefficient (PC) of the sealant
(see more details in Appendix 3-1). The penetration coef-
ficient is related to the surface tension and viscosity of the
sealant and the contact angle of the sealant on the enamel.
The containers in which the sealant components are sup-
plied must be kept closed tightly during storage to minimize
the evaporation of volatile monomers, which would cause
the sealant to become more viscous and limit its penetration
into the pit or fissure.
Many clinical studies have been reported. However,
caution is warranted when comparing some of these stud-
ies because materials, techniques, teeth studied, and clini-
cal criteria for judging success or failure vary from study
to study. Three parameters important in the evaluation of
a clinical study of a sealant are (1) a statistical test of the
a.
FIGURE 3-2 Section showing a fissure incompletely filled with sealant as a result of air (A) and
debris (B). (From Gwinnett AJ: The bonding of sealants to enamel, J Am Soc Prev Dent 3:21, 1973.)

---

<!-- PDF page 43 -->

significance, (2) the net gain as a result of treatment, and
(3) the percentage of effectiveness. When pairs of teeth are
studied, the net gain is the number of pairs in which the
treated tooth is sound and the untreated tooth is decayed
minus the number of pairs in which the treated tooth is
decayed and the untreated tooth is sound. The percentage of
effectiveness is the net gain divided by the total number of
carious controls expressed as a percentage. A summary of a
5-year clinical study on schoolchildren is listed in Table 3-5.
The effectiveness of a single application of a sealant clearly
decreases with time.
In another clinical study, the teeth of schoolchildren were
maintained free of caries for 5 years by reapplication of seal-
ant as indicated by clinical reexamination at 6-month inter-
vals. The highest retreatment rate (18%) occurred 6 months
after initial treatment but was as low as 4% at subsequent
6-month recalls. The pit and fissure sealants are effective in
preventing caries in sealed tooth surfaces when the sealant
is retained. Periodic clinical observation is recommended
to determine the success or potential failure of the sealant
treatment.
One concern is what happens to dental caries that are
purposely or inadvertently left beneath sealed pits and fis-
sures. Several studies have reported that the number of
=
%
~
=
FIGURE 3-3 Tags of sealant that had penetrated the etched enamel.
(From Dennison JB: Restorative materials for direct application. In
Craig RG, editor: Dental Materials: A Problem-Oriented Approach,
St Louis, 1978, Mosby.)
CHAPTER 3
Preventive Dental Materials
31
cultivable microorganisms from carious dentin left in situ in
sealed pits and fissures for up to 5 years was considerably less
than before sealant was applied. Sealing a suspected carious
pit and fissure appears to be a reasonable clinical service if
appropriate clinical observation is maintained.
The use of sealants requires clinical judgment and contin-
ued observation. Modes of failure that have been observed
include direct loss of sealant, absence of bonding of an area
within an otherwise intact sealant, and wear that uncovers
the ends of the fissures. Current evidence indicates that seal-
ants should not be used on the teeth of a patient who does
not cooperate in maintaining good oral hygiene, on occlusal
surfaces where pits and fissures do not exist, on teeth that
have been free of caries for several years, or on teeth with
many proximal lesions.
Manipulation of Sealants
The technique for handling the pit and fissure sealants
involves six basic steps that must be followed sequentially,
including cleansing and etching the occlusal surfaces, wash-
ing these areas, drying them, applying the sealant to the pit
and fissure, polymerizing, and finishing.
Visible Light-Activated Sealants
The advantages of acid etching the enamel before applying
a sealant were discussed earlier. Etchants are generally 37%
solutions of phosphoric acid in water. Some etching agents
are phosphoric acid gels. Typically, the enamel surface is
cleansed with pumice before etching.
Phosphoric acid is applied liberally to the central fissure
area of the occlusal surface with a small cotton pellet held by
tweezers or with a fine brush. The solution is left on the tooth
for 60 seconds before the surface is washed with a liberal
amount of water for at least 15 seconds. Rinsing is impor-
tant because residual phosphoric acid can interfere with the
bonding of the sealant. The etchant should not be applied
to other surfaces of the tooth, and the acid should not be
allowed to overetch the enamel. If an etched tooth should
become contaminated by saliva, the etching and rinsing steps
are repeated.
The washed surface of the tooth is dried for 15 seconds
with an air syringe. This step is critical to the success of the
sealant because moisture interferes with the retention of the
a\-)83Ke3 Summary of a Clinical Study after Single Application of a Pit and Fissure Sealant
DURATION OF STUDY
NET GAIN (NUMBER
TYPE OF TEETH AND PATIENTS
(YEARS)
TOTAL RETENTION (%)
OF TEETH)
EFFECTIVENESS (%)
First permanent molars in children
1
79
77
83
5 to 9 years of age
2
71
96
74
3
60
91
64
4
52
78
54
5
31
58
40
Second primary molars in children
1
72
-
-
5 to 9 years of age
2
60
2
29
3
45
7
54
Modified from Charbeneau GT, Dennison JB: Clinical success and potential failure after single application of a pit and fissure sealant: a four-year report, J Am Dent Assoc
98:559, 1979.

---

<!-- PDF page 44 -->

32
DENTAL MATERIALS Properties and Manipulation
sealant by the fissure. At this point, the occlusal surface has
an appearance similar to that shown in Figure 3-4. During
application of the sealant, the isolation of the area is main-
tained from moisture by use of cotton rolls and high-volume
evacuation or by rubber dam.
The pit and fissure sealant is applied to the occlusal sur-
face of the tooth carefully. The application of an excessive
amount of sealant is wasteful. In particular, application of
the sealant to unetched areas of enamel should be avoided.
Application of a light-cured bonding agent to the freshly
etched surface improves retention, especially if minor con-
tamination results from moisture or saliva.
Once the sealant has been applied to the etched enamel,
polymerization is activated by the use of a light-curing unit
(see Figure 4-9). The protective plastic tip of the light source
is positioned on the occlusal surface and held there for at
least 20 seconds.
Once the sealant has set, finishing can be accomplished
with the use of a small cotton pellet held by tweezers. The
pellet is used on the surface to remove sealant that has failed
to polymerize because of exposure to air. When successfully
polymerized, the sealant should offer considerable resistance
to attempts to penetrate it with the tip of an explorer. The
coating is inspected for areas of incomplete coverage and
voids. Defects are corrected by repetition of the entire pro-
cedure and reapplication of sealant to the defective areas.
A completed sealant treatment is shown in Figure 3-5. If a
fluoride treatment is used in conjunction with the pit and
fissure sealant, the treatment is applied after the sealant has
polymerized.
Amine-Accelerated Sealants
The procedure for manipulating these sealants is similar
to that just described for sealants polymerized by visible
light. These sealants require mixing of the base and initia-
tor components. These components are mixed thoroughly
to ensure that polymerization is homogeneous but are
mixed gently to minimize incorporation of air. Typically,
FIGURE 3-4 Dark areas of a preconditioned occlusal surface
indicate location of pits and fissures. (From Dean JA, Avery DR,
McDonald RE: McDonald and Avery’s Dentistry for the Child and
Adolescent, ed 9, St Louis, 2011, Mosby.)
the mixing time is 10 to 15 seconds. The sealant is applied
promptly because its ability to penetrate the fissure and
etched enamel decreases rapidly as it begins to polymerize.
Setting will occur within several minutes after application
of the liquid sealant. Once polymerized, the sealant is fin-
ished as already described.
MOUTH PROTECTORS
The Centers for Disease Control and Prevention recom-
mends that all players of contact sports use mouth protec-
tors. It found that football players do not sustain as many
orofacial injuries as other athletes do because of required
faceguards and mouth protectors. In a survey of students,
62% of injuries occurred in unorganized sports. Fifty-nine
percent of injuries were suffered by children 7 to 13 years of
age. Another survey found that 38% of sports participants
had sustained an orofacial injury. Only 15% of the injured
players stated that they were wearing a mouth protector at
the time of their injury. The National Youth Sports Safety
Foundation has reported that in all sporting activities the
ratio of male to female injuries is 3:1. In organized sports,
the ratio drops to about 2:1.
Surveys report that injuries most commonly occur in bas-
ketball, baseball, and soccer. Most injuries occurred when
the athlete was not wearing a mouth protector. Common
reactions of teeth to trauma include pulbpitis, pulpal necro-
sis, resorption phenomena, replacement resorption, inter-
nal hemorrhage, pulp canal obliteration, and inflammatory
resorption. Even with high rates of orofacial injuries, parents
often do not perceive the need for mouth protectors.
The mouth protector program has been particularly effec-
tive in the area of preventive dentistry. The original mandate
by the National Football Alliance Rules Committee that all
high school athletes be equipped with internal mouth pro-
tectors has influenced other athletic programs. Most junior
colleges and many amateur hockey and football leagues have
FIGURE 3-5 Tooth with completed sealant treatment. (From Bird
DL, Robinson DS: Modern Dental Assisting, ed 10, St Louis, 2012,
Saunders.)

---

<!-- PDF page 45 -->

now adopted this rule, and the National Collegiate Athletic
Association adopted a mouth-protector rule in 1973. Fur-
thermore, professional hockey and football players who have
worn mouth protectors in college or elsewhere usually con-
tinue to wear them in professional sports. Estimates report
1.5 million athletes have been equipped with mouth protec-
tors and that this number increases by 70,000 each year. In
fact, each year the use of the intraoral mouth protector is
estimated to prevent 25,000 to 50,000 injuries.
CHAPTER 3
Preventive Dental Materials
33
Types and Composition
The three types of mouth protectors, all of which offer some
protection to the athlete, are stock, mouth formed (Figure 3-6),
and custom made (Figure 3-7). Study results show that use of
any of the mouth protectors reduces oral injuries. Players pre-
fer the custom-made protectors because of cleanliness, lack of
taste or odor, durability, low speech impairment, and comfort.
Advantages and disadvantages of stock, mouth-formed, and
custom-made mouth protectors are listed in Table 3-6.
FIGURE 3-6 A, Stock (left) and mouth-formed (right) mouth protectors. B, Mouth-formed protector
in use. (A, From Pinkham JR, Cassamassimo PS, Fields HW, et al: Pediatric Dentistry, ed 4, St Louis,
2005, Mosby. B, From Daniel SR, Harfst SA, Wilder RS: Mosby’s Dental Hygiene: Concepts, Cases,
and Competencies, ed 2, St Louis, 2008, Mosby.)
FIGURE 3-7 A, Custom-made mouth protector made from clear plastic. B, Custom-made protector
properly fitted and in use. (A, From Pinkham JR, Cassamassimo PS, Fields HW, et al: Pediatric Den-
tistry, ed 4, St Louis, 2005, Mosby. B, From Dean JA, Avery DR, McDonald RE: McDonald and Avery’s
Dentistry for the Child and Adolescent, ed 9, St Louis, 2011, Mosby.)

---

<!-- PDF page 46 -->

34
DENTAL MATERIALS Properties and Manipulation
ay\=)8=K 2a Advantages and Disadvantages of Stock,
Mouth-Formed, and Custom-Made
Mouth Protectors
ay\=)8=Kiyaa
Requirements for Properties of Mouth
Protector Materials
PROPERTY
REQUIREMENT
PROPERTY CUSTOM-MADE
MOUTH-FORMED STOCK
Shore A hardness (durometer)
55-85
Fit
Excellent
Poor-good*
Poor
Vacuum formed, stock
40-60
Thickness
Canbecustomized May be too thin
Mouth formed
Durability
Excellent
Poor-good*
Poor
Tear strength (N/cm)
>200
Comfort
Excellent
Poor-good*
Poor
Impact absorption (%)
>65
Ease of
Excellent
Poor-good*
Poor
Rebound (N-cm)
<30
speaking
Water sorption (wt %)
<0.5
Cost
More expensive
Inexpensive
Inexpensive
Modified from ANSI-ADA Specification No. 99.
*Dependent on patient’s ability to achieve a good fit.
A thermoplastic material becomes softer on heating
and harder on cooling. The process is reversible.
Custom-made mouth protectors are generally formed from
polymers supplied in the form of clear or
colored sheets about 14 cm square. The thickness of these
sheets varies from 1.6 to 3 mm, depending on the product.
The most common material used in custom-made protectors
is a
polymer, also called
ethylene vinyl acetate (EVA). Commercial sheets for the
fabrication of custom-made mouth protectors are available
from companies such as Buffalo Dental, Dental Resources,
and Dentsply Raintree Essix. Other products have used
latex rubber, and a vinyl plastisol.
Properties
Laboratory studies have compared the physical and mechan-
ical properties of numerous materials used for custom-made
mouth protectors. These properties include tensile strength,
percentage of elongation, tear strength, hardness, water sorp-
tion, solubility, dynamic modulus, and dynamic resilience.
American National Standards Institute (ANSI)/American
Dental Association (ADA) Specification No. 99 for Athletic
Mouth Protectors and Materials includes requirements for
biocompatibility, Shore A hardness, tear strength, impact
absorption, impact rebound, and water sorption (Table 3-7).
The properties of a poly(vinyl acetate)-polyethylene
mouth protector after processing and after being worn are
compared in Table 3-8. After exposure to the oral environ-
ment, the mouth protector becomes more flexible and better
able to absorb an impact (energy) but has less strength in
tension than previously.
Compared with the poly(vinyl acetate)-polyethylene
material, the polyurethanes possess higher strength, hard-
ness, and energy absorption but also have higher values of
water sorption and require higher processing temperatures.
The vinyl plastisols and latexes possess only slightly lower
values of strength, hardness, and energy absorption than the
poly(vinyl acetate)-polyethylene materials, but their great-
est disadvantage is the difficulty of processing. In general,
poly(vinyl acetate)-polyethylene materials are the easiest to
fabricate.
ay\=)8=K2-99
Properties of Poly(Vinyl Acetate)-
Polyethylene Mouth Protector after
Processing and after Being Worn
PROPERTY
PROCESSED
WORN
Tensile strength (MPa)
3.13
2.14
Tear strength (N/cm)
240
250
Elongation (%)
975
-
Hardness (Shore A durometer)
71
60
Water sorption, 24 hours (mg/cm?)
0.05
-
Water solubility, 24 hours (mg/cm?)
0.001
-
Dynamic modulus, 37° C (MPa)
9.4
7.2
Dynamic resilience, 37° C (%)
23.4
20.2
Clinical studies of custom-made mouth protectors made
of poly(vinyl acetate)-polyethylene have been concerned
with the following clinical variables: gagging, taste, irrita-
tion, impairment of speech, feel, durability, staining, and
deformation.
Gagging, presence of a taste, irritation, and impairment of
speech are problems not common to properly fabricated cus-
tom-made protectors. The elimination of these four variables
as potential excuses for an athlete not to wear the protector
is one reason that custom-made protectors are more desir-
able than the stock variety. Staining is a problem that can be
expected regardless of the protector material.
Apparently, an optimal hardness exists at which an athlete
will accept the protector. Complaints may be received from
athletes who dislike the feel of the harder materials. If this
dislike is sufficient motivation for an athlete not to wear the
protector, a softer material should be selected.
As the thickness of a mouth protector material is increased
from 2 to 6 mm, the energy absorption is increased, and the
transmitted forces on impact are decreased. Thicker materi-
als, however, are more uncomfortable to wear. A thickness
of 4 mm of material over incisal edges and cusps of teeth
is recommended for best protection and acceptable comfort.
Mouth protectors made from single sheets may be thinner
than desired because of up to 30% shrinkage caused by pro-
cessing. Laminated protectors formed from two 3-mm sheets
provide a final thickness of 4 mm in critical occlusal areas.
The breakdown of a mouth protector usually results
from one of three causes: “bitethrough,” tearing, or a general

---

<!-- PDF page 47 -->

FIGURE 3-8 Example of a deteriorated mouth protector. (From
Pinkham JR, Cassamassimo PS, Fields HW, et al: Pediatric Den-
tistry, ed 4, St Louis, 2005, Mosby.)
deterioration that results from chewing the protector. Both
bitethrough and chewing problems are compounded by the
emotional involvement of the athlete. If the mouth protec-
tor is used to counteract high emotional stress during periods
such as player assignments or an important game, breakdown
of the mouth protector can be expected regardless of the
material of construction. In addition, some athletes may react
to the harder mouth-protector materials by chewing them, in
which case a softer material should be selected. An example
of a deteriorated mouth protector is shown in Figure 3-8.
An excessive force applied to the protector generally
causes tearing of a protector. If this force were the result of a
blow to the jaw, for example, tearing of the protector would
be a dissipation of part of the energy of the blow. The energy
absorbed by the mouth protector is not available to do dam-
age to the mouth, and thus, from this point of view, tearing of
a mouth protector from a blow is probably desirable.
As a result of the aforementioned three causes of break-
down of a mouth protector, its durability is highly dependent
on both the athlete’s acceptance of the protector and his or
her reaction to emotional stress. A protector may last 1 week
in a highly emotional high school athlete or a whole season
(4 months) in a more experienced college player. As a general
rule, mouth protectors should be evaluated for breakdown
on a game-to-game basis and replaced when necessary.
Observations have shown that mouth protectors become
permanently deformed. A primary cause is the mode of stor-
age. Permanent deformation can occur as the result of pres-
sure (such as that occurring when the mouth protector is
squeezed together in a locker) or heat (such as that resulting
when the mouth protector is stored in a helmet left in the hot
sunlight). When not in use between games and practice, the
mouth protector is stored in a rigid plastic container or on
the model on which it was fabricated.
An attempt to provide additional protection has resulted in
the development of a laminated protector that contains a hard
CHAPTER 3
Preventive Dental Materials
35
-
FIGURE 3-9 Disposable impression tray modified with utility wax.
(From Bird DL, Robinson DS: Modern Dental Assisting, ed 10, St
Louis, 2012, Saunders.)
sheet bonded to the softer poly(vinyl acetate)-polyethylene
material.
The use of extraoral instead of intraoral mouth protection
on young athletes has been advocated because of the con-
tinued eruption of teeth. However, in view of the fact that
many injuries result from a blow that drives the mandible
into the maxillary arch, the protection afforded by the extra-
oral protector is not considered adequate. Therefore, starting
the athlete with the intraoral protector is ideal.
Fabrication of Mouth Protectors
The fabrication of a custom-made mouth protector from
a thermoplastic material such as poly(vinyl acetate)-
polyethylene requires four basic steps: taking an impression
of the arch, pouring a model, forming the thermoplastic
material over the model, and finishing the mouth protector.
The goal is to attain an optimal fit so that the mouth pro-
tector will distribute a blow over the entire dental arch. In
addition, the protector should provide as little distortion of
normal occlusion as is necessary for maximum protection.
An alginate impression is made of the maxillary arch. If
many protectors are being made in a short time, as in a clinic,
it is convenient to use disposable impression trays. Trays are
modified as necessary with utility wax (Figure 3-9) to pro-
vide adequate extension of the labial portion of the tray and
to prevent the patient from gagging. Further information
on manipulation of alginate and impression making can be
found in Chapter 8.
Athletes should not wear any removable appliances when
participating in contact sports. Thus, impressions for mouth
protectors should be made with such appliances removed.
Orthodontic appliances that are fixed to the teeth need not
be removed because an impression can be made with them
in place. The areas occupied by the appliances then can be
blocked out on the model with dental stone or wax (Figure
3-10) so that the mouth protector will fit over them.

---

<!-- PDF page 48 -->

36
DENTAL MATERIALS Properties and Manipulation
FIGURE 3-10 Orthodontic appliance blocked out on model with
dental stone. The model has no palate.
After disinfection, the impression is poured immediately
in stone. Because the model may be reused to form many
mouth protectors, high-strength stone provides the most
durable model. It is not necessary to pour the palate in the
model (see Figure 3-9) because only areas to be included
in the mouth protector are poured. The model is identified
with the athlete’s name written in pencil. Further informa-
tion on the manipulation of gypsum products can be found
in Chapter 9.
Forming the mouth protector can be accomplished by a
vacuum machine, by a pressure-lamination machine, or by
hand. The vacuum and pressure methods of forming the
protector are desirable because they reproduce the occlusal
anatomy more accurately than forming by hand does. Vacuum-
forming and pressure-lamination machines are available.
An illustration of a vacuum-forming machine is shown in
Figure 3-11. An example of a pressure-laminate machine is
Dreve Drufomat (Westone Laboratories, Colorado Springs,
Colorado).
To form the protector, a square sheet of mouth-protector
material is clamped in the frame with the attached handles
(see Figure 3-11), and the frame is raised to the top position
just below the heating element. The model is centered on the
vacuum former platform. By elimination of the palatal area
of the model, a higher vacuum can be attained more read-
ily, and thus adaptation of the material will be better. The
heating element is turned on, and the center of the sheet of
mouth-protector material must sag approximately 3 cm. The
vacuum is turned on, and the frame holding the material is
lowered over the model. The vacuum pulls the material over
the model and adapts it. The heating element is turned off,
and it is swung away to the right. The vacuum is maintained
for a minute, and the material is allowed to cool for an addi-
tional minute. The model and mouth protector are removed
from the vacuum platform and chilled thoroughly in cold
water or allowed to air cool before the mouth protector is
removed from the model.
If the athlete has rapidly emerging deciduous teeth,
space in the mouth protector is allowed to accommodate
this growth by placing portions of a damp towel over these
teeth on the model. The damp towel serves as a spacer during
|
| ——— F
|_|
‘
Cc
PTT Vom
Position of heated
|
mouth protector sheet
when ready for
vacuum forming.
D
,
+
F
4
4
H
G
FIGURE 3-11 Illustration of typical vacuum-forming machine. The
sheet of mouth protector material (A) is held between the upper
clamp (B) and lower clamp (C). The model (D) is centered on the
perforated support plate (E), and the heater (F) is turned on by
a switch (H). Heating continues until the sheet sags about 3 cm
(shown as 1), and then the vacuum switch (G) is turned on. The
heated sheet is lowered quickly over the model using the plastic
handles attached to the lower clamp (C). The sheet is vacuum
sealed to the support plate via the perforations and is then vacuum
formed over the model. The heater is turned off and swung away
90 degrees using the attached handles; the vacuum is turned off after
30 to 60 seconds. The vacuum-formed mouth protector remains on
the model until cool, and then trimming and finishing can begin.
fabrication but can be removed easily once the material has
cooled.
The mouth protector is removed from the model and
trimmed 3 mm short of the labial fold (Figure 3-12) with a
curved pair of surgical scissors. Clearance must be provided
for the buccal and particularly the labial frenum by notch-
ing the mouth protector in these areas. The mouth protec-
tor on the model is replaced and its edges flamed with an
alcohol torch. These edges are smoothed with moist fin-
gers. A simpler method of smoothing the edges of a mouth
protector is to use a Moore’s Satin Buff Wheel available for
use at chairside (2.5-cm wheel) or with a laboratory lathe
(10-cm wheel).
Only a small percentage of mouth protectors need adjust-
ment to equalize the occlusion. Should equalization be nec-
essary, this procedure is followed. The contacting surfaces of
the mouth protector are heated gently with an alcohol torch.
Only enough heat is used to barely soften the material. The
appliance is dipped in warm water and is placed in the ath-
lete’s mouth; the athlete is asked to close the mouth gently
