Repository: endoking5792/dental-study-material

# Dental Materials: Properties and Manipulation — 10th Edition — Chapter-wise Markdown

Converted from the supplied PDF. Each chapter is a separate Markdown file. PDF page markers are retained to help locate source material.

- [Chapter 1: Introduction to Restorative Dental Materials](./Chapter_01_Introduction_to_Restorative_Dental_Materials.md) — PDF pages 13–25
- [Chapter 2: Properties of Materials](./Chapter_02_Properties_of_Materials.md) — PDF pages 26–38
- [Chapter 3: Preventive Dental Materials](./Chapter_03_Preventive_Dental_Materials.md) — PDF pages 39–52
- [Chapter 4: Direct Esthetic Restorative Materials](./Chapter_04_Direct_Esthetic_Restorative_Materials.md) — PDF pages 53–65

File: textbooks/Dental Materials/Dental_Materials_Chapterwise_MD_All/Dental_Materials_Properties_and_Manipulation_10e_MD/Chapter_04_Direct_Esthetic_Restorative_Materials.md (part 1 of 2)
# Chapter 4: Direct Esthetic Restorative Materials
**Source:** Dental Materials: Properties and Manipulation — 10th Edition
**PDF pages:** 53–65


---

<!-- PDF page 53 -->

CHAPTER
Direct Esthetic Restorative
Materials
OBJECTIVES
Glass lonomers
After reading this chapter, the student should be able to:
Composites
1. Describe the uses of all-purpose and posterior
composites.
2. Indicate components used in composites.
3. Describe properties of composites, and indicate their
clinical importance.
4. Describe the manipulation of composites.
Composites for Special Applications
1. Describe the uses of composites for special applications,
including flowable, packable, laboratory, core buildup,
and provisional composites and repair of composites
and ceramics.
2. Indicate components used in composites for special
applications.
3. Describe properties of composites for special
applications.
4. Describe the manipulation of composites for special
applications.
Compomers
1. Describe the uses of compomers.
2. Indicate components used in compomers.
3. Describe properties of compomers.
4. Describe the manipulation of compomers.
il,
2.
3,
4.
Describe the uses of glass ionomers.
Indicate components used in glass ionomers.
Describe properties of glass ionomers.
Describe the manipulation of glass ionomers.
Resin-Modified Glass lonomers
Il,
De
Describe the uses of resin-modified glass ionomers.
Indicate components used in resin-modified glass
ionomers.
. Describe properties of resin-modified glass ionomers.
. Describe the manipulation of resin-modified glass
ionomers.
Bonding Agents
Il,
Be
Indicate components used in bonding agents.
Describe properties of bonding agents, and indicate
their clinical importance.
. Describe the manipulation of bonding agents.
. List dental materials that can interfere with the polym-
erization of bonding agents.
Light-Curing Units
1.
2s
List desirable features of light-curing units.
Describe precautions for protecting eyes of patients
and staff.
. Describe four factors that influence exposure times for
polymerization of composites.
KEY TERMS
Abfraction
Copolymer
Catalyst
Liner
Compomer
Nanofiller
Compules
Oligomer
Opaque
Primer/adhesive
Silane coupling agent

---

<!-- PDF page 54 -->

42
DENTAL MATERIALS Properties and Manipulation
he need for restorative materials that have the appear-
ance of natural tooth tissue and that can be placed
directly into a cavity preparation in a paste condition is great.
The patient desires esthetic restorations, particularly in the
anterior portion of the mouth, and a direct filling material
is advantageous in terms of the time required and the cost
of the restoration. Selection of a material is made based on a
need for esthetics, fluoride release, wear resistance, strength,
and ease of use.
Currently, four types of materials are being used as direct
esthetic dental restorations: (1) composites, (2) compomers,
(3) resin-modified glass ionomers, and (4) glass ionomers.
Composites were introduced about 1960 and now dominate
the materials used for direct esthetic restorations. Glass ion-
omers were introduced in 1972 and have been used primar-
ily for restoration of cervically eroded areas. Resin-modified
glass ionomers were introduced in the early 1990s to provide
better esthetics than glass ionomers. Compomers were intro-
duced in 1995 to provide improved handling and fluoride
release compared with composites.
Composites are esthetically pleasing, strong, and wear
resistant but have low or no fluoride release. Compomers are
less wear resistant but are esthetically pleasing and release
fluoride. Resin-modified glass ionomers release more fluo-
ride than compomers do but are not as wear resistant and
are not used in posterior restorations. Glass ionomers release
the most fluoride and are best for patients with a high risk of
caries in low-stress applications. Uses of composites, com-
pomers, resin-modified ionomers, and glass ionomers are
listed in Table 4-1. Typical products, including composites
for special applications, are listed in Table 4-2.
COMPOSITES
Composite restoratives generally are recommended for
Classes III to V and for Class I when occlusal stress is
not a problem and appearance is crucial. Although less
durable than amalgam, composites designed for Class II
posterior applications are used in about 50% of these res-
torations. Composites also can be classified as all-purpose,
packable, flowable, laboratory, microfilled, and
composites, uses of which are listed in Table 4-1. Typical
products are listed in Table 4-2. Composites are also used
for provisional restorations and core buildups and in fiber-
reinforced posts.
Composition and Reaction
Composites consist of three phases: resin matrix, dispersed
inorganic filler particles, and
on the
filler particles to produce a good bond between the matrix
and the filler.
Filler Size
Currently, most composites have fillers with average diam-
eters of 0.2 to 3 um (fine particles) or 0.04 um (microfine
particles). The fraction of particles having diameters of
0.04 um varies from a few percent to 35% by weight. The
ay:\-)8 =.
Uses of Composites, Compomers,
Resin-Modified Glass lonomers,
and Glass lonomers
TYPE
USES
All-purpose composite Class |, Il, Ill, IV, V, patients with low risk
of caries
Microfilled composite
Class Ill, V
Nanofilled composite
Class |, Il, Ill, IV, V
Packable composite — Class |, Il, VI (mesial, occlusal, distal =
MOD)
Flowable composite
Cervical lesions, pediatric restorations,
small, low-stress-bearing restorations
Laboratory composite Class Il, three-unit bridge (with fiber
reinforcement)
Cervical lesions, Class III primary teeth,
Class |, Il restorations in children, Class II
(with sandwich technique), patients with
medium risk of caries
Cervical lesions, Class III, V, II (with
sandwich technique), pediatric restora-
tions primary teeth, Class | restorations
in children, sandwich technique (Class
Il), patients with a high risk of caries
Cervical lesions, Class V restorations
in adults in whom esthetics are less
important than that of other types,
patients with a high risk of caries
Compomer
Resin-modified glass
ionomer
Glass ionomer
volume percentage of filler particles is lower than the weight
percentage because of the higher density of the filler com-
pared with that of the polymer matrix. Nanofilled com-
posites have fillers ranging in size from 1 to 10 nanometers
(nm), although these fillers may be present as clusters of a
larger size.
Figure 4-1 illustrates the two main classes of composites.
Microhybrid composites (Figure 4-1, A) contain blends of
fine and microfine filler particles with as much as 84% filler
by weight. The microfine filler particles fit in spaces between
the fine filler particles, producing a total filler concentration
of 70% by volume, which results in improved properties.
Microfilled composites (Figure 4-1, B) contain microfine
fillers with high surface areas. Only 35% to 50% by volume
of these particles can be used with the resin matrix and still
produce a paste of acceptable viscosity. Some microfilled
composites use fillers that are polymer particles reinforced
with microfine particles, which are then mixed with the resin
matrix; these reinforced filler particles may be as large as 10
to 20 um. These products allow the incorporation of more
microfilled fillers and yield a paste with reasonable viscosity.
Filler Composition
Quartz, lithium aluminum silicate, and barium, strontium,
zinc, or ytterbium glasses have been used as fine fillers.
Microfine fillers are colloidal silica particles. Fine fillers that
contain barium, strontium, zinc, or ytterbium atoms are
radiopaque with the radiopacity proportional to the volume
fraction of the filler. Quartz (crystalline silica) and lithium
aluminum silicate are not radiopaque. Manufacturers specify

---

<!-- PDF page 55 -->

CHAPTER 4 __ Direct Esthetic Restorative Materials
43
Composites for Special Applications
ay.\=)8 2.0748
Typical Composites, Compomers, Resin-Modified Glass lonomers, and Glass lonomers, Including
TYPE
PRODUCT
MANUFACTURER
Microhybrid composites
Estelite Sigma Quick
Tokuyama Dental America (Burlingame, CA)
Gradia Direct
GC America (Alsip, IL)
Microfilled composites
Durafill VS
Heraeus (South Bend, IN)
Nanofilled composites
Filtek Supreme Plus
3M ESPE (St. Paul, MN)
Universal Restorative
Simile
Pentron Clinical (Wallingford, CT)
Tetric EvoCeram
Ivoclar Vivadent (Amherst, NY)
Packable composites
Alert
Pentron Clinical
Surefil
DENTSPLY Caulk (Milford, DE)
Flowable composites
Filtek Supreme Plus
3M ESPE
Flowable Restorative
Palfique Estelite LV
Tokuyama Dental America
Surefil SDR flow
DENTSPLY Caulk
Tetric EvoFlow
Ivoclar Vivadent
Flowable composites (self-adhesive)
Fusion Liquid Dentin
Pentron Clinical
Laboratory composites
Tescera ATL
Bisco Dental Products (Schaumburg, IL)
Compomers
Compoglass F
lvoclar Vivadent
Dyract eXtra
DENTSPLY Caulk
Glass ionomers
GC Fuji Il
GC America
Resin-modified glass ionomers
GC Fuji Il LC
GC America
Ketac Nano
3M ESPE
Composites for special applications
Core buildup
LuxaCore Z-Dual
DMG America (Englewood, NJ)
Clearfil PhotoCore PLT
Kuraray America (New York, NY)
Provisional composites
Luxatemp Fluorescence
DMG America
A
FIGURE 4-1 Two-dimensional diagrams of microhybrid composite
(A) and microfilled composite (B).
if a composite is radiopaque or not. Radiopaque composites
are used to restore posterior teeth.
Coupling Agents
To provide a good bond between the inorganic fillers and the
resin matrix, manufacturers treat the surface of the filler with
silane, which has groups that react with the inorganic filler
and other groups that react with the organic matrix.
Silanes are bifunctional, silicon-organic compounds
that couple inorganic filler particles and resin matrix.
a
An oligomer is a moderate molecular weight organic
Resin Matrix
The most common resins are based on dimethacrylate (Bis-
GMA, bisphenol A-glycidyl methacrylate) or urethane dimeth-
acrylate (UDMA) oligomers. A highly simplified formula in
which R represents any ofa large number of organic groups (e.g.,
phenyl-, methyl-, carboxyl-, hydroxyl-, and amide-) follows:
CH2 = C — R—C=CH>
CH3 CH
Bis — GMA or UDMA
molecule made from two or more organic molecules.
Bis-GMA and UDMA oligomers are viscous liquids to which
low-molecular-weight monomers (dimethacrylates) are added
to control the consistency of the composite paste. Oligomers
and the low-molecular-weight monomers are characterized by
carbon double bonds that react to convert them to a polymer.
Initiators and Accelerators
The principal system used to achieve polymerization (set-
ting) is the visible light-curing system. In this system, the
composite is polymerized by being exposed to an intense

---

<!-- PDF page 56 -->

44
DENTAL MATERIALS Properties and Manipulation
blue light. The light is absorbed by a diketone, which, in
the presence of an organic amine, starts the polymerization
reaction. Exposure times of 20 to 40 seconds are needed for
polymerization. Because blue light is necessary to start the
reaction, the diketone and amine can be in the same com-
posite paste, and no reaction occurs until it is exposed to blue
light. Light-curing units are described later in this chapter.
In self-curing systems, polymerization is accomplished
with an organic peroxide initiator and an organic amine
accelerator. The initiator and accelerator must be kept sepa-
rated and not mixed until just before the restoration is placed.
Regardless of the system used, the following general reac-
tion takes place:
Dimethacrylate + Initiator + Accelerator + Treated inorganic filler
— Dental resin composite
Pigments
Inorganic pigments are added in small amounts so that the
color of the composite matches the tooth structure. Typically,
composites are provided in 10 or more shades, which cover
the normal range of human teeth (yellow to gray). Highly
pigmented tints can be mixed with the standard shades to
match the color of teeth outside the normal range. Special
shades for bleached teeth are also available.
Composites have been developed with enamel, dentin,
cervical, and
shades for special techniques in esthetic
dentistry. These multipurpose composites can be placed in
one layer or several layers to improve esthetics. Examples of
these special composites are listed in Table 4-2.
Properties
Important properties of composites include the following:
. Low polymerization shrinkage
. Low water sorption
. Coefficient of thermal expansion similar to tooth structure
. High fracture resistance
. High wear resistance
. High radiopacity
. High bond strength to enamel and dentin
. Good color match to tooth structure
. Ease of manipulation
. Ease of finishing and polishing
OMPNADAUNKRWN
HE
a
i=)
Some of these qualities are more important for anterior
or posterior applications. Values for a variety of properties
are presented in Table 4-3 for microhybrid and microfilled
composites. The nanofilled composites have values similar to
those for the microhybrid composites.
Polymerization Shrinkage
Microhybrid composites shrink less during setting than
microfilled types because the microhybrid composites have
less resin. Even with acid etching of enamel and dentin and
use of bonding agents, stresses from polymerization shrink-
age can exceed the bond strength of a composite to tooth
structure, and, as a result, marginal leakage can occur.
a7.\-]8 =e Properties of Microhybrid
and Microfilled Composites
MICROHYBRID MICROFILLED
PROPERTY
COMPOSITE* | COMPOSITE
Polymerization shrinkage
1.0-1.7
2-3
(% linear)
Thermal conductivity
25-30
2-15
(10-4 cal/sec/cm?[°C/cm])
Linear coefficient of thermal
25-38
55-68
expansion (x 10-®/°C)
Water sorption (mg/cm?)
0.3-0.6
1.2-2.2
Radiopacity (mm All)t
2.7-5.7
-
Compressive strength (MPa)
200-340
230-290
Diametral tensile strength (MPa)
34-62
26-33
Flexural strength (MPa)
90-140
-
Elastic modulus
8-14
3-5
in compression (GPa)
Flexural modulus (GPa)
5-18
-
Knoop hardness (kg/mm?)
55-80
22-36
Bond strength to enamel
14-30
14-30
and dentin with bonding
agent (MPa)
*Nanofilled composites have properties similar to microhybrid composites.
tif advertised as radiopaque. Enamel is 4.0 mm Al (millimeters of aluminum) and
dentin is 2.5 mm Al.
Low-shrinkage and low-stress composites (GC Kalore,
GC America, Alsip, Illinois; N’Durance, Septodont, Louis-
ville, Colorado) have been introduced. These composites
have modified resin and filler systems that result in reduced
polymerization shrinkage and stress.
Two techniques have been proposed to overcome or
minimize the effect of polymerization shrinkage. One
method is to insert and polymerize the composite in layers,
which reduces the effective shrinkage. The second method
is to prepare a laboratory (indirect) composite inlay on a
die and then to cement the inlay to the tooth with a thin
layer of low-viscosity resin cement as discussed later in this
chapter.
Thermal Conductivity
The thermal conductivity of a composite is much lower than
that for metallic restorations (see Table 2-2) and closely
matches that of enamel and dentin. Therefore, composites
provide good thermal insulation for the dental pulp.
Thermal Expansion
Typical values for microhybrid and microfilled compos-
ites are shown in Table 4-3. Because the thermal expansion
of composites is greater than that of tooth structure (see
Table 2-1), composite restorations have a greater change in
dimensions with changes in oral temperatures than tooth
structure. The more resin matrix, the higher is the linear
coefficient of thermal expansion because the polymer has a
higher value than the filler. As a result, microfilled compos-
ites have higher values for thermal expansion than microhy-
brid composites.

---

<!-- PDF page 57 -->

CHAPTER 4 __ Direct Esthetic Restorative Materials
45
Resin-Modified Glass lonomers, and Glass lonomers
a7.\-)8=7279
Ranking of Selected Properties of Microhybrid and Microfilled Composites, Compomers,
MICROHYBRID
MICROFILLED
RESIN-MODIFIED
PROPERTY
COMPOSITE
COMPOSITE
COMPOMER
GLASS IONOMER
GLASS IONOMER
Compressive strength
High
Med-high
Med-high
Low-med
Med
Flexural strength
High
Med-high
Med-high
Low-med
Med
Flexural modulus
High
Med-high
Med-high
Med-high
Med
Wear resistance
High
Med-high
Med-high
Low
Med
Fluoride release
Low
Low
Low-med
High
Med-high
Fluoride rechargeability
Low
Low
Low-med
High
Med-high
Esthetics
Excellent
Excellent
Excellent
Poor
Good
Water Sorption
Hardness and Wear
Values of water sorption of microhybrid and microfilled
composites are given in Table 4-2. The microfilled compos-
ites have a greater potential for being discolored by water-
soluble stains. Water sorption is accompanied by swelling
of the composite, but this has not been an effective way to
counteract polymerization shrinkage. However, the effect of
water sorption on degradation of properties of composites is
irreversible.
Radiopacity
Most microhybrid composites are radiopaque. One micro-
filled composite (Heliomolar, Ivoclar Vivadent, Amherst, New
York) contains ytterbium trifluoride, which makes it radi-
opaque. Most composites are radiopaque when compared
with dentin but are radiolucent when compared with enamel.
Argument exists whether radiopacity is an advantage in diag-
nosis; nevertheless, not all composites appear radiopaque on
dental radiographs.
Compressive and Flexural Strengths
The compressive strength of microhybrid composites is
higher than that of microfilled composites. Strength generally
increases linearly with the volume fraction of filler. Because
composite restorations most likely fail in tension or bend-
ing, their tensile and flexural strengths are of special interest
(see Table 4-3).
Elastic Modulus
The elastic modulus, or stiffness, of the composites is domi-
nated by the amount of filler and increases exponentially
with the volume fraction of filler. The lower filler content
of the microfilled composites results in elastic moduli of
one fourth to one half of the more highly filled microhy-
brid composites. This stiffness is important in applications
in which high biting forces are involved and wear resistance
is essential. However, the rate of bond failure of Class V
cervical restorations was higher for microhybrid compos-
ites when compared with microfilled composites; the lower
modulus of the microfilled composites probably reduced
the stress on the bond of the restoration to dentin. Values
of elastic modulus in compression and bending are listed in
Table 4-3.
Knoop hardness of composites (see Table 4-3) is related expo-
nentially to the volume fraction of filler and is less related to
the hardness of the filler. The higher filler content of micro-
hybrid composites is important to provide higher resistance
to nonrecoverable penetration and abrasive wear. Abrasive
wear is, however, only one aspect of the wear process and is
described in the section on clinical qualities.
Bond Strength
The bond strength of composites to acid-etched enamel and
dentin is about the same (14 to 30 MPa) when a universal
bonding agent is used.
Etching of the enamel and dentin are recommended to
remove the smear layer, which results from cavity prepara-
tion, before application of the bonding agent. Most bond-
ing agents require polymerization before placement of the
composite. Because polymerization stresses are of the same
magnitude as the bond strengths to tooth structure, mar-
ginal leakage may not be prevented entirely. Bond strength of
20 MPa is an estimated requirement to prevent marginal
gaps as a result of polymerization shrinkage. Bonding agents
are described in detail later in this chapter.
Qualitative ranking of properties of various types of
composites and other restorative materials are listed in
Table 4-4.
Clinical Qualities
Wear
Clinical studies have shown that composites are superior
materials for anterior restorations in which esthetics is essen-
tial and occlusal forces are low. Color changes are minimal;
marginal adaptation is good; and recurrent decay is low. One
problem with composites is the loss of surface contour of
composite restorations in the mouth, which results from a
combination of abrasive wear from chewing and tooth brush-
ing and erosive wear from degradation of the composite
in the oral environment.
Wear of posterior composite restorations is observed at
the contact area where stresses are the highest. Ditching at
the margins within the composite also is observed for pos-
terior composites, probably as a result of inadequate bond-
ing and stresses. Currently accepted composites for posterior

---

<!-- PDF page 58 -->

46
DENTAL MATERIALS Properties and Manipulation
is
FIGURE 4-2 Photomicrograph of enamel surface etched with
phosphoric acid solution for 1 minute. (Courtesy J.B. Dennison,
University of Michigan School of Dentistry, Ann Arbor, MI.)
applications require clinical studies that demonstrate over a
5-year period a loss of surface contour less than 250 ym or an
average of 50 um per year of clinical service. Products devel-
oped as posterior or packable composites usually have better
wear resistance than anterior or all-purpose composites.
Postoperative Sensitivity
Sensitivity associated with composite restorations has been
reported in about 10% of cases. It most likely results from
microleakage of bacteria or induced internal stress. Incre-
mental placement of the composite, excellent isolation during
placement, and use of bases to protect the pulp, as described
in the next section, are recommended solutions.
Manipulation
Etching and Bonding
To achieve a bond between the composite and the tooth
structure, the tooth must be etched and primed. With fourth-
and fifth-generation bonding agents, the enamel and dentin
of the cavity preparation are etched with acid for 30 seconds
with an etchant supplied by the manufacturer, frequently
37% phosphoric acid solution or gel. The acid is flushed away
with water, and the surface is dried gently with a stream of
air. The etched enamel will appear dull; a magnified view
of an etched enamel surface is shown in Figure 4-2. With
sixth- and seventh-generation bonding agents, etching and
priming are accomplished at the same time, and no rinsing
is required. The bonding agent penetrates the etched enamel
and dentin surfaces and provides micromechanical reten-
tion of the restoration. Bonding agents and their interactions
with tooth structure are discussed later in this chapter.
Single-Paste Composites
These composites are supplied in various shades in dispos-
able syringes and
examples of which are shown
in Figure 4-3. The syringes are made of opaque plastic to
protect the material from exposure to light and thus provide
adequate shelf life. The compule is placed on the end of the
FIGURE 4-3 Single-paste visible light-activated composite supplied
in syringes and compules. (Courtesy Ivoclar Vivadent, Amherst, NY.)
syringe, and the paste is extruded after removal of the protec-
tive tip. The advantages of compules are ease of placement of
the composite paste, decrease in cross infection, and protec-
tion of the paste from exposure to ambient light. Single-paste
composites are light activated, a process that is discussed
later in this chapter.
Two-Paste Composites
Core composites are supplied in an auto-mixed cartridge
(Figure 4-4, A) with mixing and intraoral tips or an auto-
mixed syringe (Figure 4-4, B). The paste with the peroxide
initiator, or
and the paste with the amine accelera-
tor are mixed with the special mixing tip and placed directly
on the preparation with the intraoral tip. After mixing, self-
cured composites have a working time of 1 to 1 minutes.
The mix will begin to harden, and the material should not be
disturbed from this time until the setting time of about 4 to
5 minutes from the start of the mix.
Dual-cured composites are also supplied in auto-mixed
cartridges and contain chemical accelerators and light acti-
vators so that polymerization can be initiated by light and
then continued by the self-cured mechanism. Because some
dual-cured composites set by a self-curing mechanism with-
out activation by light, the manufacturer’s instructions must
be reviewed carefully before use.
Pulpal Protection
Before the composite is inserted, the pulp may be protected
with a cavity
(Ca[OH]],) or glass ionomer, resin-modified
glass ionomer, or compomer base. Liners and bases are
described in Chapter 7.
Insertion
The composite can be inserted into the cavity preparation by
several methods. It can be placed with a plastic or an instru-
ment with disposable elastomeric tips (Figure 4-5), which do

---

<!-- PDF page 59 -->

CHAPTER 4 __ Direct Esthetic Restorative Materials
47
FIGURE 4-4 An example of a core composite supplied in (A) an
auto-mixed cartridge with mixing and intraoral tips and (B) an
auto-mixed syringe. (Courtesy Premier Dental Products, Plymouth
Meeting, PA.)
FIGURE 4-5 Instrument system with disposable elastomeric tips
for placement of composites. (Courtesy Ivoclar Vivadent, Amherst,
NY.)
not stick to the composite during insertion. The composite
also may be placed into the plastic tip of a syringe and then
injected into the cavity preparation. The syringe allows the
use of small mixes, reduces the problem of incorporating
voids in the composite during insertion, and facilitates place-
ment of the material in the areas of retention.
Finishing and Polishing
For gross reduction, diamonds, carbide finishing burs, fin-
ishing disks, or strips of alumina are used. For final finishing,
abrasive-impregnated rubber rotary instruments or disks or a
rubber cup with various polishing pastes is used. Finishing is
performed in a wet field with a water-soluble lubricant. Final
finishing of light-cured composites can be started immedi-
ately after light curing. Finishing of composites is important
because a smooth surface is desired to prevent retention of
plaque and is needed to maintain good oral hygiene. Micro-
filled and nanofilled composites have lower surface rough-
ness and higher gloss than microhybrid composites after
polishing. Various finishing and polishing instruments for
composites are described in Chapter 6.
COMPOSITES FOR SPECIAL APPLICATIONS
Flowable Composites
These light-cured, low-viscosity composites (see Table 4-2)
are recommended for cervical lesions, pediatric restorations,
and other small, low-stress-bearing restorations. They con-
tain dimethacrylate resin and inorganic fillers with a par-
ticle size of 0.4 to 3.0 um and filler loading of 42% to 53%
by volume.
Flowable composites have a low modulus of elasticity,
which may make them useful in cervical erosion and abfrac-
tion areas. A cervically eroded tooth (Figure 4-6, A) can be
restored with flowable composite (Figure 4-6, B). Because of
their lower filler content, flowable composites exhibit higher
polymerization shrinkage and lower wear resistance than
microhybrid composites. The low viscosity of these compos-
ites allows them to be dispensed by a syringe for easy han-
dling. Recently, a low-stress flowable composite (Surefil SDR
flow, DENTSPLY Caulk, Milford, Delaware) with modified
resin chemistry has been introduced.
Another innovation is the self-adhesive flowable com-
posite (Fusio Liquid Dentin, Pentron Clinical, Wallingford,
Connecticut; Vertise Flow, Kerr Corporation, Orange, Cali-
fornia). These composites bond to dentin without the use of a
separate bonding agent.
Packable Composites
These composites (see Table 4-2) are recommended for use
in Class I, If (MOD, mesial-occlusal-distal), and VI cavity
preparations. They are composed of light-activated, dimeth-
acrylate resins with fillers that are fibers or porous or irregu-
lar particles with a filler loading of 66% to 70% by volume.
The interaction of the filler particles or modifications of the
resin matrix cause these composites to be packable.
Important properties include high depth of cure, low
polymerization shrinkage, radiopacity, and low wear rate
(3.5 ym/year), which is similar to that of amalgam. Several
packable composites are packaged in unit-dose “spills.” Some
manufacturers recommend a bulk-fill technique, which
has been demonstrated to be effective in short-term clini-
cal studies. Light-cured bonding agents are used with these
composites.
Laboratory Composites
Crowns, inlays, veneers bonded to metal substructures,
and metal-free bridges are prepared indirectly on dies from
composites processed in the laboratory (see Table 4-2) using
various combinations of light, heat, pressure, and vacuum,

---

<!-- PDF page 60 -->

48
DENTAL MATERIALS Properties and Manipulation
FIGURE 4-6 A, Cervically eroded tooth. B, Tooth (viewed immediately postoperatively) restored with a flowable composite. (Courtesy K.L.
O’Keefe, Houston, TX.)
which increase the polymerization and the wear resistance.
Recently, precured composites for in-office milling have
become available. Restorations usually are cemented with
resin cements. Cavity preparations for indirect composites
must be nonretentive rather than retentive as typically pre-
pared for direct placement.
Core Buildup Composites
At times, so much tooth structure is lost from caries that
the crown of the tooth must be built up to receive a crown.
Amalgam is the most common core material, but compos-
ite is popular, especially as cores for all-ceramic restorations.
Composite core materials are typically two-paste, self-cured
composites, although light-cured and dual-cured products
are available. Core composites usually are tinted (blue, white,
opaque) to provide a contrasting color with the tooth struc-
ture. Some products release fluoride. Examples of composite
core buildup materials are listed in Table 4-2. An example of
a core composite is shown in Figure 4-4.
Composite cores have the following advantages as com-
pared with amalgam: they can be bonded to dentin, can be
finished immediately, are easy to contour, have high rigidity,
and have good color under all-ceramic restorations. Bond-
ing agents are used to bond composite cores to remaining
enamel and dentin. A bonding agent recommended by the
manufacturer of the core material should be used because
some self-cured composite core materials are incompatible
with some light-cured bonding agents.
Provisional Composites
Temporary inlays, crowns, and long-span bridges typically
are fabricated from composite or acrylic resins. The pur-
poses of provisional restorations are to maintain the position
of the prepared tooth, seal and insulate the preparation and
protect the margins, establish proper vertical dimension, aid
in diagnosis and treatment planning, and evaluate esthetic
replacements. Examples of composite provisional materials
are listed in Table 4-2. The properties of acrylic and compos-
ite provisional materials are compared in Table 4-5.
ay.\=)8 =. Comparison of Properties of Acrylic
and Composite Provisional Materials
CHARACTERISTICS
CHARACTERISTICS
OF ACRYLIC
OF COMPOSITE
Advantages
Better color stability
Esthetic, with many shades
Doughy stage for easy
handling
Less expensive
Lower heat release during curing
Less shrinkage on curing
Higher flexural strength
Better wear resistance
Excellent tissue biocompatibility
Disadvantages
Higher heat release during
Curing Higher shrinkage on
curing
Poor smell and taste
Harder, more brittle
Expensive
Repair of Ceramic or Composite
One of the main concerns in these repairs is the bond strength
between the remaining silica-based ceramic or composite
and the added composite. To achieve the maximum bond
strength, the remaining porcelain is cleaned and surface-
treated with a silane supplied in a liquid form. The silane is
supplied separately, and a chosen composite is used with it.
Zirconia-based ceramics require special primers (Clearfil
Ceramic Primer, Kuraray America, New York, New York;
Monobond Plus, Ivoclar Vivadent, Amherst, New York).
The repair of composites is accomplished by abrading of
the surface of the remaining composite with 50 um alumina
and then keeping the surface well isolated from saliva and
moisture. The surface of the composite is treated with silane,
and the new composite is added. Repair bond strength is
about 60% to 80% of the cohesive strength of the original
composite.
COMPOMERS
Compomers are composites modified with polyacid groups
and are used for restorations in low-stress-bearing areas,
although a recent product (Dyract AP, DENTSPLY Caulk,

---

<!-- PDF page 61 -->

CHAPTER 4
Milford, Delaware) is recommended by the manufacturer for
Class I and II restorations in adults (see Table 4-1). Compomers
are recommended for patients with medium caries risk.
Composition and Reaction
Compomers contain monomers modified by polyacid groups
with fluoride-releasing silicate glasses and are formulated
without water. Some compomers have modified monomers
that provide additional fluoride release. Among current prod-
ucts, the filler-volume percentage ranges from 42% to 67%,
and the average filler-particle size ranges from 0.8 to 5.0 um.
Compomers are packaged as single-paste formulations in
compules and syringes. Setting occurs primarily by light-cured
polymerization, but an acid-base reaction also occurs as the
compomer absorbs water after placement and on contact with
saliva. Water uptake is also important for fluoride transfer.
Properties
Compomers release fluoride by a mechanism similar to that
of glass and resin-modified glass ionomers. As a result of the
lower amount of glass ionomer present in compomers, the
amount of fluoride release and its duration are lower than
those of glass and resin-modified glass ionomers. Also, com-
pomers do not recharge from fluoride treatments or brushing
with fluoride dentifrices as much as glass and resin-modified
glass ionomers.
Manipulation
Compomers are formulated as a single paste packaged in
unit-dose compules. Because of their resin content, com-
pomers require a bonding agent to bond to tooth structure.
GLASS IONOMERS
Glass ionomers are used in cervical and Class V restorations
in adults where esthetics is not critical. They are recom-
mended for patients with a high risk of caries (see Table 4-1).
Composition and Reaction
Glass ionomers are supplied as powders of various shades
and a liquid and can be packaged as unit-dose capsules
(Figure 4-7). The powder is an aluminosilicate glass, and
the liquid is a water solution of polymers and
of acrylic acid. The material sets as a result of the metallic
salt bridges between the Al*? and the Ca*? ions and the acid
groups on the polymers. The reaction goes to completion
slowly and is protected from saliva with a varnish.
Properties
The properties of glass ionomer restoratives are compared
qualitatively with other restorative materials in Table 4-4.
Properties especially noteworthy are a modulus that is simi-
lar to dentin, a bond strength to dentin of 2 to 3 MPa, an
expansion coefficient comparable to that of tooth structure,
low solubility, and fairly high opacity.
Although the bond strength of glass ionomers to dentin
is lower than that of composites, clinical studies have shown
Direct Esthetic Restorative Materials
49
FIGURE 4-7 Example of glass ionomer packaged in a unit-dose
capsule. (Courtesy G.C. America, Alsip, IL.)
that the retention of glass ionomers in areas of cervical ero-
sion is considerably better than the retention for composites.
When the dentin is etched, the glass ionomer may be used
without a cavity preparation. Available enamel should be
acid-etched to provide additional retention. Four-year clini-
cal data showed a retention rate for glass ionomer cervical
restorations of 75%. The surfaces of the restorations seen
in the studies were noticeably rough, and some shade mis-
matches were present. Pulp reaction to glass ionomers was
mild; if the thickness of dentin is less than 1 mm, a calcium
hydroxide liner should be used. Also, cervical restorations
did not contribute to inflammation of gingival tissues. The
fluoride in the glass ionomer is released over a period of
2 years. Less Streptococcus mutans exists in plaque adjacent
to glass ionomer restorations.
Manipulation
Glass ionomers are packaged in bottles and in capsules. The
powder and liquid are dispensed in proper amounts on the
paper pad, and half the powder is incorporated to produce a
homogeneous milky consistency. The remainder of the pow-
der is added, and a total mixing time of 30 to 40 seconds is
used with a typical setting time of 4 minutes. After the restor-
ative is placed and the correct contour carved, the surface
should be protected from saliva by an application of varnish.
Trimming and finishing are done after 24 hours.
The liquid in the capsule is forced into the powder by use
of a press and is mixed by means of a mechanical mixer for
amalgam (see Chapter 5). The mixture is injected through
the use of the special syringe.
Clinical techniques for glass ionomers should be adhered
to rigidly, with maintenance of isolation, adequate etching
procedures, protection of the restoration from saliva after
placement, and delay of final finishing for 1 day or longer
with most products.
RESIN-MODIFIED GLASS lIONOMERS
Resin-modified glass ionomers, or hybrid ionomers, are used
for restorations in low-stress-bearing areas and are recom-
mended for patients with a high risk of caries (see Table 4-1).

---

<!-- PDF page 62 -->

50
DENTAL MATERIALS Properties and Manipulation
ay.\=)8=2.09
Characteristics of Fourth-, Fifth-, Sixth-, and Seventh-Generation Bonding Agents
PHOSPHORIC
ACID ETCHING SMEAR LAYER
GENERATION
TYPE
COMPONENTS
APPLICATION
AND RINSING — ON DENTIN
Fourth
Total-etch, multiple bottle | Etchant, primer, adhesive* Apply components separately
Yes
Removed
Fifth
Total-etch, single bottle
Etchant, primer-adhesive* Apply components separately
Yes
Removed
Sixth (Type |)
Self-etching primer,
Acidic primer, adhesive*
Apply components separately
No
Modified
adhesive
Sixth (Type Il)
Self-etching adhesive
Acidic primer-adhesive
Mix components and apply
No
Modified
Seventh (Type Il)
No-mix, self-etching
Acidic primer-adhesive*
No mixing, apply
No
Modified
adhesive
*Dual-cured activator available—mixing required.
These restorations are more esthetically pleasing than glass
ionomers because of the resin content.
Composition and Reaction
The powder of resin-modified glass ionomers is similar
to that of glass ionomers. The liquid contains monomers,
polyacids, and water. Resin-modified glass ionomers set by
acid-base and both light-cured and self-cured resin polym-
erization reactions. Placing a dentin-bonding agent before
inserting a resin-modified glass ionomer is contraindicated
because it decreases fluoride release.
Properties
Resin-modified glass ionomers bond to tooth structure
without the use of a dentin-bonding agent. Typically,
the tooth is conditioned (etched) with polyacrylic acid
or a primer before placement of the resin-modified glass
ionomer. Resin-modified glass ionomers release more
fluoride than compomers and composites do but less fluo-
ride than glass ionomers. Resin-modified glass ionomers
recharge when exposed to fluoride treatments or fluoride
dentifrices.
Manipulation
Resin-modified glass ionomers are packaged as powder-
liquid or encapsulated forms. Their manipulation is like that
of glass ionomers. Unlike glass ionomer restorations, resin-
modified glass ionomers set immediately when light cured
and can be finished immediately.
BONDING AGENTS
Bonding agents are used with composites to provide an ade-
quate bond to enamel and dentin. An adequate bond resists
forces caused by polymerization of the composite and by
forces of occlusion. Bonding agents are available as light-cured
and dual-cured, multi-bottle systems (fourth-generation);
light-cured, single-bottle systems (fifth-generation); and self-
etching systems (sixth- and seventh-generation). Fourth- and
fifth-generation bonding agents are called total-etch or etch-
and-rinse systems. Characteristics and examples of fourth-,
