Repository: endoking5792/dental-study-material

# Dental Materials: Properties and Manipulation — 10th Edition — Chapter-wise Markdown

Converted from the supplied PDF. Each chapter is a separate Markdown file. PDF page markers are retained to help locate source material.

- [Chapter 1: Introduction to Restorative Dental Materials](./Chapter_01_Introduction_to_Restorative_Dental_Materials.md) — PDF pages 13–25
- [Chapter 2: Properties of Materials](./Chapter_02_Properties_of_Materials.md) — PDF pages 26–38
- [Chapter 3: Preventive Dental Materials](./Chapter_03_Preventive_Dental_Materials.md) — PDF pages 39–52
- [Chapter 4: Direct Esthetic Restorative Materials](./Chapter_04_Direct_Esthetic_Restorative_Materials.md) — PDF pages 53–65

File: textbooks/Dental Materials/Dental_Materials_Chapterwise_MD_All/Dental_Materials_Properties_and_Manipulation_10e_MD/Chapter_05_Dental_Amalgam.md (part 1 of 2)
# Chapter 5: Dental Amalgam
**Source:** Dental Materials: Properties and Manipulation — 10th Edition
**PDF pages:** 66–79


---

<!-- PDF page 66 -->

CHAPTER
OBJECTIVES
After reading this chapter, the student should be able to:
1. Explain the clinical advantages and disadvantages of
using spherical or admixed types of amalgam.
2. Describe precapsulated amalgam, and explain why its
use is mandatory today.
3. Compare the clinical advantages and disadvantages of
amalgam versus more esthetic alternative restorative
materials.
4. Describe how the manipulation of amalgam affects its
strength, dimensional change, creep, and corrosion.
Explain why these properties are important clinically.
KEY TERMS
Dental Amalgam
5. List the goals of proper condensation of amalgam into
a cavity preparation and why these goals are important
clinically.
6. List steps the dental team can take to limit the exposure
of the patient and dental personnel to mercury and
mercury vapor.
7. Understand the rationale for limiting the patient’s and
dental personnel’s exposure to mercury.
8. Understand the sources of mercury important to
human exposure, and put the exposure to mercury
from amalgam into context of total exposure.
Admixed amalgam
Creep
Amalgam
Dimensional change
Amalgamation
Gamma-2 (y2)
Condensation
Matrix
Precapsulated
Silver alloy
Spherical amalgam
Trituration
n general, an amalgam is a mixture of a metallic element
with the liquid element mercury. Dental amalgam is a
mixture of a silver alloy with mercury. When the silver alloy,
which is a powder composed mostly of silver, copper, and
tin, is mixed with mercury, a chemical reaction ensues. For
1 to 2 minutes after mixing, dental amalgam has a putty-like
consistency, but it progresses to a carvable consistency for
an additional 2 to 4 minutes. During this time, the amalgam
is packed into a cavity preparation in a tooth and carved to
the desired shape (Figure 5-1). In the following minutes to
hours, the amalgam reaction proceeds, reaching maturity
and full strength in about 24 hours.
Dental amalgam is a mixture of an alloy of silver, copper,
and tin with the liquid element mercury.
Ona global scale, amalgam restorations still account for a
significant portion of all dental restorations, although many
modern dental practices today use amalgam sparingly. Prior
to the development of tooth-colored restorations, amalgams
i
were used to restore teeth throughout the mouth. However,
because of their gray color, today these restorations are lim-
ited to the posterior teeth where esthetics is less of a concern
(Figure 5-2). More esthetic ceramic or direct resin composite
materials are now used in situations where esthetics is impor-
tant. However, these alternative materials have problems
such as expense, shorter longevity, and technique sensitivity
in placement. Thus, amalgam remains a viable clinical choice
where longevity, ease of placement, and clinical performance
are paramount, especially when clinical conditions are chal-
lenging (Table 5-1). Concerns over mercury toxicity from
amalgams remain despite no credible evidence that adverse
health effects stem from the mercury in amalgam materials.
Concerns about the mercury load on the environment from
dental sources also remain.
SILVER ALLOYS FOR DENTAL AMALGAMS
Historically, the silver alloy used in dental amalgams had low
(2 to 4 wt %) amounts of copper. These alloys were combined
with mercury to form “low-copper amalgam.” However,
a
Wie

---

<!-- PDF page 67 -->

FIGURE 5-1 Overview of placement of amalgam restorations. Teeth
that require restoration (A) are prepared using cavity preparations
that have undercuts to retain the amalgam, which does not bond to
the tooth (B). The amalgam is mixed (triturated), then quickly placed
into the preparations and carved into appropriate anatomic form
(C). After 24 hours or more, the amalgams may be polished (D) to
assure good contours, a smooth surface, and closed margins.
(Courtesy J. Martin Anderson, University of Washington Department
of Restorative Dentistry, Seattle, WA.)
the development of silver alloys with higher (13% to 30%,
generally about 20%) copper (Figure 5-3) has replaced low-
copper alloys because high-copper alloys produce amalgams
with higher strength, less corrosion, less creep, and better
longevity at the margins (edges of the cavity preparation).
Other elements such as palladium and indium are some-
times included to reduce corrosion. Today’s high-copper sil-
ver alloys are essentially free of zinc (<0.01 wt % per ADA
Specification No. 1) because zinc causes a significant, long-
term, and clinically unacceptable expansion of the amalgam
if it is contaminated with saliva or other moisture during
placement.
Particles of the silver alloy powder can be either irreg-
ularly shaped, spherical, or a mixture of the two (Fig-
ure 5-4). The shape of these particles will significantly
influence the setting reaction and manipulation of the
amalgam. If a mixture of particles is used, the result-
ing amalgam is referred to as an admixed amalgam.
CHAPTER 5
Dental Amalgam
55
Amalgams containing irregular particles with or without
spherical particles added require greater packing or con-
densation forces during placement than amalgams with
spherical particles alone. Most practitioners feel that amal-
gams containing irregular particles produce better proxi-
mal contacts and are easier to carve. Spherical amalgams,
containing only spherical alloy particles, require less mer-
cury and set somewhat faster. Practitioners generally select
either a spherical or admixed amalgam, depending on the
clinical situation. The importance of proper manipulation
of each type cannot be overemphasized. For example, if a
condensation force that is appropriate for a spherical amal-
gam is applied to an admixed amalgam, the restoration
will likely contain voids and lack adequate proximal
contacts.
Admixed amalgam is amalgam with spherical and irreg-
ularly shaped silver alloy particles. Spherical amalgam
uses only spherical alloy particles.
MERCURY
Mercury is a dense metal (density = 13.5 g/mL) and the
only metallic element in the periodic table that is a liq-
uid at room temperature. Mercury’s liquid form facili-
tates mixing of mercury with the alloy particles to create a
putty-like mass that is condensed into a cavity preparation
prior to setting. Historically, excess mercury was added
to the alloy particles and mixed with a mortar and pes-
tle by hand until the proper consistency was achieved for
placement. The excess mercury was removed by “wring-
ing it out” with a cheesecloth. This practice was abandoned
because of concerns about mercury toxicity and inconsis-
tencies in the consistency of the putty state. Later, the pow-
der was compressed into tablets of specific mass, and the
proper amount of mercury was added with a dispensing
device into a reusable mixing capsule. This new method of
trituration resulted in consistently strong amalgams and
reduced the exposure of the dental staff to mercury. How-
ever, the mercury in this dispensing device was exposed
to air and dust particles that increased the risk of con-
tamination leading to inferior clinical properties of the
mixed amalgam. The risk of spilling significant amounts
of mercury during filling or use of the device was another
disadvantage.
Today, nearly all practitioners use silver alloy powder and
mercury sealed into disposable hard plastic capsules (Figure
5-5). Both the mercury and alloy powder are apportioned
by the manufacturer. The mercury is sequestered from the
alloy powder by a plastic membrane inside the capsule that
is easily ruptured during mixing. Sometimes, a small inert
cylinder called a pestle is added to facilitate mixing. This
precapsulated method provides the proper ratio of alloy
powder to mercury, limits handling of pure mercury by the
dental team, produces amalgams with consistent physical
properties, and keeps the mercury clean.

---

<!-- PDF page 68 -->

56
DENTAL MATERIALS Properties and Manipulation
FIGURE 5-2 Examples of amalgam restorations. In most modern dental practices today, amalgam
restorations are placed in posterior teeth where esthetic concerns are secondary. New amalgams
have highly adapted margins and longevity (A-C). Restorations on canines or other anterior teeth
are used rarely (blue arrows in D and F). Amalgam also may be used to build up the tooth prior to a
crown preparation (black arrow in D). The value of amalgam is that it can be placed with good clinical
success under diverse and even non-ideal conditions. For example, amalgam may be successfully
placed when isolation of the tooth is impossible and bonding of composites would be compromised.
E, Amalgam generally fails because of deterioration of its margins with the tooth with or without
development of secondary caries (red arrows). (A-C, E, Courtesy J. Martin Anderson, University of
Washington Department of Restorative Dentistry, Seattle, WA. D, Courtesy ER Schwedhelm, Univer-
sity of Washington Department of Restorative Dentistry, Seattle, WA. F, Courtesy Richard V. Tucker,
University of Washington Department of Restorative Dentistry, Seattle, WA.)
REACTION OF SILVER ALLOY
WITH MERCURY
The reaction of the silver alloy with mercury is called amal-
gamation. When high-copper alloy particles contact the
mercury, the copper, silver, tin and other elements in the
alloy dissolve into the mercury much as sugar would dis-
solve in water (Figure 5-6). Dissolution rates vary for each
element and occur from the surface of the alloy particles.
Almost immediately, new solid products begin to crystal-
lize as the dissolved elements react with the mercury. The
crystallization of new products continues until all the liquid
mercury is consumed, and the amalgam becomes stiffer and
eventually hardens completely. The ratio of alloy to mercury
is formulated so that the hardening of the amalgam occurs

---

<!-- PDF page 69 -->

CHAPTER 5
Dental Amalgam
57
ay.\-]}8=%-S
Dental Amalgam versus Esthetic Alternatives
PLACEMENT
PROXIMAL
BONDING TO
MATERIAL
METHOD
EASE OF PLACEMENT
CONTACTS
CLINICAL VERSATILITY
TOOTH?
LONGEVITY
Amalgam
Direct
Relatively simple, even in
Reliable
High, intermediate in preservation
Not
Proven long
diverse clinical situations
of tooth structure
significant*
term
Resin
Direct
Somewhat complex;
More difficult
Moderate, but most conservative Yes
Very good,
Composite
requires isolation,
to achieve
of tooth structure
improving
multiple steps
Ceramic
Indirect
More complex; requires
Reliable
Lowest and least conservative of Yes, via resin Good, still
Inlay
isolation, multiple steps
tooth structure
bonding
unknown
long term
*Studies with amalgam bonding have been done, but evidence suggests that bond strength is far less than for composites or ceramics, and it is marginally useful clinically.
Copper (Cu)
=
Indium (In)
—<—
Palladium (Pd)
Tin (Sn)
Silver (Ag)
FIGURE 5-3 The composition by weight of a typical silver alloy pow-
der used for high-copper amalgams. Copper contents average about
20 wt % (versus < 13 wt % for the old low-copper amalgams). Some
manufacturers add trace elements such as indium and palladium to
reduce intraoral corrosion or improve mechanical properties.
before all of the original alloy particles can dissolve. Thus,
the set amalgam contains many of the original alloy particles
surrounded by several new products of mercury with tin,
copper, or silver (see Figure 5-6). The reaction products are
collectively called the matrix of the amalgam. In the set mass
of most contemporary amalgams, the original particles com-
prise more than 50% of the volume and are important to the
strength and corrosion resistance of the clinical restoration.
Once the amalgamation reaction is complete, little or no
mercury remains unreacted. In its reacted state, mercury is
not easily released from the amalgam. This fact is important
because free mercury can pose a health risk if it occurs in
sufficient concentrations. In practice, minute amounts of
mercury vapor (approximately 1 to 2 ug per day) are released
from dental amalgams as a result of chewing. Higher release
may occur during the setting reaction, during removal of
old amalgams, or if the amalgam is heated above 80 °C (Fig-
ure 5-7). To further limit mercury release during the setting
reaction, newer mercury-indium liquid alloys have been
substituted for pure mercury in a few products.
Early amalgams were much lower in copper (2 to 4 wt %)
than contemporary amalgams. In low copper amalgams, the
chemical reaction produced a tin-mercury product in the
matrix called gamma-2 (y,). Gamma-2 had poor corrosion
properties that significantly shortened the clinical lifetime
of the amalgams. The current high-copper amalgams have
eliminated the gamma-2 product; high-copper amalgams
have greatly increased resistance to corrosion and marginal
breakdown in clinical use.
The absence of the mercury-tin compound gamma-2
(y2) is responsible for the exceptional clinical longevity
of today’s high-copper amalgam restorations.
PROPERTIES OF AMALGAM
Clinically relevant properties of amalgam include strength,
dimensional change, creep, tarnish, and corrosion. Some of
these properties are listed for spherical and admixed high-
copper amalgams in Table 5-2. Several examples of commer-
cial products are listed in Table 5-3.
Strength
The strength of an amalgam must withstand oral mechanical
forces. Insufficient strength may lead to bulk fracture or mar-
ginal fracture requiring replacement. When amalgam restora-
tions are subjected to occlusal forces in service, both compressive
and tensile stresses result inside the amalgam restoration. If
those stresses exceed the compressive or tensile strengths of
amalgam, the restoration fractures. Table 5-2 lists the compres-
sive and tensile strengths of amalgam. Tensile strengths for
amalgam are about 12.5% of compressive strengths at 1 day
and are therefore an important clinical parameter to consider,
because they are weaker. The tensile strength of amalgam at
1 day is approximately the same as human dentin.
Generally, amalgam restorations are subjected to occlu-
sal loads immediately after placement. The rate at which an
amalgam develops strength is therefore an important clinical
characteristic; compressive strengths for 30 minutes, 1 hour,
and 1 day after mixing are listed in Table 5-2 and illustrated
in Figure 5-8. If an amalgam restoration is subjected to chew-
ing or other oral forces before sufficient strength develops, it is
at risk for fracture and failure. As Figure 5-8 shows, spherical
and admixed amalgam develop compressive strength at differ-
ent rates. In general, spherical high-copper amalgams develop

---

<!-- PDF page 70 -->

58
DENTAL MATERIALS Properties and Manipulation
FIGURE 5-4 Scanning electron micrographs of silver alloy particles used in dental amalgam. Particles
may have irregular (A) or spherical (C) shapes or may be mixed together to form “admixed” amalgam
(B). Each micrograph has a horizontal field of view of approximately 500 microns.
FIGURE 5-5 Capsule used for trituration (mixing) of amalgam. The
capsule is shown as received from the manufacturer. The color indi-
cates the amount of amalgam powder in the capsule (here, 600 mg,
or “double mix”). To sequester the liquid mercury before trituration,
a small plastic membrane is used in one end of the capsule (not
visible). Historically, dentists added silver alloy and mercury into
a reusable capsule. Today, all capsules are disposable and come
sealed and ready for use from the manufacturer, a strategy referred
to as “precapsulated” amalgam.
Matrix
Unreacted
alloy particles
¢
Reacted
layer
o
© oh <
ee e ——_—_>
aay
® t
Mercury
6 a
co)
’
Alloy powder
particles
Amalgam
FIGURE 5-6 Reaction of amalgam. When the silver alloy particles
are mixed with liquid mercury, elements such as copper, silver, and
tin dissolve into the mercury from the surface of the particles. These
elements then react with the mercury to form solid compounds,
forming the amalgam matrix. As the reaction progresses, all the liq-
uid mercury is consumed to form the solid matrix. The amount of
mercury is controlled to assure that much of the original particle
mass remains, thereby giving the amalgam better strength and cor-
rosion resistance. An amalgam with too much or too little matrix will
have inferior properties and a higher risk of clinical failure.
FIGURE 5-7 Mercury oozing (arrows) from an amalgam restoration
that has been inadvertently autoclaved. Although this treatment of
amalgam is not clinically relevant, it illustrates that the mercury nor-
mally chemically bound within the matrix of the amalgam may be
released if sufficient heat is applied. For this reason, heat generation
should be minimized during the polishing of amalgam or replace-
ment of amalgam restorations. (Courtesy K. Frazier, Georgia Health
Sciences University, Augusta, GA.)
strength most rapidly. Because of its clinical importance, the
early (1 hour) compressive strength of amalgam is regulated
by the American Dental Association/American National
Standards Institute (ADA/ANSI) and must be at least 80 MPa.
The manipulation of amalgam also affects its strength.
Inadequate condensation results in voids, which weaken the
set mass. Mixing the amalgam for too long or too short a
time also weakens the final strength by changing the ratio of
unreacted particles to matrix products (see Figure 5-6). In
general, the manufacturer’s instructions for mixing should
be followed precisely to ensure maximum strength.
Dimensional Change
Ideally, a freshly mixed amalgam would neither expand nor
contract as it sets after it is condensed into a cavity prepara-
tion. Expansion may result in post-placement sensitivity or

---

<!-- PDF page 71 -->

CHAPTER 5
Dental Amalgam
59
a7.\=)8=-9-4
Clinically Important Properties of Typical High-Copper Amalgams (compared with enamel, dentin
and ADA requirements where relevant)
PROPERTY
ADMIXED AMALGAM — SPHERICAL AMALGAM _ ENAMEL
DENTIN
_ADA REQUIREMENT
Tensile strength (MPa)
50
54
10
50-105
Compressive strength (MPa)
275-300
30 minutes
67
111
1 hour
109
188
80
1 day
402
451
Creep (%)
0.44
0.15
Near 0
0.3
<3
Dimensional change at 24 hours (um/cm)
-3
-5
NA
NA
<20
>-20
Knoop hardness (kg/mm?)
143
166
342
20-70
uy.\:j8-¥-—c9)
Examples of Commercial Amalgam
500
[P|
Restorative Materials
ALLOY TYPE
MANUFACTURER
¢ 400 4—
Spherical Type
=
Megalloy EZ
DENTSPLY Caulk (Milford, DE)
S
Tytin
Kerr Corp. (Orange, CA)
s 300 +
Valiant
Ivoclar Vivadent (Amherst, NY)
&
Contour
Kerr Corp.
5
Dispersalloy
DENTSPLY Caulk
5
400
Valiant Ph.D.
Ivoclar Vivadent
o4
even protrusion from the cavity, whereas contraction would
leave gaps between the restoration and the tooth prone to
leakage and recurrent decay. The net contraction or expan-
sion of an amalgam during setting is defined as
. Dimensional change is negative if the amalgam con-
tracts and positive if it expands during setting. Table 5-2 lists
the 24-hour dimensional change for several types of amal-
gam. In general, most amalgams expand or contract only
slightly during setting, but the ANSI/ADA requires that the
dimensional change be no more than 20 wm/cm (expansion
or contraction).
Although it is somewhat confusing, expansion and con-
traction occur simultaneously during the setting reaction of
amalgam. The dissolution of the alloy particles into the liquid
mercury generally leads to contraction, whereas the forma-
tion of matrix products causes expansion (see Figure 5-6).
The overall dimensional change is therefore the sum of these
two processes. Improper manipulation such as inappropriate
mixing time or mixing force that alters the ratio of original
particles to matrix will affect the dimensional change. For
this reason, the dental team should follow manufacturer's
recommendations closely when mixing amalgam.
Historically, amalgams that contained zinc expanded
sufficiently to fracture the tooth if they were contaminated
with moisture during placement. The expansion occurred
slowly over months after placement; restorations some-
times appeared to bulge out of the cavity preparation. Zinc
was added to the silver alloy to facilitate machining of the
lathe-cut particles, but techniques were developed that did
a
Creep is a dimensional change that occurs over months
Admix
Spherical
FIGURE 5-8 Spherical and admixed amalgams develop strength
at different rates after mixing. Spherical alloys are stronger at
30 minutes and 1 hour (h) after mixing, which is important clinically.
The patient is often dismissed in this time interval, and if the res-
toration is subjected to too much biting force, it will fail. Therefore,
practitioners often use spherical amalgams in clinical situations with
a high risk of early force application (for example, in children). The
early strength also allows spherical amalgams to be polished at
1 hour, according to some studies. For both types of amalgam, the
compressive strength reaches its final strength after about 7 days
(d), but it is essentially (>95%) complete after 24 hours. Because of
the importance of early strength to clinical success, the American
Dental Association requires a 1-hour compressive strength of
80 MPa (dashed line).
not require zinc, and all alloys today are free of zinc (<0.01%,
“zinc-free”).
Creep
to years under cyclical loads such as chewing.
The repeated chewing forces applied to amalgam restora-
tions cause the amalgam to
(Figure 5-9). Clinically,
creep is associated with a breakdown at the margins of the
restoration as the thin margins gradually “stretch” beyond
their limit, ultimately leading to clinical failure. High-copper

---

<!-- PDF page 72 -->

60
DENTAL MATERIALS Properties and Manipulation
ne
ba
fel
FIGURE 5-9 Creep in amalgam results from the cyclical applica-
tion of nondestructive occlusal forces over a period of months to
years (symbolized by vertical arrows in A). As the application of
force continues over months to years, the restoration responds by
gradually changing shape, ultimately leading to fracture (right arrow
in A; arrow in B). Creep-mediated fracture results in loss of mar-
ginal integrity and failure of the restoration. The creep of high-cop-
per amalgams is generally very low, ranging from 0.05% to 0.15%.
(A, Redrawn from original, courtesy Regina Messer, Georgia Health
Sciences University, Augusta, GA. B, Courtesy Doug Smith, Georgia
Health Sciences University, Augusta, GA.)
amalgams have values of creep far below the old low-copper
amalgams. As Table 5-2 shows, the creep of high-copper
amalgams ranges from 0.15% to 0.44%. By comparison, the
creep of low-copper amalgams is on the order of 6.3%. The
ANSI/ADA requires that creep be less than 3%. Figure 5-10
shows the clinical effect of creep. Low-copper amalgams
have far more breakdown at the margins than high-copper
amalgams over the same period of service. More than any
other property, the reduced creep of high-copper amalgams
led to their predominance in dental amalgam restorations in
the 1970s and the virtual disappearance of low-copper amal-
gams from the marketplace.
Tarnish and Corrosion
Tarnish is a surface phenomenon that can result in a dis-
colored restoration. With tarnish, the chemical reaction
between the amalgam and the oral cavity is restricted to the
amalgam surface. Corrosion results from chemical reactions
that penetrate into the body of the amalgam. Although tar-
nish may be undesirable esthetically, it will not often cause
the restoration to fail. Corrosion, on the other hand, eventu-
ally leads to failure of the restoration. Tarnish and corrosion
wi
*
FIGURE 5-10 Low copper amalgams. A-C, Red arrows indicate
areas of marginal breakdown. C, A 3-year postoperative placement
photograph of restorations using high-copper (left) or low copper
(center, right) amalgam. The margins of the high-copper amalgam
retain integrity, whereas significant corrosion, creep, and fracture at
the margins of the low-copper restorations have occurred. The poor
performance of low-copper amalgam has been linked to the presence
of the gamma-2 phase, which is not present in high-copper amal-
gam, but leads to corrosion, creep, and fracture at the margins of low-
copper restoration. Low-copper amalgam is no longer used in the
United States. (A, B, Courtesy ER Schwedhelm, University of Wash-
ington Department of Restorative Dentistry, Seattle, WA. C, Courtesy
Doug Smith, Georgia Health Sciences University, Augusta, GA.)
occur more on amalgams with rough surfaces. Thus, a well-
polished amalgam limits these problems.
MANIPULATION OF AMALGAM
The clinical success of an amalgam restoration depends
greatly on the appropriate manipulation of the amalgam
during placement. In general, manipulation is divided into
four steps: mixing (or trituration), condensation, carving,
and finishing (which may include polishing). The practitio-
ner must first select the appropriate type of amalgam for the

---

<!-- PDF page 73 -->

clinical situation. The rate of setting, size of the restoration,
proximity of adjacent teeth, occlusion, and the final restor-
ative goal for the tooth must all be considered before select-
ing an admixed or spherical amalgam.
Mixing the Amalgam (Trituration)
The process of mixing the silver alloy together with mercury
is called trituration. Proper trituration ensures appropri-
ate properties of the amalgam during and after setting and
increases the chances of long-term success of the amalgam
restoration. Trituration is accomplished mechanically with
an amalgamator (Figure 5-11). Amalgamators agitate the
capsule containing the silver alloy and mercury back and
forth at a high speed and mix the alloy and mercury together
in less than 20 seconds. Amalgamators generally have a timer
and may have a speed control to regulate the trituration.
In today’s dental practice, the use of precapsulated amal-
gam is mandatory. Precapsulated amalgam (discussed previ-
ously; see Figure 5-5) is available with capsules containing
different amounts of silver alloy and mercury. These differ-
ent amounts are generally delineated by color-coded cap-
sules. A “single mix” (also called “single-spill” a term used
before precapsulated packaging) contains about 600 mg of
FIGURE 5-11 Photographs of a two common types of amalgam-
ators, linear oscillating (A) and centrifugal (B and C). The precapsu-
lated amalgam capsule is placed in holders (arrows), and the covers
are closed before trituration is started. These devices have controls
for on and off, duration of mixing, and speed of mixing. In addition,
preprogrammed settings may be stored and accessed by pushing
specific buttons (“M” in top figure, “P” in bottom figures). Settings to
optimally mix different types of amalgam are always available from
the manufacturer and should be followed.
a
Trituration is the process of mixing the silver alloy and
CHAPTER 5
Dental Amalgam
61
silver alloy and is sufficient for a small restoration. A “double
mix” contains 800 mg of silver alloy and is sufficient for most
moderately sized restorations. If larger amounts of amalgam
are needed for a single restoration, several capsules should
be mixed in succession rather than mixing more than one
capsule simultaneously.
mercury together.
The speed, time, and force of trituration all affect the amal-
gam setting reaction. Of these factors, the clinician has
control only over speed and time; force is determined by
the design of the amalgamator. In general, speed and time
should be set as recommended by the manufacturer, con-
sidering the type of amalgam, amount mixed, and type of
amalgamator. A deviation of only 2 to 3 seconds in mixing
time will adversely affect the handling and properties of the
amalgam and the long-term clinical success of the restora-
tion. As an amalgamator ages, increases in speed or time may
be necessary to compensate for a reduction in force to ensure
a proper mix.
Under- or over-trituration generally both lead to amal-
gams with inferior physical properties and an increased risk
of failure of the restoration. Under-triturated amalgam has
a dull, crumbly appearance (Figure 5-12). Under-triturated
amalgam has poor compressive and tensile strengths because
an insufficient matrix (see Figure 5-6) is formed to hold the
mass together and because the crumbly texture increases
voids in the restoration. Over-triturated amalgam is soupy
and adheres to the inside of the capsule. It will have poorer
strength and creep and may have poorer corrosion proper-
ties, all caused by formation of too many matrix products.
A properly triturated amalgam is shiny but offers resistance
to condensation. With experience, the practitioner and aux-
iliaries generally develop a sense about the appearance of a
properly triturated amalgam.
FIGURE 5-12 The effect of trituration time on amalgam. Undertritu-
ration (right) results in a crumbly, dull mass that cannot be effectively
condensed into the cavity preparation. The undertriturated amalgam
also is weak because inadequate matrix forms to hold the amalgam
together (see Figure 5-6). Overtriturated amalgam (left) has a shiny
appearance and soupy texture and has low resistance to conden-
sation. Overtriturated amalgam is weak because of overproduction
of matrix, which is weaker than the original alloy particles. Properly
triturated amalgam (center) is somewhat shiny and has a putty-like
consistency yet offers firm resistance to condensation. (Courtesy
Doug Smith, Georgia Health Sciences University, Augusta, GA.)

---

<!-- PDF page 74 -->

62
DENTAL MATERIALS Properties and Manipulation
FIGURE 5-13 A, Transfer of amalgam into the cavity preparation is accomplished using an amalgam
carrier. The carrier has two ends, one shown here, and a lever (arrow) that is used to express the set-
ting amalgam into the cavity preparation. B, After trituration, the capsule is opened and its contents
are placed in the amalgam well. ©, The amalgam carrier has a small hole that is filled with the amal-
gam, and the unset amalgam is transferred from the well into the carrier temporarily. D, By pushing
the lever on the carrier, the amalgam can be expelled into any specific part of the cavity preparation.
The amalgam is moved incrementally from the well to the cavity preparation using the carrier in this
manner. Each increment is condensed prior to addition of the next to assure a well-adapted, void-free
restoration.
Transfer and Condensation
After trituration, the amalgam must be transferred and con-
densed into the cavity preparation in the tooth before its
putty-like consistency decreases. The goals of condensation
are to produce a mass without voids that adapts closely to
the cavity walls and margins of the cavity preparation. In the
past, condensation also was used to reduce excess mercury
from the mass, thereby ensuring optimal strength and min-
imal creep of the restoration. However, the use of precap-
sulated amalgam greatly reduces the need to try to remove
excess mercury from the setting mass, and this is no longer a
goal of condensation.
The triturated amalgam is transferred from the mixing
capsule to an amalgam well, then to the cavity preparation via
an amalgam carrier (Figure 5-13). Amalgam carriers generally
have two ends, one smaller than the other. The assistant selects
the end of the instrument appropriate for the clinical needs
as directed by the operator; generally, smaller increments are
used initially, graduating to larger increments. Once delivered
to the desired areas of the preparation, condensing may be
accomplished by hand or mechanical condensers. Each incre-
ment is condensed before adding the next. Hand condensa-
tion is far more common and probably more desirable than
mechanical condensation in most cases. Hand condensers
come in a variety of shapes and sizes and are selected on the
basis of the type of amalgam, the shape and size of the cavity,
and the stage of condensation. In general, smaller condens-
ers (2 to 3 mm in diameter) are more effective in achieving
the goals of condensation. The amalgam must be condensed
with 30 to 40 N of force using overlapping “steps” and lat-
eral (sideways) condensing to adapt the amalgam to all cav-
ity walls. Spherical amalgams are more plastic and require
larger condensers or lower forces. Condensation must com-
mence immediately after mixing. A delay in condensation of
even 1 to 2 minutes may reduce strength or increase creep of
the final restoration.

---

<!-- PDF page 75 -->

CHAPTER 5
Dental Amalgam
63
FIGURE 5-14 Carving and polishing the amalgam. Once the amalgam is condensed into the cavity
preparation (A), it is burnished and carved into its final form before it sets. Various instruments are
used to burnish and carve the amalgam to appropriate contours, including a discoid cleoid (B) or
interproximal carving instruments (C). After carving is completed, the amalgam will have appropri-
ate contours, proximal contacts, occlusal contacts, and occlusal function. After the amalgam sets
completely (usually more than 24 hours after placement), it is then polished using burs (D) and rubber
points (E), producing a surface with high luster (F). (Courtesy J. Martin Anderson, University of
Washington Restorative Dentistry, Seattle, WA.)
Mechanical condensers are available that use a tapping
or vibrating motion. Mechanical condensation is not a sub-
stitute for good condensation pressure and selection of the
proper size instrument. Ultrasonic condensers are rare today,
but they are strongly discouraged because they greatly pro-
mote the evaporation of mercury from the setting amalgam,
which poses a significant health risk to dental personnel via
exposure to mercury vapor.
Carving and Finishing
The cavity preparation is always overpacked with amalgam
and carved back to final contours (Figure 5-14). Overpack-
ing allows the practitioner to control the final shape and
occlusion of the restoration more closely than would be pos-
sible otherwise. Carving of an amalgam restoration is done
with a variety of hand instruments. Depending on the type of
amalgam, carving may start 2 to 3 minutes after mixing and
should cease when the amalgam mass becomes hard (5 to
10 minutes). Carving after an amalgam is set may cause frac-
ture of the amalgam, particularly at the restoration margins.
The finishing and polishing of the amalgam generally are
performed at least 24 hours after placement. However, if a
spherical high-copper amalgam is used, polishing may be
done at the time of placement because these amalgams set
much faster than irregular or admixed amalgams (see Fig-
ure 5-8). Clinical studies have shown that a well-finished
and polished amalgam is easier to keep clean and corrodes
less. Polishing is achieved through a series of steps (see Fig-
ure 5-14). Generally, the amalgam surface is contoured with
use of finishing burs, or abrasive disks. The margins of the
amalgam are checked and contoured until they are smooth
and congruous with the tooth. The next step is to smooth

---

<!-- PDF page 76 -->

64
DENTAL MATERIALS Properties and Manipulation
the alloy surface. This step is accomplished using a polishing
agent such as fine pumice or silux, or rubber abrasive points.
The final step is to put a luster (high shine) on the surface
using a very fine abrasive paste or rubber abrasive point. Pol-
ishing always should be done wet (with water) because dry
polishing may overheat the amalgam and tooth. Overheating
may damage the pulp of the tooth and damages the amalgam
surface by driving mercury from the amalgam.
LIMITING EXPOSURE TO MERCURY
The element mercury is particularly toxic, and precautions
should be taken to limit exposure of the patient and dental
team to its various forms. Human exposure to mercury is
especially problematic because it is eliminated slowly from
the body. For example, the time to eliminate elemental or
organic forms of mercury is greater than 300 days. Thus,
even small daily exposures may build up to toxic levels in
the body. Mercury gains access to the body through skin
contact, through ingestion, or through the lungs as a vapor.
The most likely route of exposure for the dental patient and
dental personnel is by inhalation of vapor. However, good
mercury hygiene limits exposure from all of these routes.
Finally, although the exposure of the patient is always a
concern, the occupational exposure of dental personnel is
more critical because of daily exposure to amalgam during
its most mercury-labile periods: mixing, placement, polish-
ing, and removal. Furthermore, environmental concerns
have prompted government agencies to increasingly regulate
mercury efflux from users, including dental offices.
Mercury hygiene is the practice of handling amalgam
and mercury to minimize exposure of the dental staff,
the patient, and the environment to mercury.
Mercury occurs in three forms: elemental (Hg’), inor-
ganic (Hg?*), and organic. Each of these forms has different
dynamics of entry into and excretion from the body. Fur-
thermore, we are exposed to the different forms from dif-
ferent sources (Table 5-4). For example, the most common
source of organic forms is fish. In general, the organic forms
are the most toxic because they are most efficiently distrib-
uted to long-term storage sites in the nerve and fat tissues.
Exposure to inorganic mercury is less critical because it is
poorly absorbed.
Mercury vapor occurs in the elemental form and is most
relevant to dental amalgam. In service, amalgam generates a
minute amount of mercury vapor. For an average individual
with amalgam restorations in posterior teeth, 1 to 2 micro-
grams (ug) of mercury vapor are generated every day. If vapor
reaches the lungs, it is rapidly absorbed into the blood and
gains access to body tissues. The lowest known dose of mercury
that has been documented to cause mild, reversible symptoms
in humans is 3 micrograms (ug) per kilogram of body weight.
For the average 70 kg individual, this means they would have
to absorb and retain over 200 ug of mercury to experience
ay.\=)8 2-273
Estimates of Daily Human Exposure
to Mercury (g/day)
ELEMENTAL
INORGANIC
ORGANIC
SOURCE
MERCURY (Hg°)
MERCURY (Hg?*)
MERCURY
Air
0.12
0.038
0.034
Water
_*
0.05
-
Fish
0.94
-
3.76
Food
-
20.0
-
Amalgam
1-2
_
_
*A dash (—) indicates that amounts are not significant.
even mild reversible symptoms. This level is 100 times what
an individual is exposed to from amalgam-generated mercury
vapor in a day. Because not all the vapor generated reaches the
lungs, the risk is even less. More serious symptoms of mercury
toxicity do not occur until exposure is 500 pg/kg or more and
would require 35,000 ug of retained mercury in the average
individual. Given these facts, the risk of toxicity from mercury
vapor from amalgam is exceedingly low.
Good mercury hygiene involves simple, commonsense
strategies. Freshly mixed amalgam should never be touched,
even with gloved hands. A mask should be worn during place-
ment, polishing, or removal of amalgams to decrease inha-
lation of particulate (although masks offer little protection
against mercury vapor). The use of precapsulated amalgam
limits handling of liquid mercury and reduces the possibil-
ity of a spill of liquid mercury in the office. The use of high-
volume evacuation during placement, polishing, and removal
of amalgam restorations reduces the exposure of the patient
and the dental team to mercury vapor. Ultrasonic amalgam
condensers should not be used. The dental operatory should
not be carpeted so that spills of particulate amalgam may be
cleaned effectively. Amalgam scrap should be stored in con-
tainers containing x-ray fixer or other reducing agents and
should be capped tightly and kept cool. The office should have
a comprehensive plan for mercury hygiene, including an amal-
gam separator to limit mercury efflux into the water waste.
The dental staff is at highest risk for mercury exposure
