Repository: endoking5792/dental-study-material

# Dental Materials: Properties and Manipulation — 10th Edition — Chapter-wise Markdown

Converted from the supplied PDF. Each chapter is a separate Markdown file. PDF page markers are retained to help locate source material.

- [Chapter 1: Introduction to Restorative Dental Materials](./Chapter_01_Introduction_to_Restorative_Dental_Materials.md) — PDF pages 13–25
- [Chapter 2: Properties of Materials](./Chapter_02_Properties_of_Materials.md) — PDF pages 26–38
- [Chapter 3: Preventive Dental Materials](./Chapter_03_Preventive_Dental_Materials.md) — PDF pages 39–52
- [Chapter 4: Direct Esthetic Restorative Materials](./Chapter_04_Direct_Esthetic_Restorative_Materials.md) — PDF pages 53–65

File: textbooks/Dental Materials/Dental_Materials_Chapterwise_MD_All/Dental_Materials_Properties_and_Manipulation_10e_MD/Chapter_06_Finishing_Polishing_and_Cleansing_Materials.md (part 1 of 2)
# Chapter 6: Finishing Polishing and Cleansing Materials
**Source:** Dental Materials: Properties and Manipulation — 10th Edition
**PDF pages:** 80–90


---

<!-- PDF page 80 -->

Finishing, Polishing,
and Cleansing Materials
OBJECTIVES
After reading this chapter, the student should be able to:
Abrasion
1, Give the purpose of finishing and polishing techniques
and list what may result from a rough surface on a
restoration.
. Distinguish finishing, polishing, and cleansing abra-
sives and techniques and recognize common abrasives.
. Define abrasion and contrast abrasive tools or slurries
with cutting instruments.
. Discuss three factors that influence the rate of abrasion,
and indicate which factor is easiest to control clinically.
. Describe surface roughness and gloss.
. Give two principles of finishing and polishing
techniques.
. List two reasons why an abrasive should not be used in
a dry condition.
. Describe the finishing and polishing of common
restorative materials and indicate precautions associ-
ated with these techniques. Include dental amalgam,
composite, compomer, resin-modified glass ionomer,
and acrylic denture resin.
Prophylactic Pastes
iL,
2p
Give two ideal functions of a dental prophylactic paste.
List the major abrasives and therapeutic agents used in
prophylactic pastes.
. Compare cleansing and abrasion of tooth structure by
various products.
. List restorative materials particularly susceptible
to wear by a prophylactic paste, and indicate two
undesirable results of such wear.
Dentifrices
IL,
De
Give the primary function of a dentifrice.
Recognize four desirable effects of toothbrushing.
i
To
. List four types of debris in order of increasing difficulty
of removal from surfaces of teeth.
. Recognize the components in a dentifrice, and indicate
their function.
. List several common abrasives used in dentifrices.
. Give examples of tooth structure and restorative mate-
rials particularly susceptible to abrasion by a dentifrice.
List four variables of a toothbrush that can influence
abrasion caused by a dentifrice.
. List four guidelines to follow in recommendation of a
dentifrice for a patient.
Denture Cleansers
Il,
2.
List six requirements of an ideal denture cleanser.
List three major types of denture cleansers, and identify
the active ingredient in each.
. Give the disadvantages of each type of denture cleanser.
. Describe effective techniques for cleaning dentures,
including those with soft liners.
. Indicate the effects of hot water, hard and stiff bristles,
and dentifrices when used to clean dentures.
Whitening
1.
CONDM
Indicate types of stains for which in-office whitening
techniques may be effective.
. Compare the ingredients of in-office and home
whitening agents.
. Indicate the effect of whitening agents on restorative
materials.
. Give side effects reported for whitening agents.
. List three major methods of in-office whitening.
. Describe an in-office whitening gel technique.
. Describe a home whitening technique.
. Describe universal whitening guidelines and additional
guidelines for in-office whitening gels.

---

<!-- PDF page 81 -->

CHAPTER 6
Finishing, Polishing, and Cleansing Materials
69
KEY TERMS
Pans
and polishing techniques are meant to remove
excess material and smooth roughened surfaces. A rough
surface on a restoration may be uncomfortable and make
oral hygiene difficult, because food debris and plaque can
cling to it easily. When a restoration is located in proxim-
ity to the gingiva, surface roughness can cause painful irrita-
tion and eventual recession of the soft tissue. Roughness of
metallic restorative materials is responsible for accelerating
corrosion. The finishing and polishing of restorative dental
materials are important steps in the fabrication of clinically
successful restorations.
Cleansing techniques are meant to remove food and other
debris from a surface without damaging it. Polishing and
cleaning are routine procedures for maintaining the health of
the natural dentition. These procedures, however, can lead to
roughened enamel surfaces by the use of excessively abrasive
dentifrices at home or coarse prophylactic slurries at the den-
tal office. Dentifrices and prophylactic pastes also can abrade
some restorative materials during a cleansing procedure.
The materials used for finishing and polishing are pri-
marily abrasives. Most cleansing materials are also abrasives,
although many chemical cleansing agents for denture bases
exist. An understanding of the properties of these materials
and the process of abrasion can improve clinical usage of fin-
ishing, polishing, and cleansing materials.
ABRASION
Lt | Abrasion is a wear process.
Abrasion results when a hard, rough surface, such as a
sandpaper disk, or hard, irregularly shaped particles, such
as those present in an abrasive slurry, plow grooves into a
softer material and cause material from such grooves to
be removed from the surface. The action of an abrasive is
essentially a cutting action. Abrasive tools or slurries, how-
ever, differ from dental cutting instruments in that the cut-
ting edges or points of the abrasive are not arranged in any
particular pattern. Each point or edge of an abrasive acts as
an individual cutting blade and removes some material from
the surface being abraded.
The process of abrasion is affected by the physical and
mechanical properties of the material being abraded. Prop-
erties such as hardness, strength, ductility, and thermal con-
ductivity are important. These properties are discussed later
in this chapter with respect to the abrasion of individual
restorative materials.
Rate
The rate of abrasion of a given material by a given abrasive
is determined primarily by three factors: the size of the abra-
sive particle, the pressure of the abrasive against the material
being abraded, and the speed at which the abrasive particle
moves across the surface being abraded. All of these factors
can be controlled clinically.
The size of an abrasive particle is an important factor
in the rate at which the surface is abraded. Larger particles
cause deeper scratches in the material and wear away the
surface at a faster rate. The use of a coarse abrasive is indi-
cated on a surface with many rough spots or large nodules.
Finer abrasives are then used to remove the scratches caused.
by the coarse abrasive. New abrasive systems have particles
that wear during use, which produces finer particles and an
increasingly smooth finish.
A second important factor is the pressure of the abrasive
against the surface being abraded. Heavy pressure applied by
the abrasive causes deeper scratches and more rapid removal
of material. However, heavy pressure also may cause the
abrasive to fracture or to dislodge from the grinding wheel
and thereby reduce cutting efficiency. Operator control of
the abrasion process is lessened when excessive pressure is
exerted because material is worn away too rapidly to keep the
abrasion from occurring uniformly over the entire surface of
the material. Judgment must be exercised in the amount of
force applied to the dental handpiece or to the surface that is
against a grinding wheel to avoid excessive pressure.
A third factor that controls the rate of abrasion is the
speed at which the abrasive travels across the surface being
abraded. The higher the speed, the greater is the frequency
per unit of time the particle contacts the surface. Increasing
the speed increases the rate of abrasion. In a clinical situa-
tion, it is easier to control speed rather than pressure to vary
the rate of abrasion. Varying the speed has the additional
advantage of using low pressure during maintenance of a
high cutting efficiency.
Surface Roughness and Gloss
Surface roughness (R,) is a measure of the irregularity
of the finished and polished surface and is measured in
micrometers (um). A smooth surface (R, less than 0.2 um) is
desirable to reduce retention of bacteria and to have a shiny
appearance.

---

<!-- PDF page 82 -->

70
DENTAL MATERIALS Properties and Manipulation
is a measure of the reflection of light from a surface.
A totally nonreflective surface has zero gloss units (GU), and
a perfect mirror will read 1000 GU at a measuring angle of 60
degrees. A gloss value of less than 10 is considered to be low
in gloss, 10 to 70 is considered semigloss, and greater than 70
is considered high gloss. An ideal restorative material would
have high gloss after polishing and would retain its gloss dur-
ing function in the mouth.
Types of Abrasives
Finishing abrasives are coarse, hard particles, whereas
polishing abrasives are fine particles.
The three types of abrasives used in dentistry can be classified
as finishing, polishing, and cleansing abrasives.
are generally hard, coarse abrasives used primar-
ily for development of desired contours of a restoration or
tooth preparation and for removal of gross irregularities on
the surface.
have finer particle sizes and
are generally less hard than abrasives that are used for fin-
ishing. The polishing abrasives are used to smooth surfaces
roughened typically by finishing abrasives or wear particles
encountered in the mouth.
are gener-
ally soft materials with small particle sizes and are intended
to remove softer materials that adhere to enamel or restor-
ative material substrates.
Dental abrasives are applied by means of a number of
tools. The abrasive particles may be glued onto plastic or
paper disks that can be attached to a dental handpiece or
attached to strips for finishing of interproximal areas. Paper
disks are preferable for finishing contoured surfaces because
they are more flexible than plastic disks. The waterproof vari-
ety of paper disks is more durable. In the case of diamond
rotary instruments, diamond chips are attached to steel
wheels, disks, and cylinders. With grinding wheels and den-
tal stones, the abrasive particles are bonded by a matrix mate-
rial that is molded to form tools of desired sizes and shapes.
The abrasive tools just described are used only for finishing.
Abrasives also may be mixed with water, glycerin, or
some other medium to produce slurries or pastes. The use
of glycerin as a medium prevents the change in consistency
that occurs when water, which evaporates, is used to make a
slurry. The slurry or paste then is rubbed over the surface of
the material being abraded with a cloth or felt wheel, brush,
or rubber cup. Abrasive slurries and pastes are used most
commonly in dentistry for polishing and cleaning.
The following is a brief discussion of the abrasive agents
commonly used for finishing. Values of hardness and grades
of abrasives used on some commercial disks are listed in
Table 6-1.
Aluminum oxide (Al,O3) is an abrasive manufactured from
an impure aluminum oxide (bauxite) and produced in vari-
ous particle sizes. The particles are applied most commonly to
paper or plastic disks in coarse, medium, and fine grits. The
disks are reddish brown. Aluminum oxide powders (typically
27- and 50-um particle sizes) are used in air-abrasion units.
Cuttle is an abrasive manufactured from the bones of fish,
although this form is no longer used as a dental abrasive.
Presently, cuttle is a trade name that refers to a fine grade
of quartz (SiO,). The particles are applied to a paper disk
in coarse, medium, and fine grits. The medium cuttle grit is
similar in abrasive action to fine sand grit. Cuttle disks are
beige.
Diamond is the hardest known substance. Diamond chips
normally are impregnated in a
to form diamond
“stones” and disks. Disks, cups, and points with microfine
diamonds (PoGo; DENTSPLY Caulk, Milford, Delaware)
are available for polishing resin composite restorations to
achieve a high gloss (Figure 6-1).
Garnet is an abrasive that is mined. In pure form, it is
composed of oxides of aluminum, iron, and silicon. Garnet
is available on paper or plastic disks in extra-coarse, coarse,
medium, fine, and extra-fine grits, and is red.
Sand is a form of quartz (SiO) used as an abrasive agent.
It is available on plastic or paper disks in coarse, medium,
and fine grits and is beige. Sand disks should not be used
interchangeably with cuttle disks, although they are also of
quartz, because the particle sizes of the coarse, medium, and
fine grits are not the same for both abrasives.
(SiC) is the second hardest of the dental
abrasives and usually is applied to paper or plastic disks. The
disks are available in fine, extra-fine, and double extra-fine
grits and are black.
ay\-)8=1-Sl
Hardness and Grade of Various
Types of Finishing Disks
MOHS
KNOOP
PRODUCT*
ABRASIVE
VALUE
(kg/mm?) | GRADE
Waterproof, fine
Silicon
O+
2480
320
Waterproof, extra
carbide
400
fine
600
Waterproof, double
extra fine
Adalox, coarse
Aluminum
9
2100
150
Adalox, medium
oxide
220
Adalox, fine
Garnet
6.5-7
1360
60
Garnet, coarse
(a silicate)
80
Garnet, medium
120
Garnet, fine
180
Garnet, extra fine
240
Cuttle, coarse
Flint
7
820
150
Cuttle, medium
(quartz,
220
Cuttle, fine
silicon
400
dioxide)
Crocus
Iron oxide
*E.C. Moore Co., Inc., Dearborn, MI.
From Charbeneau GT: Unpublished data, University of Michigan School of Dentistry,
Ann Arbor, MI.

---

<!-- PDF page 83 -->

CHAPTER 6
The abrasive agents commonly used in dentistry for polish-
ing and cleansing follow. Calcite is a form of calcium carbonate
(CaCO;). It is available in various grades as used in prophy-
lactic pastes. Another physical form of calcium carbonate is
chalk, which is used in dentifrices as a polishing agent.
Kieselguhr is a polishing agent and is composed of the sili-
ceous remains of minute aquatic plants known as diatoms. The
coarse form of kieselguhr is known as diatomaceous earth.
Pumice is a highly siliceous volcanic glass that when
ground is useful as a polishing agent in prophylactic pastes
and for finishing acrylic denture bases in the laboratory.
Rouge is a fine red powder composed of iron oxide
(Fe,O3) that usually is used in cake form. It may be impreg-
nated in paper or fabric known as crocus cloth. It is an excel-
lent laboratory polishing agent for gold and other noble
metal alloys.
Silex refers to siliceous materials such as quartz or tripoli,
which are used as polishing abrasives in the mouth.
Tin oxide (SnO,) is a pure white powder used extensively
as a final polishing agent for teeth and metallic restorations
in the mouth. It is mixed with water, alcohol, or glycerin and
used as a paste.
Tripoli is a polishing agent that originates from certain
porous rocks found in North Africa. It often is confused with
kieselguhr.
Zirconium silicate (ZrSiO,) is a hard abrasive that, in
small particle sizes, is used as a polishing agent.
In addition to the abrasive agents already cited, several
other abrasives are found in prophylactic pastes, including
quartz, anatase (TiO,), feldspar, montmorillonite, aluminum
hydroxide, kaolinite, and talc. Further information on pro-
phylactic materials is presented later in this chapter.
The abrasives found in dentifrices include calcium car-
bonate, dibasic calcium phosphate dihydrate, anhydrous
dibasic calcium phosphate, tricalcium phosphate, calcium
pyrophosphate, sodium metaphosphate, hydrated alumina,
and silica. These are mainly cleansing and polishing abra-
sives not meant to abrade enamel severely.
FIGURE 6-1 Disks, cups, and points with microfine diamonds for
polishing resin composite restorations. (From Hatrick CD, Eakle WS,
Bird WF: Dental Materials: Clinical Applications for Dental Assistants
and Dental Hygienists, ed 2, St Louis, 2011, Saunders.)
Finishing, Polishing, and Cleansing Materials
71
Finishing and Polishing Techniques
The finishing and polishing techniques for most restorative
dental materials follow similar principles. Initial contour-
ing and smoothing of the surface are done with a coarse
abrasive or bur. Successively finer abrasives then remove
the large scratches produced. The use of too fine an abrasive
after a coarse one is time consuming and does not give a
properly finished surface. A key to successful finishing and
polishing is strict adherence to a recommended abrasive
sequence.
With each successive change in abrasive, the area being
finished and polished is rinsed to remove the previously
used. abrasive particles. One remaining particle of coarse
abrasive can mar a well-polished surface. The abrasive tool
or slurry must not be used in a dry condition. Dry polishing
may reduce dramatically the efficiency of the abrasive and
increase the danger of overheating the surface.
The abrasives chosen to finish and polish various restor-
ative materials depend to a great extent on the properties of
the particular restorative material. The discussion that fol-
lows involves consideration of the surface roughness that is
caused by various abrasive agents, a recommended finishing
and polishing sequence, and the precautions that should be
taken in finishing and polishing some common restorative
materials.
Amalgam
The average surface roughness produced by various meth-
ods of instrumentation on amalgam is listed in Table 6-2. A
suggested abrasive sequence for finishing and polishing an
occlusoproximal restoration is indicated therein.
When an amalgam restoration has been properly manip-
ulated, it will be hardened sufficiently within a few minutes
ay-\=)8 1-4
Average Surface Roughness of Dental
Amalgam Produced by Various
Methods of Instrumentation
ROUGHNESS
METHOD OF INSTRUMENTATION
(R., ym)
Carved
4.6*
Carved and immediately smoothened (burnished) 0.36*
Condensed against uncontoured matrix band
0.61
Rotating Finishing Instruments
S.S. White green stone
0.64-1.0 *
Finishing bur
0.46-0.64*
Waterproof (silicon carbide) fine
0.58*
Rotating Polishing Instruments
Robinson Soft Cup BrushWith extra-fine silex
0.18*
With tin oxide
0.10*
Interproximal Finishing Strips
Moyco “Evenwet” extra-fine sand
0.30*
Extra-fine on 1 Dentotape with silex-tin oxide
0.10*
*Suggested abrasive sequence for finishing and polishing an occlusoproximal
amalgam restoration.
Modified from Charbeneau GT: A suggested technique for polishing amalgam
restorations, J Mich Dent Assoc 47: 320, 1965.

---

<!-- PDF page 84 -->

72
DENTAL MATERIALS Properties and Manipulation
ay.\=)8=1-txm
Average Surface Roughness of
Composites and Resin-Modified Glass
lonomers Produced by Various Methods
of Instrumentation
Roughness (R,, im)
RESIN-
MODIFIED
METHOD OF
MICROHYBRID MICROFILLED GLASS
INSTRUMENTATION COMPOSITE
COMPOSITE
IONOMER
Mylar matrix
0.05*
0.02*
0.2*
Carbide finishing
0.3*
0.45
0.62
burs (12-fluted)
Enhance cups
0.36
0.54
0.7
Enhance paste
0.20
0.36
0.68
Abrasive Disks
Fine
0.15*
0.18*
0.3*
Extra fine
0.08*
0.11*
0.26*
Glaze
0.23*
*Suggested sequence for finishing and polishing.
From Tate WH, Powers JM: Unpublished data, University of Texas Dental Branch at
Houston, Houston, TX.
to permit carving with a sharp instrument. Then the amal-
gam restoration is carved to the margins to remove all excess
amalgam. Then it is burnished with a metal instrument that
has a broad surface to smooth the surface. After this initial
carving operation, the restoration is left undisturbed for an
appropriate period before finishing and polishing with rotat-
ing instruments or interproximal strips. Most amalgams can
be polished the day after their placement. The time delay
allows the amalgams to develop strength. Only amalgams
that have high early strengths can be finished and polished
at the first appointment.
Polishing, in these cases, is done through the applica-
tion of a sequence of operations that includes the use of fine
stones and abrasive disks or strips. The final polish is devel-
oped, as indicated in Table 6-2, by the application of extra-
fine silex, followed by the application of a thin slurry of tin
oxide, with a rotating soft brush. During this final polish-
ing operation, the restoration should be kept moist to avoid
overheating.
Some of the fast-setting high-copper amalgams, as dis-
cussed in Chapter 5, can be polished about 8 to 12 minutes
after placement because of their rapid development of
strength. Polishing is performed with a creamy paste of extra-
fine silex and water applied gently in an unwebbed rubber
cup with a slow-speed handpiece for 30 seconds per surface.
Composites
The average surface roughness produced by various methods
of instrumentation on microhybrid and microfilled compos-
ite restorative materials, in addition to a suggested sequence
for finishing, is listed in Table 6-3.
Composites in the past presented a problem in finish-
ing and polishing because of the hard filler particles in a
soft resin matrix. Allowing polymerization of the freshly
inserted resin to occur against a Mylar (polyester film)
a
A shell blaster sprays finely divided nutshells against
matrix produces the smoothest surface on a composite.
An acceptable finishing procedure for current microhy-
brid, microfilled, or nanofilled composites includes the use
of diamond stones or 12-blade carbide burs for removal of
gross excesses that are not near enamel margins. This step
is followed by the use of abrasive disks for the finishing of
accessible areas. White stones of suitable shape are used for
the finishing of more inaccessible areas. Fine and microfine
diamonds and diamond polishing pastes and disks are suit-
able for the final finishing of composites to produce low sur-
face roughness and high gloss.
Compomers
The roughness of finished and polished compomer res-
torations is similar to that of composites. The technique
of finishing of compomer restorations is like that of
composites.
Resin-Modified Glass lonomers
The average surface roughness produced by various meth-
ods of instrumentation on a resin-modified glass ionomer,
in addition to a suggested sequence for finishing, is listed in
Table 6-3.
Resin-modified glass ionomers do not finish as smoothly
as microhybrid composites. Like the composites, the best
finish is obtained when the restoration hardens against a
Mylar matrix. An unfilled resin
(liquid polish) can
be applied to smooth the surface after finishing, but the coat-
ing may wear away in the mouth.
Glass lonomers
The roughness of finished and polished glass ionomer resto-
rations is higher than that of composites and resin-modified
glass ionomers, primarily because of the larger particle sizes
of the filler. The technique of finishing of glass ionomer res-
torations is like that of composites, except that some prod-
ucts require a delay of 24 hours before polishing to allow
further setting.
Gold Alloy
The average surface roughness produced by various methods
of instrumentation on a Type II gold casting, as well as a sug-
gested abrasive sequence for finishing and polishing, is listed
in Table 6-4.
Gold restorations made by the
are fin-
ished and polished on the die after the occlusion and margins
have been properly adjusted. Finishing of the pickled casting
and polishing of proximal surfaces is done in the laboratory.
Use of careful control of the direction and force of the polish-
ing action avoids the overfinishing of margins and contours.
The casting generally is scrubbed with alcohol to prepare its
surface for cementation.
Denture Bases
the surface under high velocity.

---

<!-- PDF page 85 -->

CHAPTER 6
ay-\=)8-.299
Average Surface Roughness of
a Type II Gold Casting Produced
by the Suggested Sequence for
Finishing and Polishing
Finishing, Polishing, and Cleansing Materials
73
ay\=)8 1-39
Abrasives in Various Commercial
Prophylactic Pastes
PROPHYLACTIC
PASTE
ABRASIVE
MANUFACTURER
METHOD OF INSTRUMENTATION
ROUGHNESS (R,, pm)
Butler Paste-Free
Pumice incorporated Sunstar Americas
Polished wax, pickled casting
0.43
Prophy
into the cup
(Chicago, IL)
Finishing instruments
Clinpro
Perlite
oN)
(St. Paul,
Moore's fine cuttle
0.28
NUPRO NUSolu- — NovaMin (calcium
DENTSPLY
Polishing Instruments
tions Prophy
sodium
Professional
Disks—Moore’s crocus
0.08
Paste
phosphosilicate)
(York, PA)
Rag wheel —Sureshine
0.05
Zircate
Zirconium silicate
DENTSPLY Caulk
Chamois with rouge
0.04-0.05
(Milford, DE)
From Charbeneau GT: Unpublished data, University of Michigan School of Dentistry,
Ann Arbor, MI.
The acrylic denture base is ready for finishing and polish-
ing once it has been processed and deflasked. Any gypsum
material that remains on the denture can be removed by light
scraping or with a shell blaster. Feathered edges of acrylic can
be smoothed and rounded with an acrylic finishing bur. A
rag wheel and felt cone with pumice slurry are used to finish
the tongue side of a maxillary base. A single-row brush wheel
and a rag wheel about 6 mm in width are used with pumice
slurry to smooth the labial and buccal surfaces on the tongue
side of a mandibular denture without destroying the contour.
A final high polish is given to all non-tissue-bearing surfaces
by a rag wheel with tripoli, Bendick, or a paste of tin oxide
and water.
Overheating during the polishing of an acrylic denture
base can occur because of the low thermal conductivity of
the acrylic and must be avoided. Overheating affects the
appearance of the denture and may cause warpage to occur.
Acrylic denture teeth must be protected from the pumice
because they are abraded easily. After the polishing, the den-
ture should be washed with soap and water and stored in
water until it is delivered to the patient.
To maintain infection control, separate polishing burs,
rag wheels, and pumice pans should be used for prosthe-
ses. Pumice can be mixed with a liquid disinfectant (5 parts
sodium hypochlorite to 100 parts distilled water) and green
soap (3 parts) to keep the pumice suspended. Pumice should
be changed daily. Rag wheels can be sterilized in a steam
autoclave or by ethylene oxide.
PROPHYLACTIC PASTES
Routine dental prophylaxis for the removal of exogenous
stains, pellicle, materia alba, and oral debris is a widely used
procedure in the dental office. Prophylaxis should precede
the application of a fluoride gel or solution to make the
enamel accessible and more reactive to the fluoride. Ideally,
a dental prophylactic paste should be sufficiently abrasive to
remove effectively all types of accumulation from the tooth
surface without imparting undue abrasion to the enamel,
dentin, or cementum. In addition to acting as a cleansing
agent, the paste should have the quality of endowing the
hard tissue with a highly polished, esthetic appearance. Cer-
tain prophylactic pastes contain sodium fluoride or stannous
fluoride either mixed with the abrasive or in a more complex,
buffered system.
Composition
The abrasives in various commercial prophylactic pastes are
listed in Table 6-5.
Properties
Laboratory and clinical studies of cleaning and polishing
have compared the efficiency of various prophylactic pastes.
Products that contain predominantly pumice and quartz
show higher cleansing values but generally result in a greater
abrasion to both enamel and dentin. In fact, abrasion data
have indicated that some prophylactic pastes may be unnec-
essarily destructive to enamel. The products containing
coarse pumice are generally the most abrasive. Zirconium
silicate is a particularly effective cleansing and polishing
agent, but the polishing properties of zirconium silicate are
influenced considerably by the distribution of particle sizes
of the material in various commercial products. In a clinical
study, prophylactic pastes with silicate abrasives produced
higher polishing scores for enamel with lower abrasion of
enamel than pastes with other abrasives did (see Table 6-5).
Abrasion of dentin has been measured to be five to six times
greater than abrasion of enamel, regardless of the product
used.
One product (Clinpro Prophy Paste; 3M ESPE, St. Paul,
Minnesota) contains particles of perlite that wear during use.
is a volcanic glass with sheetlike geometry. As the
particles wear, they become smaller but continue to abrade,
which produces an increasingly smoother tooth surface.
Prophylaxis pastes that contain fluoride have been sub-
jected to several clinical trials. Results have varied from no
benefit to benefits as high as a 35% reduction in caries after
3 years. The design of some of these studies makes it difficult
to assess the effects of the prophylaxis agent alone.
During a prophylactic procedure, excessive abrasion of
any restorative material present should be avoided. Poly-
meric materials such as denture base and artificial tooth
resins, laboratory composites, and direct composites are

---

<!-- PDF page 86 -->

74
DENTAL MATERIALS Properties and Manipulation
particularly susceptible to wear because of their low hard-
ness. The result of such wear can be possible reduction in
contours and increased surface roughness, both of which are
undesirable.
DENTIFRICES
The primary function of a dentifrice is to clean and polish the
surfaces of the teeth accessible to a toothbrush. In addition
to enhancing personal appearance by maintaining cleaner
teeth, brushing with a dentifrice may reduce the incidence
of dental caries, help maintain a healthy gingiva, and reduce
the intensity of mouth odors. During the process of cleaning,
extraneous debris or deposits to be removed, given in order
of increasing difficulty of removal from the tooth surface, are
food debris, plaque (a soft, mainly bacterial film), acquired
pellicle (a proteinaceous film of salivary origin), and calculus.
Composition and Role of Ingredients
Dentifrices are prepared primarily in paste and powder
forms. Tooth powders contain an abrasive, a surface-active
detergent, flavoring oils, and sweetening agents. In addi-
tion to the powder ingredients, toothpastes contain water, a
humectant (to prevent dehydration), a binder, and a preser-
vative. Many dentifrices contain fluoride (Table 6-6) in the
form of sodium fluoride, sodium monofluorophosphate, or
stannous fluoride to help prevent dental caries. The composi-
tion of a dentifrice containing stannous fluoride is given in
Table 6-7. Soluble tetrasodium or tetrapotassium pyrophos-
phates (3.3%) may be added to reduce the rate of formation
of supragingival calculus, thus providing a cosmetic benefit.
One antiplaque-antigingivitis toothpaste contains triclosan
(0.3%) and sodium fluoride (0.24%).
The abrasives used in various dentifrice preparations
are listed earlier in this chapter. Ideally, the abrasive should
exhibit a maximum cleansing efficiency with minimum
tooth abrasion. In addition, an abrasive should be present
to polish the teeth. Some toothpastes advertised as able to
whiten or brighten teeth contain the harsher abrasive agents
such as silica, calcium carbonate, or anhydrous dibasic cal-
cium phosphate. The only satisfactory method of determin-
ing the abrasiveness of a dentifrice appears to be a test on
teeth, although laboratory data have been published.
Abrasion of enamel by modern dentifrices is generally
not a problem unless unusual oral conditions exist; however,
exposed dentin and cementum are susceptible to abrasion.
An example of cervical abrasion that results from excessive
use of a toothbrush and dentifrice is shown in Figure 6-2.
Patients having exposed cementum or dentin should avoid
regular use of dentifrice powders or highly abrasive pastes.
Polymeric restorative materials are also susceptible to
abrasion from toothbrush and dentifrice use. The patient
should be cautioned not to use dentifrices for cleansing den-
ture bases or acrylic denture teeth.
The remaining ingredients in dentifrices increase the
effectiveness of the cleansing and polishing agents or to make
the dentifrice more appealing to use. A surface-active agent,
generally a detergent, is added to improve the wettability
of the enamel by the dentifrice, thereby improving contact
with enamel by the abrasives. Flavoring oils and sweeten-
ing agents, usually saccharin, are added to make the den-
tifrice more appealing. To keep the paste from drying out,
ay\=j8=-n-98
Examples of Dentifrices That Contain
Fluoride Accepted by the Council on
Scientific Affairs, American Dental
Association
PRODUCT
MANUFACTURER
Antiplaque/Antigingivitis with Sodium Fluoride
Colgate Total toothpaste
Colgate-Palmolive
(New York, NY)
Sodium Fluoride
Aqua-Fresh All with Tartar Control
GlaxoSmithKline
toothpaste
(Pittsburgh, PA)
Colgate Tartar Control Formula
Colgate-Palmolive
toothpaste
Crest Tartar Control Formula toothpaste
Procter & Gamble
(Cincinnati, OH)
Sodium Monofluorophosphate
Aqua-Fresh Fluoride toothpaste
Colgate Great Regular Flavor Fluoride
toothpaste
GlaxoSmithKline
Colgate-Palmolive
ay\=)8-1-97aa
Composition of a Therapeutic Dentifrice
MAJOR INGREDIENTS
PERCENTAGE (WT%)
Abrasives
40
Water
29.6
Sorbitol (70% solution)
20
Glycerin
10
Stannous fluoride
0.4
Modified from Council on Dental Therapeutics: Accepted dental therapeutics, Chicago,
1979, American Dental Association.
FIGURE 6-2 Cervical abrasion from excessive use of toothbrush
and dentifrice. (Courtesy R.E. Buchholz, University of Michigan
School of Dentistry, Ann Arbor, MI.)

---

<!-- PDF page 87 -->

CHAPTER 6 Finishing, Polishing, and Cleansing Materials
75
a humectant such as sorbitol, propylene glycol, or glycerin is
used. Sorbitol is also a sweetening agent. To help control con-
sistency and to keep the abrasives in suspension, a binder,
such as sodium alginate, is used. Sodium carboxymethyl
cellulose may serve as a stabilizer for the alginate binder.
A foaming agent is added to favor the formation of a stable
foam when the paste is used.
Effect of Toothbrush
Many studies have examined the influence of the toothbrush
and its variables on abrasion. When compared with the abra-
sion of common dentifrices, the bristles have little abrasive
power. Properties of the bristles, such as configuration,
hardness, stiffness, and number, generally do not influence
abrasion by themselves, although they do affect the abrasion
caused by the dentifrice. Mechanical toothbrushing devices
generally cause less abrasion of enamel and dentin than man-
ual brushing does because the force applied to the mechani-
cal devices is usually less.
Selection of Toothbrush and Dentifrice
The best available guidelines to follow in selecting a denti-
frice for a patient are based on evaluation of the following
four factors:
. Degree of staining of the dentition
. Force exerted on the brush
. Method of brushing
. Amount of exposed dentin or cementum
PwON
Choice of a dentifrice for appropriate abrasion can then be
based on the ranking of the abrasivity of dentifrices reported
by the American Dental Association. Even so, comparison of
products with similar abrasivity scores is not possible because
of the experimental error associated with measuring the abra-
sion data. Selection of a toothbrush should be based on the
requirements of the patient’s soft tissue. In particular, abra-
sion of the soft tissue by hard, stiff bristles should be avoided.
DENTURE CLEANSERS
Denture base materials and denture teeth collect deposits in
the same manner as natural teeth. Soft food debris that clings
to a denture can be removed easily by light brushing followed
by rinsing. Hard deposits of calculus and stains, such as those
that occur from tobacco tars, are much more difficult to
remove. The following two methods are commonly used to
remove both stains and calculus:
1. Professional repolishing of the denture
2. Soaking or brushing of the denture on a daily basis at
home
The first method, repolishing the surfaces of the denture
at extended time intervals, is not suitable for home care of
dentures. Repolishing is a technique that follows much the
same sequence recommended for the initial finishing and
polishing of denture base materials described earlier in this
chapter. The technique can alter the surface of a denture
made of acrylic polymer appreciably if it is applied too vigor-
ously or too often because acrylic denture bases have rela-
tively poor resistance to abrasion.
The second method, soaking a denture in a solution or
brushing it with a powder or paste, is suitable for home care.
If denture cleansers are properly used, the accumulation of
dental plaque and stains can be controlled effectively.
Requirements
An ideal denture cleanser should meet the following six
criteria:
1. Be nontoxic and easy to remove, leaving no traces of irri-
tant material
2. Be able to attack or dissolve both the organic and inor-
ganic portions of denture deposits
3. Be harmless to all materials used in the construction of
dentures, including denture base polymers and alloys,
acrylic and porcelain teeth, and resilient lining materials
4. Not be harmful to eyes, skin, or clothing if accidentally
spilled or splashed
5. Be stable during storage
6. Preferably be bactericidal and fungicidal
Types
Following are three major types of denture cleansers for use
at home:
1. Abrasive creams
2. Alkaline hypochlorites
3. Alkaline perborates
Examples of commercial products and their active ingre-
dients are listed in Table 6-8.
Certain denture cleansers contain sodium perborate
NaBO,-H,0,-3H,0, which is a source of peroxide (H,O,). The
decomposition of peroxide in water is favored in a basic solu-
tion. The pH of several perborate cleansers ranges from 7 to
aV\=j)8-=1-2-98
Types of Commercial Denture
Cleansers
ACTIVE
INGREDIENTS
TYPE OF CLEANSER _ PRODUCT
Dentu-Créme
Calcium carbonate
(GlaxoSmithKline,
Pittsburgh, PA)
Fresh N Brite*
(Pfizer, Morris
Plains, NJ)
Alkaline hypochlorite Calgon and Clorox
Abrasive cream
Hydrated silica
precipitated
Sodium hypochlo-
rite, trisodium
phosphate
Alkaline perborate
Efferdent/Single
Sodium perborate
Layer* (Pfizer)
or derivative,
potassium
monopersulfate
Polident
Citric acid, isopropyl
(GlaxoSmithKline)
*Acceptable product of Council on Scientific Affairs.

---

<!-- PDF page 88 -->

76
DENTAL MATERIALS Properties and Manipulation
11.5. Cleansing presumably results from the oxidizing ability of
the peroxide decomposition and from the effervescing action
of evolved oxygen. Some of these cleansers also contain chlo-
ride ions that can cause corrosion of base metal components.
Effectiveness
The brushing of a denture surface is an effective means of
improving denture cleanliness and maintaining a healthy
mucosa beneath a removable denture. Chemical cleans-
ers may be useful alternatives to brushing among geriatric
or disabled denture patients. Daily overnight immersion of
dentures in an alkaline peroxide solution provides a safe and
relatively effective means of cleansing. However, customary
15-minute soaking is neither effective on mature plaque nor
completely effective on stains and deposits. Ultrasonic vibra-
tion is not an efficient method for removing denture plaque.
Recommended Techniques and Precautions
Several techniques for cleaning dentures can be recom-
mended. One effective technique requires immersion in a
solution of one part of 5% sodium hypochlorite in three parts
of water followed by light brushing. Another technique for
cleaning acrylic dentures is immersion in a solution contain-
ing 1 teaspoon of a hypochlorite (Clorox) and 2 teaspoons of
a glassy phosphate (Calgon) in one-half glass of water. This
cleanser is not recommended for use on prosthetic appli-
ances fabricated from base metals such as cobalt-chromium
alloy because chlorine solutions tend to darken these metals.
Dentures should never be soaked in hot water because the
heat may cause the acrylic to become distorted.
Although light meticulous brushing is a recommended
method of cleaning the denture, brushing with hard, stiff
bristles should be avoided because these bristles produce
scratches on the surface of the denture. Do not use denti-
frices to aid in cleaning a denture at home, although pastes
with gentle abrasives (acrylic resin, sodium bicarbonate, or
a ZrSiO,-ZrO, system) can be used. Organic solvents such
as chloroform should be avoided because these chemicals
may dissolve or craze an acrylic denture. If the denture is not
worn after cleaning, it is stored in water to retain its dimen-
sional accuracy. Some soaking types of denture cleansers
