Repository: endoking5792/dental-study-material

# Dental Materials: Properties and Manipulation — 10th Edition — Chapter-wise Markdown

Converted from the supplied PDF. Each chapter is a separate Markdown file. PDF page markers are retained to help locate source material.

- [Chapter 1: Introduction to Restorative Dental Materials](./Chapter_01_Introduction_to_Restorative_Dental_Materials.md) — PDF pages 13–25
- [Chapter 2: Properties of Materials](./Chapter_02_Properties_of_Materials.md) — PDF pages 26–38
- [Chapter 3: Preventive Dental Materials](./Chapter_03_Preventive_Dental_Materials.md) — PDF pages 39–52
- [Chapter 4: Direct Esthetic Restorative Materials](./Chapter_04_Direct_Esthetic_Restorative_Materials.md) — PDF pages 53–65

File: textbooks/Dental Materials/Dental_Materials_Chapterwise_MD_All/Dental_Materials_Properties_and_Manipulation_10e_MD/Chapter_07_Cements.md (part 1 of 2)
# Chapter 7: Cements
**Source:** Dental Materials: Properties and Manipulation — 10th Edition
**PDF pages:** 91–104


---

<!-- PDF page 91 -->

OBJECTIVES
After reading this chapter, the student should be able to:
Cementation
1. List the uses of each type of cement.
2. List the components of each type of cement, and indi-
cate their function.
3. Describe the setting reaction, and indicate any vari-
ables that may affect the setting of each type of cement.
4. Describe the clinical importance of film thickness,
working and setting times, compressive strength, reten-
tion and type of bond to tooth structure, and fluoride
release of each type of cement.
5. Describe the biocompatibility of each type of cement.
6. Describe the manipulation of each type of cement.
Bases, Cavity Liners, and Varnishes
1. Compare the uses of high-strength bases, low-strength
bases, cavity liners, and varnishes.
CHAPTER
2. List the components in high-strength bases, low-
strength bases, cavity liners, and varnishes.
3. Indicate contraindications to the use of certain high-
strength bases, low-strength bases, cavity liners, and
varnishes.
4. Compare the mechanical properties and biocompat-
ibility of high-strength bases and low-strength bases.
5. Describe the manipulation of high-strength bases, low-
strength bases, cavity liners, and varnishes.
Special Applications of Cement
1. Describe the type of cement used for special applica-
tions, including cementation of orthodontic bands,
direct bonding of orthodontic brackets, and root canal
sealers.
2. Describe clinically important properties of cements
used for special applications.
KEY TERMS
All-ceramic
Luting
Pulp capping
Chelate
Methyl methacrylate
Silicone
Dentinal tubules
Obtundent
Temporary filling
Leached
Poly(methyl methacrylate)
CEMENTATION
Cements are generally hard, brittle materials formed when a
powdered oxide or glass is mixed with a liquid. When mixed
to a cementing consistency, dental cements are used to retain
restorations such as alloy or ceramic crowns and bridges and
esthetic inlays, onlays, and veneers. When mixed to a thicker
consistency, some cements can be used as temporary filling
materials or to provide thermal insulation and mechanical
support to teeth restored with other materials, such as amal-
gam, composites, or gold. Cements classified as low-strength
bases or liners provide protection to the pulp from irritants
or serve therapeutically as pulp-capping agents. Varnishes
are not cements but are used with cements to provide pulpal
protection from irritants. Other cements are used for spe-
cial purposes in endodontics and orthodontics. Cements are
classified according to function in Table 7-1.
The retention of restorations on prepared teeth is a
major function of dental cements. Long-term cementation
is required for permanent restorations such as crowns and
bridges (see Figures 1-6 and 1-8). Strong cements—such
as compomer, glass ionomer, hybrid ionomer, reinforced
zinc oxide-eugenol, zinc phosphate, zinc polycarboxylate,
or resin-based cement—are used for permanent cementa-
tion. Often, a bridge must be cemented temporarily to allow
—

---

<!-- PDF page 92 -->

80
DENTAL MATERIALS Properties and Manipulation
ay.\-) 8-76
Summary of Uses of Cements
in Restorative Dentistry
FUNCTIONS
CEMENTS
Cementation of cast alloy
crowns and bridges
Adhesive resin (dual cured),
glass ionomer, resin-modified
glass ionomer, self-adhesive
resin, zinc polycarboxylate
Cementation of all-ceramic or
indirect composite inlays and
onlays
Adhesive resin (dual cured)
Cementation of zirconia-based,
all-ceramic crowns and
bridges
Adhesive resin (dual cured),
glass ionomer, resin-modified
glass ionomer, self-adhesive
resin
Cementation of ceramic
veneers
Esthetic resin (dual cured or
light cured)
Cementation of resin-bonded
bridges
Adhesive resin (dual cured)
Temporary cementation of
cast crowns and bridges and
cementation of temporary
restorations
Zinc oxide-noneugenol,
temporary resin
High-strength bases
Compomer, glass ionomer,
resin-modified glass ionomer,
zinc polycarboxylate
Temporary fillings
Resin-modified glass ionomer,
zinc polycarboxylate
Low-strength bases
Calcium hydroxide (self-
cured and light cured), glass
ionomer, resin-modified glass
ionomer
Liners
Calcium hydroxide in a
suspension
Varnishes
Resin in a solvent
Special Applications
Cementation of orthodontic
bands
Glass ionomer, resin-modified
glass ionomer, resin
ay.\-])8 96-38
~Examples of Traditional Cements
Suitable for Final Cementation of Cast
Alloy Crowns and Bridges
CEMENT
PRODUCT
MANUFACTURER
Glass ionomer
GC Fuji |
GC America
(Alsip, IL)
GC Fuji | Capsule
GC America
Ketac-Cem Maxicap
3M ESPE
(St. Paul, MN)
Resin-modified glass | GC FujiCEM Automix
GC America
ionomer
GC Fuji Plus Capsule
GC America
RelyX Luting Plus
3M ESPE
Cement
Zinc polycarboxylate
Durelon Maxicap
3M ESPE
Hy-Bond
Shofu Dental
aV\=}8 = <9 Mechanical Properties of Cements
for Final and Temporary Cementation*
COMPRESSIVE TENSILE
MODULUS OF
STRENGTH
STRENGTH ELASTICITY
CEMENT
(MPa)
(MPa)
(GPat)
Cements for Final Cementation
Adhesive resin
50-210
40
1.2-10.7
Glass ionomer
90-220
45
5.4
Resin-modified
85-120
13
2.5
glass ionomer
Zinc
55-96
3-6
4.4
polycarboxylate
Cements for Temporary Cementation
Zinc
2-5
0.4-1.0
0.18
oxide-noneugenol
Temporary resin
25-70
14
-
Direct bonding of orthodontic
brackets
Resin
Root canal sealer
Zinc oxide-eugenol
adjustments in fit, occlusion, and esthetics, or temporary
restorations, such as aluminum, acrylic, or composite pro-
visional restorations, must be cemented for 4 to 8 weeks
until the permanent restoration is ready. In these cases, zinc
oxide-eugenol, zinc oxide-noneugenol, or temporary resin
cements are used because of their low strength and good
handling characteristics. Cements are classified as water-
based, oil-based, or resin-based products. More information
on zinc phosphate and compomer cements can be found in
Appendix 7-1.
WATER-BASED CEMENTS
Glass lonomer Cement
Glass ionomer cements are water-based cements used for
final cementation of primarily alloy crowns and bridges. A
restorative material with a thicker consistency is used for
*Properties measured at 24 hours.
t@Pa = 1000 MPa.
Class V restorations as described in Chapter 4. Examples of
commercial products are listed in Table 7-2.
Composition and Reaction
The cement powder is a finely ground aluminosilicate glass,
and the viscous liquid is a polycarboxylate copolymer in
water. One product (Ketac-Cem Aplicap; 3M ESPE, St. Paul,
Minnesota) supplies a powder coated with polyacrylic acid
copolymers. It is mixed with a low-viscosity liquid to form
the cement. The components of glass ionomer cements react
to form a cross-linked gel matrix that surrounds the partially
reacted powder particles. Chelation between the polycar-
boxylate molecules and calcium on the surface of the tooth
results in a chemical (adhesive) bond.
Properties
The mechanical properties of glass ionomer cement are com-
pared with other high-strength cements in Table 7-3. Mini-
mum requirements are described by the American National

---

<!-- PDF page 93 -->

Standards Institute-American Dental Association (ANSI-
ADA) Specification No. 96 (ISO 9917 [2000]). The values for
compressive and tensile strengths of glass ionomer cements
are similar to those of compomer, hybrid ionomer, and
zinc phosphate cements. The cement has the nonirritating
qualities of zinc polycarboxylate cements. However, a cal-
cium hydroxide base is recommended for pulpal protection
when the ionomer cement is used in a deep cavity. Because
of fluoride incorporated in the powder, the cement has an
anticariogenic effect as it is
out. Retention of glass
ionomer cements is primarily micromechanical, although
some chemical bonding occurs.
Manipulation
Glass ionomer cements are powder-liquid systems pack-
aged in bottles or capsules. The bottle of powder should
be tumbled gently before dispensing. The powder and liq-
uid are dispensed onto a paper pad or glass slab. The pow-
der is divided into two equal portions. The first portion of
powder is mixed with a stiff spatula into the liquid before
the next portion is added. The mixing time should be 30 to
60 seconds, depending on the product. The cement is used
immediately because the working time after mixing is about
2 minutes at 22 °C. Cooling the mixing slab slows the setting
reaction and provides additional working time. The cement
should not be used once a “skin” forms on the surface or
when the consistency becomes noticeably thicker. During
application, contact with water should be avoided; the field
is isolated completely. The cement sets in the mouth in about
7 minutes from the start of mixing. Encapsulated products
(GC Fuji I Capsule, GC America, Alsip, Illinois; Ketac-Cem
Aplicaps, 3M ESPE, St. Paul, Minnesota) require mechanical
mixing for 10 seconds.
Hybrid lonomer Cement
Hybrid ionomer cements (resin-modified glass ionomer
cements) are water-based cements indicated for permanent
cementation of alloy crowns and bridges to tooth structure
and core buildups, cementation of posts, and bonding of
orthodontic appliances. Some products are not recom-
mended for cementation of lower-strength
inlays, onlays, or crowns because of their water sorption,
which leads to expansion and can cause cracking of the
ceramic restoration. Hybrid ionomer cements can be used
for cementation of zirconia-based all-ceramic crowns and
bridges. Examples of commercial products are listed in
Table 7-2.
Composition and Reaction
One cement powder contains a radiopaque, fluoroalumi-
nosilicate glass and a microencapsulated catalyst system.
The liquid is an aqueous solution of polycarboxylic acid
modified with pendant methacrylate groups. It also con-
tains 2-hydroxyethyl methacrylate (HEMA) and tartaric
acid. Curing results from an acid-base glass ionomer reac-
tion and self-cured polymerization of the methacrylate
groups.
CHAPTER 7 Cements
81
FIGURE 7-1 Example of paste—-paste hybrid ionomer cement with
dispenser. (Courtesy GC America, Alsip, IL.)
Properties
The values for compressive and tensile strengths of hybrid
ionomer cements are similar to those of glass ionomer
cements (see Table 7-3). Hybrid ionomer cements have no
measurable solubility when tested by lactic acid erosion.
The fracture toughness is higher than that of other water-
based cements but lower than that of resin cements. Fluoride
release is similar to the glass ionomer cements. The early pH
is about 3.5 and gradually rises. These cements have minimal
postoperative sensitivity. The bond strength to moist dentin
is 14 MPa and is much higher than that of most water-based
cements.
Manipulation
Hybrid ionomer cements are powder-liquid systems pack-
aged in bottles or capsules or paste-paste systems. With the
powder-liquid products, the powder is fluffed before dis-
pensing. The liquid should be dispensed by holding the vial
vertically to the mixing pad. The powder is incorporated into
the liquid within 30 seconds to give a mousse-like consistency.
The working time is 2.5 minutes. The cement is applied to
a clean, dry tooth that is not desiccated. No coating agent
is needed. HEMA is a known contact allergen; therefore,
protective gloves and a no-touch technique are manda-
tory. A paste-paste product (GC FujiCEM; GC America,
Alsip, Illinois) is packaged in an auto-mixed dispenser
(Figure 7-1).
Zinc Polycarboxylate Cements
Zinc polycarboxylate cements are water-based cements used
as final cements for retention of crowns and bridges. They
are not as strong as zinc phosphate cements, but they are less
irritating to the pulp. Examples of commercial products are
listed in Table 7-2.
Composition and Reaction
Zinc polycarboxylate cements are supplied usually as a
powder and a liquid. The powder is mainly zinc oxide, and
the liquid is a viscous solution of polyacrylic acid in water.
One product (Tylok Plus; DENTSPLY Caulk, Milford,
Delaware) is supplied as a powder to be mixed with tap
water. Its powder consists of zinc oxide coated with solid

---

<!-- PDF page 94 -->

82
DENTAL MATERIALS Properties and Manipulation
polyacrylic acid. The zinc oxide and the polyacrylic acid
react to form a zinc polyacrylate that surrounds the par-
tially reacted zinc oxide powder particles. The reaction is
accelerated by heat.
Properties
The important properties of zinc polycarboxylate cements
are moderate viscosity, moderate strength, ability to bond
to enamel, and mild acidity. Minimum requirements are
described in ANSI-ADA Specification No. 96 (ISO 9917
[2000]).
Mixed polycarboxylate cement appears to be too viscous
(thick), but it flows readily when applied to the surfaces to
be cemented. The compressive strength of polycarboxyl-
ate cement (see Table 7-3) is less than that of glass ionomer
cement; however, it provides clinically satisfactory retention
for well-fitting restorations.
Zinc polycarboxylate cements are slightly acidic (low pH)
when first mixed, but the acid is weakly dissociated. Histo-
logic reactions are similar to those of zinc oxide-eugenol
cements, but more reparative dentin is observed with the
polycarboxylates. Polycarboxylate cements bond well to
sandblasted gold alloys, although clinical studies have not
demonstrated improved retention with these cements.
Manipulation
The powder bottle is shaken gently. The powder is dispensed
with a scoop onto a disposable paper pad or a glass slab,
which can be cooled to permit a longer working time. The
viscous liquid is dispensed from the dropper bottle in uni-
form drops. About 90% of the powder is added immediately
to the liquid and mixed for 30 to 60 seconds, depending on
the product. The remainder of the powder is added to adjust
the consistency. A small area of the mixing surface is used,
and the cement is mixed with a stiff spatula. The proper con-
sistency is creamy. The cement should be used immediately
because the working time is short (about 3 minutes after
mixing at 22 °C). The cement is no longer usable when it
loses its luster and becomes stringy or starts to “cobweb.”
Durelon Maxicap (3M ESPE, St. Paul, MN) is supplied in
unit-dose capsules.
OIL-BASED CEMENTS
Zinc Oxide-—Eugenol Cements
Zinc oxide-eugenol cements are oil-based cements that have
an
(sedative) effect on the pulp and are especially
useful for cementation on prepared teeth with exposed
. The addition of reinforcing agents to zinc
oxide-eugenol cement has resulted in permanent
cements. Temporary cements are not so strong but are use-
ful for short-term cementation of temporary stainless steel
crowns and permanent restorations. Zinc oxide-noneugenol
cements (see Table 7-4) are also oil-based cements used
for short-term cementation of temporary acrylic crowns
and completed cast restorations. They are weak and easily
cleaned from the casting.
a
A chelate is a ring-like compound formed from the
ay\=)8-9e7
Examples of Oil-Based Cements
Suitable for Temporary Cementation
of Completed Restorations or
Cementation of Temporary Restorations
CEMENT
PRODUCT
MANUFACTURER
Zinc oxide-noneugenol Nogenol
GC America (Alsip, IL)
Temp-Bond NE_
Kerr Corporation
(Orange, CA)
Composition and Reaction
organic groups and the zinc oxide.
The zinc oxide-eugenol cement powder (Type I) contains
zinc oxide (69%); rosin (29%) to reduce brittleness; and zinc
acetate, an accelerator. The liquid is eugenol or a mixture of
eugenol and other oils. The powder reacts with the eugenol
in the presence of moisture to form an amorphous
of
zinc eugenolate. The zinc oxide-noneugenol cements (Type I)
are formulated with oils other than eugenol for patients sen-
sitive to eugenol.
The polymer-reinforced zinc oxide-eugenol cements
(Type II) contain 80% zinc oxide and 20% acrylic resin in the
powder and eugenol in the liquid. The ethoxybenzoic acid
(EBA)-alumina-reinforced cements contain 70% zinc oxide
and 30% alumina in the powder. The liquid is 62.5% EBA and
37.5% eugenol. The EBA in the liquid promotes the forma-
tion of a stronger, crystalline matrix. Water and heat acceler-
ate the setting reaction of these cements.
Properties
The moderate strength and low acidic quality of the zinc
oxide-eugenol cements are important properties. Minimum
requirements are described by ANSI-ADA Specification No.
30 (ISO 3107 [2000]).
The compressive strengths of the permanent and tempo-
rary zinc oxide-eugenol cements are listed in Table 7-3. The
permanent zinc oxide-eugenol cements are not as strong
as other cements but have been shown to be clinically suc-
cessful for final cementation of crowns and bridges that
have good retention. The temporary cements are weaker, a
desirable feature for cementation of temporary crowns or for
temporary cementation of completed crown and bridge res-
torations that must be removed easily.
The pH of the zinc oxide-eugenol cements is neutral.
Because of the sedative nature of these cements, they do not
require a protective varnish or cavity liner. Retention is the
result of micro-mechanical interlocking of the restoration
and prepared tooth.
Manipulation
The permanent zinc oxide-eugenol cements (Type II) are
powder-liquid systems. The powder bottle is shaken gen-
tly, then the powder is dispensed with the supplied scoop

---

<!-- PDF page 95 -->

and the liquid with a dropper. It is mixed on a glass slab or
treated paper pad with a metal spatula. The powder is incor-
porated into the liquid all at once and mixed for 30 seconds.
The mix initially is like putty, but continued mixing for
30 seconds more causes the polymer-reinforced cement
mix to become fluid. The EBA-alumina-reinforced cement
should be stropped for 60 seconds with broad strokes of the
spatula after the initial 30-second mixing to obtain a suitable
consistency. The working time of the EBA-alumina cements
is long (about 22 minutes), unless moisture is present on
the slab. In the mouth, the zinc oxide-eugenol cements set
quickly because of the moisture and heat.
The temporary cements (Type I) are typically two-paste
systems. Equal lengths of the accelerator and base pastes are
dispensed on a paper pad or glass slab. The pastes are col-
ored differently. Mixing is continued until a uniform color is
achieved. Some products are available in unit-dose packages.
Zinc oxide-eugenol cements are difficult to remove from
the tissues and mixing surfaces after setting. The patient’s
lips and adjacent teeth are coated with
grease before
application of the cement. Glass slabs and spatulas are wiped
clean before the cement sets. Oil of orange is a solvent useful
in removal of set cement.
RESIN-BASED CEMENTS
Esthetic Resin Cements
Esthetic resin cements are tooth-colored or translucent resins
available in a variety of shades, and they are used for bond-
ing of all-ceramic and indirect composite restorations. These
cements require a bonding agent for adhesion to tooth struc-
ture and separate primers for bonding to ceramic substrates.
Examples of commercial products are listed in Table 7-5.
Composition and Reaction
Esthetic resin cements are composed of dimethacrylate resin
and glass filler such as the restorative materials described in
Chapter 4. They are light- or dual-cured resins, depending
on the application.
Properties
Esthetic resin cements have medium to high strength and
low film thickness. Radiopacity is desirable. For cementa-
tion of an inlay, the resin cement must be wear resistant at
exposed margins. Recent research shows that microfilled
resin cements are more wear resistant than microhybrid
resin cements. Light-cured resin cements have a long work-
ing time, although exposure to operatory light can initiate
polymerization. Bond strengths of esthetic resin cements to
tooth structure and ceramic substrates are high when these
surfaces are treated with a bonding agent or appropriate
primer.
Manipulation
Bonding of ceramic and indirect composite restorations
requires treatment of the surfaces of the tooth and restor-
ative material. The tooth is etched, and the bonding agent is
CHAPTER 7 Cements
83
ay.\-}8 Wei
Examples of Resin-Based Cements for
Permanent and Temporary Cementation
PRODUCT
MANUFACTURER
Esthetic Resin
Calibra Esthetic Resin Cement DENTSPLY Caulk (Milford, DE)
RelyX Veneer
3M ESPE (St. Paul, MN)
Variolink Veneer
Ivoclar Vivadent (Amherst, NY)
Adhesive Resin
Cement-It Universal C&B
Multilink Automix
Pentron Clinical (Wallingford, CT)
Ivoclar Vivadent
Panavia F 2.0
Kuraray America (New York, NY)
Self-Adhesive Resin
Biscem
Bisco Dental Products
(Schaumburg, IL)
Kerr Corporation (Orange, CA)
Maxcem Elite
SpeedCem
Ivoclar Vivadent
RelyX Unicem 2 Automix
3M ESPE
Compomer
Permacem Automix System
DMG America (Englewood, NJ)
Principle
DENTSPLY Caulk
Temporary Resin
Telio Link
Ivoclar Vivadent
Temp-Bond Clear
Kerr Corporation
gt
ae ele oc anna et
FIGURE 7-2 Example of light-cured esthetic resin cement with
bonding agent and accessories. (Courtesy Kuraray America, New
York, NY.)
applied. Ceramic restorations are etched with hydrofluoric
acid gel or sandblasted with 50-mm alumina, and then silane
is applied. Nonsetting try-in pastes of matching shades are
convenient accessories for use with ceramic veneers. An
esthetic resin cement (Clearfil Esthetic Cement, Kuraray
America, New York, New York) is packaged with bonding
agent and accessories as shown in Figure 7-2.
Adhesive Resin Cements
Adhesive resin cements are used for bonding of most alloy
and ceramic restorations, except veneers, implant-supported
crowns and bridges, and indirect resin restorations. These

---

<!-- PDF page 96 -->

84
DENTAL MATERIALS Properties and Manipulation
FIGURE 7-3 Example of dual-cured adhesive resin cement. (Cour-
tesy lvoclar Vivadent, Amherst, NY.)
cements typically require a separate primer for bonding to
tooth, alloy, or ceramic substrates. Examples of commercial
products are listed in Table 7-5.
Composition and Reaction
Adhesive resin cements are composed of dimethacrylate
resin and glass filler. They are dual- or self-cured resins. One
product (C&B MetaBond; Parkell, Farmington, New York)
is a methyl methacrylate resin with poly(methyl methac-
rylate) filler. These cements are formulated with adhesive
monomers that bond well to alloy substrates.
Properties
Adhesive resin cements are radiopaque and have low film
thickness. They are characterized by short working times
and medium to high strengths. Bond strengths of adhesive
resin cements to tooth structure and treated alloy substrates
are high (>20 MPa) when these surfaces are treated with a
primer.
Manipulation
Bonding of ceramic and indirect composite restorations
requires treatment of the surfaces of the tooth and restorative
material. Bonding agent is applied to the tooth. The ceramic
restoration is etched with hydrofluoric acid gel or sandblasted
with 50-mm alumina, and then silane is applied. Before
cementation of resin-bonded bridges, the alloy retainers are
sandblasted and sometimes treated with a ceramic coating
(Rocatec Jr; 3M ESPE, St. Paul, Minnesota) to improve bond
strength. Tooth-colored, translucent, and opaque adhesive
resin cements are available. Some adhesive resin cements
require a gel barrier to exclude oxygen for complete setting.
A dual-cured, paste-paste adhesive resin cement (Panavia F
2.0; Kuraray America, New York, New York) packaged in an
auto-mixed dispenser is shown in Figure 7-3.
Self-Adhesive Resin Cements
Self-adhesive resin cements eliminate the need for separate
primers for bonding to tooth, alloy, or ceramic substrates.
Examples of commercial products are listed in Table 7-5.
Composition and Reaction
Self-adhesive resin cements are composed of diacrylate res-
ins with acidic and adhesive groups and glass filler. They are
dual- or self-cured resins.
FIGURE 7-4 A self-adhesive resin cement packaged in paste—
paste dispenser as well as an encapsulated option. The capsule has
an intraoral tip. (Courtesy 3M ESPE, St. Paul, MN.)
Properties
Self-adhesive resin cements bond to tooth structure and
other materials with low to medium bond strengths. They
generally are not as strong as esthetic and adhesive resin
cements. Properties measured when these cements are light
activated are generally higher than when they are self-cured.
Manipulation
Self-adhesive resin cements eliminate the etching and prim-
ing steps. Most products are paste—paste systems with auto-
mixed dispensers or encapsulated as shown in Figure 7-4.
The capsule has an intraoral tip.
Temporary Resin Cements
Temporary resin cements are used for temporary cementa-
tion of crowns and cementation of temporary restorations
(see Table 7-4). Temporary resin cements eliminate the prob-
lem of potential contamination of teeth by eugenol and other
oil-based cements when bonding agents and resin cements
are intended for permanent cementation.
Composition and Reaction
Temporary resin cements are formulated from dimethacry-
late resin and radiopaque glass filler, and most are self-cured.
Properties
Temporary resin cements are usually easy to mix and clean
up and have low-to-medium compressive strength (see Table
7-3). Bond strength must be adequate but low enough that
the restoration can be removed for permanent cementation.
Manipulation
Temporary resin cements are typically paste-paste systems
and are applied without the use of a bonding agent. A product
(Integrity TempGrip, DENTSPLY Caulk, Milford, Delaware)
packaged in an auto-mixed syringe is shown in Figure 7-5.

---

<!-- PDF page 97 -->

yest ny
——_
:
Con Oe
we
aa
TempGrip
& Bridge Come’
Temporary Crown
a
Fine Onide Norm EOR | cote p a
Ps
——
FIGURE 7-5 Example of paste-paste temporary resin cement in an
auto-mixed dispenser. (Courtesy DENTSPLY Caulk, Milford, DE.)
HIGH-STRENGTH BASES
High-strength bases are used to provide mechanical support
for a restoration and thermal protection for the pulp. Bases
may be prepared from glass ionomer, hybrid ionomer, and
polymer-reinforced zinc oxide-eugenol products, examples
of which are listed in Table 7-6, or from a putty-like con-
sistency of zinc phosphate or zinc polycarboxylate cements.
The composition and reaction of most cements used for
high-strength bases are discussed in the “Cementation” sec-
tion. The composition and reaction of hybrid ionomer high-
strength bases are identical to that for the hybrid ionomer
restoratives and are described in Chapter 4.
Properties
Some important properties of bases are high strength, mod-
erate modulus of elasticity, and low thermal conductivity.
Compressive and tensile strengths of high-strength bases
are listed in Table 7-7. Bases are generally stronger than
cements used for retention (see Table 7-3) because the base is
mixed at a higher powder-to-liquid ratio. The strength must
develop quickly because the base may be required to sup-
port the condensation forces during the insertion of a dental
amalgam. The ability of the base to resist occlusal forces and
to support the restoration is affected by its modulus of elas-
ticity. Zinc phosphate cement provides the best support for
amalgam because it has the highest modulus (see Table 7-7).
The base must provide thermal protection to the pulp. As
indicated in Chapter 2 (see Table 2-2), the thermal conduc-
tivity of metallic restorations is high compared with tooth
structure. The thermal conductivity of cement bases is simi-
lar to that of tooth structure; thus, the base can protect the
pulp from thermal changes. Effective protection requires
that the base be at least 0.5-mm thick.
Glass ionomers are used as bases for posterior compos-
ites and ceramic or composite inlays and onlays and for
crown buildups when adequate tooth support is available.
CHAPTER 7 Cements
85
a7.\=)8=9 em Examples of High- and Low-Strength
Bases
CEMENT
PRODUCT
MANUFACTURER
High-Strength Bases
Glass ionomer
Ketac-Bond Aplicap 3M ESPE (St.
Paul, MN)
Resin-modified glass
GC Fuji ll LC
GC America
ionomer
(Alsip, IL)
Vitremer
3M ESPE
Zinc polycarboxylate
Durelon Maxicap
3M ESPE
Low-Strength Bases
Calcium hydroxide
Dycal VLC
DENTSPLY Caulk
(light-cured)
(Milford, DE)
Calcium hydroxide
Dycal
DENTSPLY Caulk
(self-cured)
Zinc oxide-eugenol
Alumina Super EBA —_ Bosworth
(Type IV)
Cavitec
(Skokie, IL)
Kerr Corporation
(Orange, CA)
a7\:]8=yGya@a
Mechanical Properties of High- and
Low-Strength Bases*
COMPRESSIVE TENSILE
MODULUS OF
STRENGTH
STRENGTH ELASTICITY
CEMENT
(MPa)
(MPa)
(GPat)
High-Strength Bases
Glass ionomer
70-210
3.9-8.3
3.7-9.0
Resin-modified
150-200
20-40
8-20
glass ionomer
Zinc
80
16
5.0
polycarboxylate
Low-Strength Bases
Calcium hydroxide
96
38
-
(light-cured)
Calcium hydroxide
12-26
1.0
0.4
(self-cured)
Zinc oxide-eugenol
5.5
0.4
0.3
(Type IV)
*Properties measured at 24 hours.
tGPa = 1000 MPa.
Compomers and hybrid ionomers are used as a base for
composites but are not used with traditional ceramics. These
bases are viscous and are best placed with a syringe. Several
products (Fuji II LC Capsule, GC America, Alsip, Illinois;
Ketac-Bond Aplicap, 3M ESPE, St. Paul, Minnesota; Photac-
Fil Quick, 3M ESPE) are encapsulated and require mechani-
cal mixing.
Manipulation
Glass ionomer and hybrid ionomer bases are mixed directly
to their final consistency. Compomers are supplied as single-
paste compules and do not require mixing. Zinc phosphate
and zinc polycarboxylate high-strength bases are mixed
by first reaching the cementing consistency of the cement.
Additional powder is then added to achieve the putty-like
base consistency.

---

<!-- PDF page 98 -->

86
DENTAL MATERIALS Properties and Manipulation
TEMPORARY FILLINGS
Certain cements mixed to a base consistency may be used
successfully as temporary fillings. The temporary filling pro-
tects the pulp, reduces pulpal inflammation, and maintains
tooth position while restoring esthetics until a permanent
restoration can be placed. Zinc oxide-eugenol cements are
used most frequently. For shorter-term fillings, an unmodi-
fied, zinc oxide-eugenol cement is mixed to a putty-like
consistency. Several cotton fibers may be added to the mix.
Setting of this mix is accelerated when the surface of the fill-
ing is patted with a cotton pellet saturated with hot water. For
longer-term fillings, modified zinc oxide-eugenol, hybrid
ionomer, or zinc polycarboxylate cements can be used.
Resin-based provisional inlay and onlay materials are also
available.
LOW-STRENGTH BASES
Low-strength bases harden when mixed and form a cement
layer usually with minimum strength and low rigidity. These
bases function as a barrier to irritating chemicals and pro-
vide a therapeutic benefit to the pulp. Examples of calcium
hydroxide, glass ionomer, and zinc oxide-eugenol (Type IV)
low-strength bases are listed in Table 7-6. Their properties
are summarized in Table 7-7. Low-strength bases are often
called “liners” and should be distinguished from the cavity-
liner suspensions described in the next section.
Calcium Hydroxide Cement
Calcium hydroxide cement is used for direct and indirect
and as a protective barrier beneath composite
restorations. It does not interfere with the polymerization of
these materials.
Composition and Reaction
The base paste of one calcium hydroxide cement contains
calcium tungstate, calcium phosphate, and zinc oxide in gly-
col salicylate. The catalyst paste contains calcium hydroxide,
zinc oxide, and zinc stearate in ethylene toluene sulfon-
amide. Setting results from the formation of an amorphous
calcium disalicylate. The cements usually contain radi-
opaque filler.
The light-cured product is a urethane dimethacrylate
resin with calcium hydroxide and barium sulfate fillers and a
low-viscosity monomer.
Properties
Calcium hydroxide cements have low mechanical properties
(see Table 7-7) compared with cements used as high-strength
bases, but they are stronger than zinc oxide-eugenol cement
(Type IV). The cements have a low thermal conductivity
but usually are not used in thick enough layers to provide
thermal protection. The cements stimulate the formation of
reparative dentin under an indirect pulp cap or at the site of
a direct pulp cap. The pH of the cements is basic and varies
from 11 to 12. Setting times vary from 2 to 7 minutes, with
faster-setting cements being more desirable. Solubility in
water and in acid varies considerably among products. Prod-
ucts with low-acid solubility can be placed with acid-etched
composites.
Manipulation
Most calcium hydroxide cements are a two-paste system.
Equal lengths of each paste are dispensed onto a paper pad
and mixed to a uniform color. The light-cured cement is
polymerized by a visible-light source for 20 seconds for each
1-mm layer.
Zinc Oxide-—Eugenol Cement
A nonmodified zinc oxide-eugenol (Type IV) cement is used
in a deep cavity to retard penetration of acids and reduce
possible discomfort to the pulp. Because it is used in thin lay-
ers, the base provides little thermal insulation. The strength
and modulus of a Type IV zinc oxide-eugenol cement are
low (see Table 7-7). The base should be limited to small or
non-stress-bearing areas but normally will support forces
associated with placement of a restoration. The eugenol has a
sedative (obtundent) effect on pulpal tissue.
The cement is supplied as a two-paste system. Equal
lengths of the different-colored pastes are dispensed onto a
paper pad and mixed to a uniform color. The cement should
not be used when a bonding agent and composite are to be
placed, because the eugenol inhibits the polymerization.
Often a high-strength base is placed over a zinc oxide-eugenol
low-strength base to provide strength, rigidity, and thermal
protection.
CAVITY LINERS AND VARNISHES
Cavity liners and varnishes function as a protective bar-
rier between dentin and the restorative material, minimize
the ingress of oral fluids at the restoration—tooth interface,
and may provide some therapeutic benefits to the tooth.
They are applied in thin films, and the solvent evaporates.
They have no significant mechanical strength and provide
essentially no thermal insulation. Recently, bonding agents
(Chapter 4) have been used to seal dentin tubules in place of
cavity varnishes.
Liners
Cavity liners are suspensions of calcium hydroxide in water
or in an organic liquid (Table 7-8). The suspension may be
thickened with methylcellulose or ethylcellulose. In addition,
some liners contain fluoride. The film serves as a barrier and
may neutralize acids. These liners are susceptible to solubility
and disintegration in oral fluids and thus should be restricted
to coverage of dentin. Some liners may be disrupted by the
monomers in composite restorations.
Varnishes
Cavity varnishes (Copalite; Temrex Corp., Freeport, New
York) are solutions of resins, such as copal or nitrated
cellulose, contained in organic liquids (chloroform, alcohol).

---

<!-- PDF page 99 -->

ay.\=)8-=9e-3
Examples of Calcium Hydroxide Cavity Liners
CHAPTER 7 Cements
87
PRODUCT
COMPOSITION
MANUFACTURER
Hydroxyline
Calcium hydroxide and acrylic polymer in methyl ethyl! | George Taub Products & Fusion (Jersey City, Nu)
ketone
Hypo-Cal
Calcium hydroxide and barium sulfate in aqueous
Ellman (Hewlett, NY)
hydroxyethyl cellulose solution
Pulpdent Liquid Cavity Liner
Calcium hydroxide in aqueous methylcellulose solution
Pulpdent (Watertown, MA)
When applied to the tooth, the solvent evaporates, which
leaves a porous, resinous film that may be 1- to 40-tum thick,
depending on the product. More than one layer of the thinner
films may be necessary to act as an effective barrier. Varnishes
are insoluble in oral fluids. They reduce leakage around mar-
gins and walls of the restoration—tooth interface and appear
to prevent penetration of corrosion products from amal-
gam into dentin. Varnishes may be disrupted by monomers
of resin or composite restorations and are not used under a
therapeutic base.
Varnish solutions are applied by means of a small cotton
pledget. The solvent is evaporated with use of a gentle stream
of air.
SPECIAL APPLICATIONS OF CEMENT
Cements have many special applications in dentistry, as indi-
cated in Table 7-9.
Bonding of Orthodontic Brackets
Direct and indirect bonding of orthodontic brackets (Fig-
ure 7-6) is accomplished primarily with the use of resin
cements, although a light-cured, hybrid ionomer orthodon-
tic cement (Fuji Ortho LC; GC America, Alsip, Illinois)
has been used. The composition of the resin orthodontic
cements is similar to that of the esthetic resin cements
described earlier in this chapter. The surfaces of the teeth
to be bonded are treated with bonding agent. Recently,
sixth-generation bonding agents (Transbond Plus; 3M Uni-
tek, Monrovia, California) have been introduced for direct
bonding. These self-etching adhesives eliminate the need
for etching with phosphoric acid and rinsing. The cement
is applied to the treated enamel and the bracket base posi-
tioned. Paste-primer and light-cured resin cements are
available (see Table 7-9). With the former cement, the
primer is applied to the enamel and the paste to the bracket.
Setting occurs when the bracket is pressed into the primer
on the tooth. The film thickness should be less than 0.25 mm
to ensure proper setting.
Plastic brackets are bonded successfully with acrylic
cements and also with composite cements if conditioned
with a bracket primer. Metal and ceramic brackets are
bonded successfully with composite cement. When properly
applied, the cements bond tenaciously to enamel. Removal
of the brackets and cement after treatment requires care to
minimize damage to enamel. A 12-fluted finishing bur with-
out water is used and then abraded with pumice for efficient
removal of cement.
ay\=)8-wecm
Examples of Cements Used for Special
Applications
APPLICATION
PRODUCT
MANUFACTURER
Direct Bonding of Orthodontic Brackets
Resin (dual-cured)
Phase Il
Reliance Orthodontic
Products (Itaska, IL)
Resin
Mono-Lok2
Rocky Mountain
(paste-primer)
(Denver, CO)
Resin (self-cured)
Concise
3M ESPE
Orthodontic
(St. Paul, MN)
Resin-modified
ionomer
GC Fuji Ortho LG +
=GC America (Alsip, IL)
Cementation of Orthodontic Bands
Glass ionomer
Ketac-Cem Aplicap 3M ESPE
Resin-modified
GC Fuji Ortho
GC America
glass ionomer
Resin
Band-Lok
Reliance Orthodontic
Products
Root canal sealers
Zinc oxide-eugenol Roth Cements
Roth Drug (Chicago, IL)
FIGURE 7-6 Orthodontic brackets bonded directly to the enamel
by resin cement. (From Graber LW, Vanarsdall RL, Vig KWL: Ortho-
dontics: Current Principles and Techniques, ed 5, St Louis, 2012,
Mosby.)
Cementation of Orthodontic Bands
Orthodontic bands are cemented to the teeth with glass iono-
mer cements or, less frequently, with zinc phosphate cements.
The compositions of these cements were described earlier in
this chapter. Some zinc phosphate cements formulated specif-
ically for orthodontics contain fluoride to provide protection
from caries. To achieve longer working times, zinc phosphate
cement is routinely mixed by use of the cold- or frozen-slab

---

<!-- PDF page 100 -->

88
DENTAL MATERIALS Properties and Manipulation
technique. Zinc phosphate cement bonds to the enamel by
mechanical interlocking with the surface, whereas the glass
ionomer cements have some chemical bonding. Demineral-
ization of the tooth surface, which occurs with zinc phosphate
cements, is minimized with the fluoride-releasing glass iono-
mer cements. Self-cured, fluoride-releasing hybrid ionomer
(Fuji Ortho; GC America, Alsip, Illinois) and resin cements
(Band-Lok; Reliance Orthodontic Products, Itaska, Illinois)
also have been used for cementation of orthodontic bands.
Root Canal Sealers
If the dental pulp is removed, the root canal can be sealed by
cementation of a gutta-percha point or by filling with a paste.
Many root canal sealers are formulated from zinc oxide and
eugenol. Some important parameters of root canal sealers
are working and setting times, flow, film thickness, strength,
solubility, and radiopacity. Biologic properties have been
studied extensively.
QUICK REVIEW
Cements are used for cementation of restorations and as
