Repository: endoking5792/dental-study-material

# Dental Materials: Properties and Manipulation — 10th Edition — Chapter-wise Markdown

Converted from the supplied PDF. Each chapter is a separate Markdown file. PDF page markers are retained to help locate source material.

- [Chapter 1: Introduction to Restorative Dental Materials](./Chapter_01_Introduction_to_Restorative_Dental_Materials.md) — PDF pages 13–25
- [Chapter 2: Properties of Materials](./Chapter_02_Properties_of_Materials.md) — PDF pages 26–38
- [Chapter 3: Preventive Dental Materials](./Chapter_03_Preventive_Dental_Materials.md) — PDF pages 39–52
- [Chapter 4: Direct Esthetic Restorative Materials](./Chapter_04_Direct_Esthetic_Restorative_Materials.md) — PDF pages 53–65

File: textbooks/Dental Materials/Dental_Materials_Chapterwise_MD_All/Dental_Materials_Properties_and_Manipulation_10e_MD/Chapter_09_Model_and_Die_Materials.md (part 1 of 2)
# Chapter 9: Model and Die Materials
**Source:** Dental Materials: Properties and Manipulation — 10th Edition
**PDF pages:** 123–135


---

<!-- PDF page 123 -->

CHAPTER
OBJECTIVES
After reading this chapter, the student should be able to:
1. Define the terms study model, cast, and die as they
relate to model and die materials.
2. Describe the physical properties important to model
and die materials, and explain why they are important.
3. Compare the advantages and disadvantages of the
different model and die materials in terms of abrasion
resistance, ease of use, time and equipment required,
and other relevant properties.
4. Describe the physical and chemical difference
between model plaster, dental stone, and high-
strength dental stone.
5. Describe the setting reaction of gypsum materials and
the effect of excess water on the set mass.
6. Name accelerators and retarders that affect the gyp-
sum setting reaction.
7. Define water-powder ratio, its values for the various
types of gypsum, and its effect on the physical proper-
ties of gypsum materials.
8. Describe the differences between initial and final set-
ting times, their chemical relevance, and explain how
each can be determined.
9. Describe the factors that influence the ability of
gypsum to reproduce detail in an impression.
10. Explain the concept of wetting and why it is important
to gypsum materials.
11. Define the properties strength, hardness, abrasion
resistance, and dimensional accuracy, and explain why
they are important clinically to gypsum materials.
12. Describe the general procedure for measuring,
mixing, and pouring an impression with a gypsum
material.
13. Describe the various methods of spatulation of
gypsum materials.
14. Give a specific method for disinfecting gypsum
models, and state whether it is better to disinfect an
impression or a model.
15. Describe the general setting reaction of epoxy model
materials.
16. Describe the general manipulation properties of
epoxy model materials.
KEY TERMS
Abrasion resistance
Hemihydrate
Setting time
Cast
Hygroscopic
Spatulation
Die
Hygroscopic expansion
Stereolithography
Dihydrate
Model
Water-powder ratio
Epoxy
Model plaster
Wetting
Gypsum
Porosity
n dentistry, replicas of the hard and soft tissues are used
for diagnosis and treatment of oral disease. These replicas
are called study models, casts, or dies. Each of these repli-
cas has a specific purpose in dental practice. Study models
are used to observe the patient’s oral structures. For exam-
ple, orthodontists use study models to evaluate the crowd-
ing of the teeth or progress in correction of that crowding.
A cast is a working model. Casts of teeth are used to make
orthodontic retainers, and casts of the remaining ridges in
the edentulous patient are used to make dentures. Dies are
highly accurate replicas of a single tooth and generally are
used to make metal crowns or inlays.
Models, casts, and dies always are made from an impres-
sion of the soft and hard oral tissues. The accuracy of the
model therefore depends on the accuracy of the impression,
and any flaws present in the impression are reproduced in
—

---

<!-- PDF page 124 -->

112
DENTAL MATERIALS Properties and Manipulation
FIGURE 9-1 Relationship between an impression (left) and a replica
(right) of the mandibular teeth. (From Hatrick CD, Eakle WS, Bird
WF: Dental Materials: Clinical Applications for Dental Assistants and
Dental Hygienists, ed 2, St Louis, 2011, Saunders.)
the model (see Chapter 8). However, the accuracy of a model
also depends on the materials used to pour the impression.
The ability of the material to flow into details of the impres-
sion and its expansion or contraction during setting are two
properties that influence the accuracy of the model. The rela-
tionship between the impression and model can be confus-
ing (see Figures 8-1 and 9-1) because the impression is an
inverse negative of the mouth. The right side of the impres-
sion becomes the left side of the model, and low points in the
impression become high points in the model. Models and
dies can also be prepared from digital impressions.
DESIRABLE QUALITIES AND TYPES
OF PRODUCTS
The desirable qualities of model materials depend on
the dental application.
A number of qualities are required of materials to be used for
making models, casts, or dies. These qualities are accuracy,
dimensional stability, reproduction of fine detail, strength
and resistance to abrasion, ease of adaptation to the impres-
sion, color, and safety, among others. To a large extent, the
desired qualities depend on the application. For example,
dentists do not require the same dimensional accuracy for
a study model as for a die. Because a die is used to make a
precision crown or inlay, it must be dimensionally accurate.
Of the desirable properties mentioned previously, accu-
racy and dimensional stability are paramount because mod-
els, casts, and dies must reproduce an intraoral structure
accurately and must remain the same size, or they are of little
use to the dental team. Strength and abrasion resistance are
necessary for applications such as dies, in which a wax pat-
tern of the restoration is made on the die, and the die must
not wear away, even though instruments rub against it. The
color of the material may be important to provide contrast
when pouring impressions. The most appropriate material
ay\
=) 8° ~Compatibility of Die Materials
with Impression Materials
MATERIAL
COMPATIBLE WITH
Gypsum
Agar
Products = Alginatet
Condensation silicones
Addition silicones (PVS)t
Polysulfides
Polyetherst
Epoxy Resin Condensation silicones (Some require separator)*
Products _—_ Addition silicones (PVS) (some require separator)*t
Polyetherst
Polysulfides (with separator)
*A separator is a material that is applied to the impression material before pouring
with the die material. It prevents the die material from bonding or otherwise reacting
with the impression material.
tMost commonly used impression materials.
ay\=}8 3:4
Comparison of Gypsum and Epoxy
Materials
PROPERTY
GYPSUM
EPOXY
Abrasion resistance
Poor
Good
Ease of use
Easy
Moderately difficult
Time required
Minimal
Several hours
Equipment required
Minimal
Minimal
Harmful chemicals
None
Some (allergy)
Compatibility with
Excellent
Limited
impression materials
(see Table 9-1)
(see Table 9-1)
Dimensional change
Slight expansion _ Slight contraction
Accuracy
Good
Good
Modified from Sakaguchi RL, Powers JM, editors: Craig’s Restorative Dental Materials,
ed 13, St Louis, 2012, Mosby.
varies with each application; the practitioner must therefore
select the material with properties that are most desirable for
the application at hand.
Two common materials are used to pour impressions:
gypsum materials and epoxy materials. This chapter focuses
primarily on the gypsum materials because they are by far
the most common. However, epoxy materials are discussed
briefly. Electroplated metal dies are used rarely and are not
discussed. Information about these materials is presented in
the seventh edition of this textbook. Not all materials can be
poured into all impression materials. The problem of model
material-impression compatibility can be significant, but it
is primarily a problem for the epoxy materials. As Table 9-1
shows, gypsum products can be poured into almost all
impression materials used in practice today. Epoxy materi-
als are compatible with most of the elastomeric impression
materials, but they cannot be used with the alginates or agar
impression materials.
Table 9-2 shows the major advantages and disadvantages
of each model material. For most applications, the gypsum
materials are easy to use with excellent impression mate-
rial compatibility. However, they are abraded easily during
manipulation. Epoxy materials have fair compatibility with

---

<!-- PDF page 125 -->

impression materials and have good abrasion resistance, but
most set slowly. Thus, each type of material has advantages
and disadvantages, and the proper material must be selected
for each application.
GYPSUM PRODUCTS
Of all model materials, gypsum materials are the most
common. Five types of gypsum products are available in
dentistry: impression plaster, model plaster, dental stone,
high-strength/low-expansion dental stone (also called die
stone), and high-strength/high-expansion dental stone.
is used for study models that do not require
abrasion resistance. Model plaster should not be confused
with orthodontic plaster, which is a mixture of model plas-
ter and dental stone. Impression plaster is used primarily to
mount casts on an articulator. It differs from model plaster
in that the setting time has been shortened to 3 to 5 minutes
and the dimensional change on setting reduced to 0.06%.
Dental stone (also called simply stone) is stronger and more
resistant to abrasion than plaster and is used for casts that
need abrasion resistance. Casts made of dental stone are
durable enough to be used for forming mouth protectors.
Dies require the highest abrasion resistance and strength and
usually are made of high-strength dental stone.
Chemical and Physical Nature
Physical Form
The use of excess water in the gypsum mix increases
setting time, reduces strength, reduces expansion, and
reduces hardness of the set gypsum.
The physical forms of model plaster, dental stone, and high-
strength dental stone are different, but they are made of
the same chemical: calcium sulfate
(CaSO, -
¥% H,0). All of these forms are manufactured from the min-
eral gypsum, which is calcium sulfate
(CaSO, -
2H,O). The only difference between the model materials
and gypsum is the amount of water in the crystal. During
the manufacture of model materials, water is driven out of
the dihydrate gypsum to form the hemihydrate. The differ-
ences between plaster, stone, and high-strength stone are the
physical forms of the hemihydrate formed when the water is
driven out, not its chemical makeup.
Plaster is produced by heating the gypsum (dihydrate) in
an open kettle at about 115 °C (Figure 9-2). The hemihydrate
produced is a porous powder called B-calcium sulfate hemi-
hydrate. This hemihydrate has relatively small, irregular crys-
tals. Dental stone is produced by heating the gypsum under
pressure in the presence of steam at 125 °C. The hemihydrate
produced under these conditions is called a-calcium sulfate
hemihydrate (see Figure 9-2). This hydrate has larger, denser,
more regular crystals than the B-calcium sulfate hemihydrate
of plaster. Boiling gypsum in a 30% solution of calcium chlo-
ride produces high-strength dental stone. The hemihydrate
a
Plaster has the most excess water in the set mass;
CHAPTER 9 Model and Die Materials
113
2 CaSO, 2 HzO
Open kettle
Hi-pressure
Boil, CaCl,
steam
Lt
Type Il
Type Ill
Type IV
Type V
Model
Stone
High-strength
plaster
stone
(CaSO4)o° H2O
FIGURE 9-2 Manufacture of gypsum crystals. The size and density
of the crystals depend on the conditions of heating of the dihydrate
starting product. High-strength stone is composed of the larg-
est, most dense crystals, whereas model plaster has the smallest,
most porous crystals. In general, larger, denser crystals require less
excess water to wet them and form a mix with a consistency appro-
priate for manipulation.
crystals produced in this case are the least porous, most reg-
ular, and largest of all of the hemihydrates.
Chemical Reaction and Excess Water
All forms of calcium sulfate hemihydrate react with water
to form the dihydrate (gypsum) as shown in the following
reaction:
CaSO, - %H20+1%H20 > CaSO, - 2H,0 + heat
Hemihydrate
Dihydrate (gypsum)
Thus, model plaster, dental stone, and high-strength stone
revert to the gypsum dihydrate when combined with water.
It is this setting reaction that occurs when the model material
sets into a hard mass. This reaction gives off heat and is there-
fore exothermic. Theoretically, if 100 g of any hemihydrate
were combined with 19 mL of water, all of the hemihydrate
would be converted to the dihydrate; that is, sufficient water
would exist for all of the hemihydrate to react. However, in
practice, this amount of water does not produce a mass that
can be manipulated and poured into an impression. If mixed,
this mass would be dry and crumbly. Therefore, in practice,
excess water must be added when mixing to produce a work-
able mass that can be poured into an impression.
high-strength stone has the least.
Because of their different crystal sizes and
, the
hemihydrates of plaster, stone, and high-strength stone
require different amounts of excess water to produce a work-
able mass. High-strength stone, with its large, dense crys-
tals, requires the least excess water. Dental stone requires

---

<!-- PDF page 126 -->

114
DENTAL MATERIALS Properties and Manipulation
somewhat more water, and plaster requires the most excess
water. In general, the larger and more dense the crystal size
of the hemihydrate, the less excess water is required to get a
workable mass. With any of these materials, the excess water
does not react but simply is trapped in the mass when it sets.
Thus, plaster has the most excess water in the mass, and
high-strength stone has the least (Table 9-3). The presence
of excess water has significant consequences on the physical
properties of gypsum, as discussed later. After the material
sets completely, any excess water eventually evaporates and
leaves voids in the mass. These voids reduce the overall den-
sity of the material. Therefore, set plaster has the lowest den-
sity (most porosity) because it had the most excess water and
the most voids in the mass. Set high-strength dental stone
has the highest density.
Accelerators and Retarders
The rate of the gypsum reaction can be altered by chemi-
cals that the manufacturer adds to the hemihydrate powder.
Accelerators are chemicals that increase the rate of setting,
and retarders have the opposite effect. Some accelerators
and retarders work by changing the solubility of the hemi-
hydrate and dihydrate forms of the calcium sulfate. Accelera-
tors make the dihydrate less soluble than the hemihydrate,
so the reaction is moved toward the dihydrate because the
dihydrate assumes its solid form rapidly. Potassium sulfate
is an effective accelerator acting by this mechanism. A 2%
water solution of potassium sulfate substituted for pure water
reduces the
of model plaster from 10 minutes to
4 minutes. Retarders make the hemihydrate only slightly less
soluble than the dihydrate. Therefore, the reaction proceeds
more slowly toward the dihydrate. Borax, a chemical with
the formula Na,B,O, - 10H,0, will extend the setting time
of some gypsum products to several hours if added to the
powder at a concentration of 2%.
Other chemicals act as accelerators or retarders by differ-
ent mechanisms. Set gypsum particles (dihydrate) acceler-
ate the reaction by acting as nucleation sites on which new
dihydrate particles can form. These particles also are called
terra alba, and concentrations of 0.5% to 1.0% added to the
water are effective. A practical way of using terra alba is to
use the slurry water (water containing particles of dihy-
drate) from the model trimmer to mix the gypsum. How-
ever, the user should be warned that the setting time using
ay\=)8=8:2<
~=Amount of Water Needed to Mix
Gypsum Materials*
MIXING WATER
EXCESS WATERt
(mL/100 g
(mL/100 g
GYPSUM
OF POWDER)
OF POWDER)
Model plaster
37-50
18-31
Dental stone
28-32
9-13
High-strength dental stone
19-24
0-5
(Types IV, V)
this method is extremely short. Colloidal particles, such as
blood, saliva, agar, or unset alginate, retard the setting reac-
tion of gypsum. Colloids are fine particles of protein or other
chemicals suspended in a liquid. These colloids bind to the
hemihydrate and interfere with the addition of water to form
the dihydrate. The result is a soft, easily abraded surface on
the gypsum cast. To avoid this problem, impressions should
be rinsed thoroughly in cold water to remove traces of blood
and saliva before the impression is poured.
Water-Powder Ratio
The
for a material is defined as the
amount of water in milliliters added to 100 g of powder. By
convention, the water-powder ratio generally is expressed
as a fraction, such as “%oo or 0.45. This fraction means that
45 mL of water is added to 100 g of powder. For a given
type of stone, the higher the water-powder ratio is, the
more soupy the consistency of the mix. Table 9-3 shows the
water-powder ratios for model plaster, dental stone, and
high-strength dental stone. Some variation occurs, depend-
ing on the manufacturer; therefore, ranges are given in the
table. However, model plaster generally has the highest
water-powder ratio, and high-strength stone will have the
lowest. Because all model materials require about 19 mL of
water for every 100 g of powder for the conversion of the
hemihydrate to the dihydrate, any water over 19 mL is excess.
This fact also is demonstrated in Table 9-3. Therefore, model
plaster has the most excess water (18 to 31 mL). The excess
water required for mixing is a function of the particle size of
the hemihydrate as described previously.
The physical forms of model plaster, dental stone, and
high-strength dental stone are different, but they are all
made of calcium sulfate hemihydrate.
The water-powder ratio influences the physical prop-
erties of set gypsum materials. The use of excessive water
lengthens the setting time and reduces the strength
(Table 9-4). The reduced strength is a result of the excess
water used in the mix that leaves voids on evaporation.
Increased water also reduces the setting expansion of set
gypsum materials. Although it is tempting to increase set-
ting time by using more water, it is not advisable because the
strength of the material will be reduced and the expansion
N=) 8: Effect of Water-Powder Ratio on
Setting Time and Compressive Strength
of Model Plaster with Hand Spatulation
INITIAL SETTING
WATER-POWDER
1-HOUR COMPRESSIVE
RATIO (mL/g)
TIME (min)
STRENGTH (MPa)
0.45
8
12.5
0.50
11
11.0
0.55
14
9.0
*Recommended water—powder ratio varies with each product.
tAssumes required water is 19 mL/100 g of powder.
Modified from Sakaguchi RL, Powers JM, editors: Craig's Restorative Dental Materials,
ed 13, St Louis, 2012, Mosby.

---

<!-- PDF page 127 -->

of the material will not be appropriate. Therefore, following
the recommendations of the manufacturer is important in
a decision regarding the water—-powder ratio. Manufacturers
offer different products with different setting times that have
been adjusted by the use of accelerators or retarders.
Temperature and Humidity
The temperature of the water used for mixing and the tem-
perature of the environment affect the setting reaction of
gypsum materials. If the room temperature (20-25°C) is
raised up to body temperature (37.5°C), the setting time
decreases. The temperature of the mixing water has a simi-
lar effect. However, if the water temperature is raised above
37.5 °C, the setting time will increase, because the dihydrate
becomes more soluble in the water. In fact, the hemihydrate
will not set at all as the mixing water reaches 100 °C.
Gypsum materials are hygroscopic (absorb water from
the air) to some extent. If model plaster, stone, or die stone
is left in an open container for several days, it absorbs water
from the air, and the surface of the particles will convert to
the dihydrate. The net effect during mixing is an increased
setting time because of the low solubility of the surface dihy-
drate. Although it would seem the dihydrate would act as an
accelerator (as terra alba), experience shows that this is not
true. To avoid changes in the rate of the setting reaction, gyp-
sum materials should be kept in a closed container to protect
them from humidity.
Hardening Solutions
Commercial solutions are available that, when mixed with
gypsum materials in place of water, harden the gypsum and
also increase its abrasion resistance. Increased hardness and
abrasion resistance are especially important for die materials,
in which extreme accuracy is needed to ensure the proper
fit of crowns and inlays. These solutions are composed of
water, 30% colloidal silica, and other chemical modifiers. The
liquid—powder ratios of these solutions may be different than
the water-powder ratios, because the modifiers reduce the
amount of excess water needed to wet the hemihydrate parti-
cles and give a workable consistency to the mix. The amount
of hardening obtained depends on the impression material
that is used. Hardeners increase the hardness only 2% if
silicone impression materials are used, but they increase
hardness 110% for polyether materials.
Properties of Gypsum Materials
Setting Time
The total setting time for gypsum materials can be divided
into the initial setting time and the final setting time. The
initial setting time is the interval between the time the water
and powder are mixed and the time that the mix can no
longer be poured into a mold or impression. Therefore, the
initial setting time is identical to the working time of the
material. Clinically, the initial setting time can be observed
when the freshly mixed material loses its gloss. Chemically,
this loss of gloss occurs because the chemical reaction of
the hemihydrate uses up the water and the surface water is
CHAPTER 9 Model and Die Materials
115
drawn into the bulk of the material. Gypsum should not be
manipulated after the initial setting time because it is still
weak and often fractures. The initial setting time should
be within 8 to 16 minutes from the start of mixing accord-
ing to American National Standards Institute-American
Dental Association (ANSI-ADA) Specification No. 25 (ISO
6873 [2000]).
The final setting time is defined as the time at which the
conversion of the hemihydrate to dihydrate is essentially
complete. Clinically, this means that the gypsum then can
be removed from its impression or otherwise manipulated
without distortion or fracture. The final setting time is hard
to discern clinically but can be detected roughly by the
dissipation of the heat of reaction. Traditionally, the gyp-
sum is allowed to set 45 to 60 minutes as an arbitrary time,
although some die materials may reach final set in as little
as 20 minutes. The final set is measured arbitrarily by the
ability of a needle (Gilmore needle) to penetrate into the
material. By definition, the material reaches final set when
the Gilmore needle cannot penetrate into the set mass under
a defined load.
Reproduction of Detail
Reproduction of detail of an impression depends on the
compatibility and interactions between the model ma-
terial and the impression material.
Gypsum materials must be able to reproduce fine details in
impressions so that the gypsum models will be as accurate
as possible. For high-strength die materials, reproduction
of detail is especially critical because a precision casting
will be fabricated on the gypsum die. As Figure 9-3 shows,
the microscopic surface of gypsum is inherently porous.
Therefore, the surface of a gypsum die is relatively rough
4 e
ated ‘eo 2 0
<i
Oa
ee
r
*
¥
oe SRA
ee,
We
FIGURE. 9-3 Scanning electron micrograph of the surface of set
high-strength dental stone (die stone). The surface is porous with
many interlocking crystals of calcium sulfate dihydrate. To the
naked eye, this surface would appear smooth.

---

<!-- PDF page 128 -->

116
DENTAL MATERIALS Properties and Manipulation
compared with other types of model and die materials, such
as epoxy materials (Table 9-5). This inherent roughness
limits the ability of gypsum materials to capture the finest
details of impressions, although from a practical standpoint
the reproduction of detail is sufficient for most applications.
Reproduction of detail is measured by pouring the gypsum
material against a metal die with lines of decreasing depth
scribed on it. The ability of the material to flow into and reg-
ister finer and finer lines is used to rate its detail of repro-
duction. The use of hardening solutions reduces the porosity
of die materials and thus increases their detail reproduction
somewhat (see Table 9-5).
The type of impression material plays a big role in the detail
reproduction of model and die materials. To capture the most
detail, the die material must be chemically compatible with
the impression, and it must also “wet” the impression mate-
rial readily—that is, the die material must not “bead up” or
resist flowing onto the impression material (see Chapter 2).
Chemical compatibility is a function of how the material
and the impression interact (or do not interact) chemically.
Table 9-1 lists the compatibility of the major types of model
and die materials.
is a function of surface interac-
tions of the model material with the impression. Gypsum is
essentially a water-based material. Impression materials may
also be water based, such as alginates or agar materials; or
they may be non-water based, such as addition silicones or
polyethers. When gypsum is poured against a water-based
impression material such as alginate, good wetting occurs,
and the detail of reproduction is good. However, when gyp-
sum is poured against a non-water-based material such as an
addition silicone, the wetting may be reduced. The reduced
wetting limits the ability of the gypsum to flow into all details
of the impression and increases the risk of bubble formation
in the gypsum. The effect is similar to that of a bead of water
asked to flow onto a highly waxed car—the water cannot flow
well. Improved wetting in this situation can be achieved by
use of a surfactant (a special chemical that acts like a soap)
either in the impression material or sprayed onto the impres-
sion material. Effective vibration of the stone can reduce the
number of bubbles and improve reproduction of detail.
Wetting of impressions by gypsum or other materials is
expressed quantitatively by the contact angle of the gypsum
on the impression material (Table 9-6). The larger the contact
angle, the worse the wetting is and the more difficult it will
be to pour a bubble-free impression with good detail repro-
duction. Surfactants act by reducing the contact angle of the
gypsum on the impression material. The reader is referred to
Chapter 2 for further discussion about contact angle.
Strength
The strength of gypsum materials is indicative of the abil-
ity of the material to resist fracture. Compressive strengths of
gypsum materials vary significantly by type. Plaster has the
lowest compressive strength because it has the most excess
water (see Tables 9-3 and 9-7). High-strength die stone, on
the other hand, is almost four times as strong in compression
because of the amount of excess water that is minimized.
ay:\=)8 3° ~Knoop Hardness and Surface
Roughness of Gypsum and Epoxy Dies
KNOOP HARDNESS
SURFACE
DIE MATERIAL
(kg/mm?)
ROUGHNESS (ym)
Epoxy
25
0.05
High-strength stone
77
0.41
without hardener
High-strength stone
79
0.28
with hardener
Modified from Fan PL, Powers JM, Reid BC: Surface mechanical properties of stone,
resin, and metal dies, J Am Dent Assoc 103:408, 1981.
a7.\:)8=:2
Relationship between Contact Angle
of High-Strength Stone on Various
Impression Materials and Number of
Bubbles on Poured Cast
CONTACT ANGLE
OF HIGH-STRENGTH
NUMBER OF
MATERIALS
STONE (degrees)
BUBBLES ON CAST
Agar
40
-
Alginate
44
=-
Polyether
49-51
9-28
Polysulfide
67-77
39-43
Silicone (hydrophilic)
50
-
Silicone
92-98
56-69
(hydrophobic)
Modified from Lorren RA, Salter DJ, Fairhurst CW: The contact angles of die stone on
impression material, J Prosthet Dent 36:176, 1976.
ay.\-)8=3:2yaa
Strength and Dimensional Change
of Gypsum Products
MINIMUM 1-HOUR
MAXIMUM SETTING
ADA
COMPRESSIVE
EXPANSION AT 2
GYPSUM
TYPE* STRENGTH (MPa)
HOURS (%)
Model plaster
ll
9
0.30
Dental stone
Ill
20
0.20
High-strength/
IV
35
0.15
low-
expansion
dental stone
High-strength/
Vv
35
0.30
high-
expansion
dental stone
*Note that Type | gypsum is reserved for impression gypsum, which is now used to
mount casts on articulators.
ADA, American Dental Association.
The compressive strength is one factor that contributes to
the hardness and abrasion resistance of materials. The ADA
specifications require that a material reach a minimum com-
pressive strength 1 hour after setting (ANSI-ADA Specifica-
tion No. 25 [ISO 6873 (2000)], see Table 9-7).
Tensile strength is important for gypsum materials because
it is a measure of the ability of the material to resist fracture
during bending forces that occur during the removal of an

---

<!-- PDF page 129 -->

impression from a model. Because gypsum materials are
brittle, they will tend to fracture rather than bend if the ten-
sile strength is insufficient. Although the tensile strengths of
the different types of gypsum materials are significantly lower
than their compressive strengths (2.3 MPa for plaster versus 40
MPa for its compressive strength), the high-strength stone and
model stone have higher tensile strengths than model plaster.
When a model or die is wet, its compressive and tensile
strength is approximately half that of its strength when dry
(excess water evaporated). For this reason, many practitio-
ners wait for models and dies to dry before they use them.
However, accelerated drying at high temperatures in ovens
is not recommended because it removes the water bound in
the dihydrate and weakens the gypsum crystalline structure.
Hardness and Abrasion Resistance
The surface hardness and abrasion resistance of gypsum
materials are important because the practitioner wants
little or no loss of shape to occur on the model during its
manipulation to study occlusion or fabricate a restoration.
Both hardness and abrasion resistance are related to com-
pressive strength, although these relationships are complex.
As compressive strength increases, hardness and abrasion
resistance increase. As with compressive strength, hardness
and abrasion resistance increase when the gypsum material
is in the dry condition. Hardening solutions also improve
the abrasion resistance of gypsum materials because they
increase compressive strength and reduce surface roughness.
Gypsum materials are significantly harder than their epoxy
counterparts, but this increased hardness does not necessar-
ily translate into better abrasion resistance because epoxy
materials are generally more abrasion resistant.
Compressive strength is an important factor in hard-
ness and abrasion resistance of gypsum materials.
Dimensional Accuracy
Ideally, a model and die material should neither expand
nor contract so that the size of the oral structure captured
in the impression is reproduced accurately. However, gyp-
sum materials expand slightly on setting. The amount of
expansion depends on the type of gypsum material and a
number of other factors. Model plaster generally expands
the most, whereas die materials generally expand the least
(see Table 9-7). The expansion means that models and dies
will be slightly bigger than the size dictated by the impres-
sion. The expansion of gypsum in an impression is complex
and is not uniform in every direction. Therefore, for a die, the
buccal-lingual expansion may not equal the vertical expan-
sion. Setting expansion also is affected by the water-powder
ratio; a high ratio (more water) causes less expansion. Man-
ufacturers can use chemicals such as sodium chloride and
potassium sulfate to alter setting expansion.
The addition of water to gypsum materials after the initial
mixing can increase setting expansion. This type of expansion
CHAPTER 9 Model and Die Materials
117
Measure powder
and water
a
on!
ye
Add powder to water
(over 20 to 30 seconds)
Spatulation
(1 minute at 2 revolutions
per second)
Pour impression
(sets in 45 to 60 minutes)
r™
1
FIGURE 9-4 Diagram of the steps involved in the proper manipu-
lation of gypsum products. The mass of powder is weighed on a
scale, and the volume of water is measured in a graduated cylin-
der. Experienced users often do not measure the powder and water.
However, powder and water used for pouring dies always should
be measured. The powder should be added to the water over a
period of 20 to 30 seconds to allow air in the powder to escape. The
mix should then be spatulated for about 1 minute at 2 revolutions
per second. Alternatively, a power mixer can be used, and spatula-
tion times will be shorter (15 to 20 seconds). The impression is then
poured, and sufficient material is added above the impression to
form a base. After 45 to 60 minutes of setting time, the impression
is removed. At this point in time, the model may be disinfected if
necessary.
Disinfect cast
(if necessary)
is called
. The water can be added
in discrete amounts, or the mixed gypsum material can be
submerged in water. Hygroscopic expansion can be signifi-
cant; high-strength stone can increase from 0.05% expan-
sion without added water to nearly 0.1% with added water.
Hygroscopic expansion of gypsum is important in casting
investment materials and when the gypsum is poured into a
water-based impression material such as alginate or agar. In
the latter case, the water in the impression can be taken up by
the gypsum to increase expansion of the model or die.
Manipulation
The proper manipulation of gypsum materials is critical to
their performance. Manipulation can be divided into several
phases: the measurement and combination of powder and
liquid, spatulation, pouring, and disinfection (Figure 9-4).

---

<!-- PDF page 130 -->

118
DENTAL MATERIALS Properties and Manipulation
Measurement and Combination of Powder and Water
As discussed earlier, every gypsum material has a recom-
mended water—powder ratio (see Table 9-3). The water-pow-
der ratio affects the consistency of the mix, the strength of
the material, and its expansion and setting time. Therefore,
proportioning the water and powder correctly is critical. The
amount of water is measured with use of a small graduated
cylinder in milliliters, and the powder is measured on a scale
by mass and not by volume. Many companies have appor-
tioned the powder into single-mix packets that eliminate the
need for the user to weigh the powder. However, many offices
buy the powder in bulk to save money, so weighing the mass
of the powder is recommended in this case. Experienced
users often do not measure the powder and water but add
powder to the water until the correct consistency is obtained.
Although less accurate, this method is probably adequate for
plaster and stone if the strength and dimensional change
are not critical to the application. However, the proportions
of powder and water are almost always measured for high-
strength die stone because its physical properties are criti-
cal to the accuracy of the final restoration. Inexperienced
users would be well advised to measure all materials until
they become calibrated to the proper consistency of correctly
mixed materials.
Accurate measurement of the powder and water is
essential when using high-strength dental stone.
When the powder and water are added to the mixing
bowl (see Figure 9-4), the water should be added first, then
the powder sprinkled into the water slowly over a period of
about 30 seconds. This technique allows any air entrapped
in the powder to escape, which reduces the number of
bubbles in the final mix. Even when a mechanical mixer
with a vacuum is used, adding the powder to the water
is advisable. Most beginning students have such anxiety
about the material setting too quickly that they tend to
a
Spatulation is mixing the powder and water together
add the powder all at once in their zeal to get the material
mixed quickly. In reality, the reaction of the powder with
the water will not occur to a great extent without spatula-
tion, so these fears are largely unwarranted. The risks of
bubbles in the mix far outweigh the risk of the material
setting too quickly.
An easy-to-mix, fast-set specialty stone (HandiMix, Whip
Mix Corp., Louisville, Kentucky) is now available in unit-
dose packaging for custom trays, mouth guards, and study
casts. An activator liquid (30 mL) is added to a jar of powder
(120 g) and shaken by hand. Models are ready for separation
in 10 minutes. This material is not recommended for crown
and bridge master models.
Spatulation
and is done mechanically or by hand.
The act of mixing the powder and water together is called
spatulation. Spatulation of gypsum material is done either by
hand or mechanically. Plaster materials typically are mixed
by hand in a flexible rubber bowl (Figure 9-5). Stone may be
mixed either mechanically or by hand, but high-strength die
stone is almost always mechanically mixed.
When gypsum is mixed by hand, the mass of pow-
der and water is stirred using a spatula at a rate of about
2 revolutions per second for about 1 minute. Many users of
gypsum materials do not spatulate the gypsum adequately,
and the physical properties such as strength suffer as a result.
Inadequate spatulation often is caused by a fear that the mate-
rial will set before pouring, although this fear is unfounded
unless accelerators such as terra alba have been used in the
mix. While mixing, the operator should scrape the sides of
the bowl with the spatula to ensure that the water wets all of
the powder.
When gypsum is mixed by a power mixer, the operator
should stir slightly the powder and water together by hand
FIGURE 9-5 Flexible rubber mixing bowls (A) and metal spatula with a stiff blade (B) used for mix-
ing gypsum by hand. (From Boyd LRB: Dental Instruments: A Pocket Guide, ed 4, St Louis, 2012,
Saunders.)

---

<!-- PDF page 131 -->

for a few seconds to ensure that the mechanical mixer will
work effectively (Figure 9-6). Mechanical mixers are power
driven and are connected to a vacuum line during mixing,
which reduces the air in the bowl and the number of bubbles
in the mix. Power-driven mixers commonly are used to mix
die materials and rotate at a high rate of speed. Thus, follow-
ing the manufacturer’s directions for time of mixing exactly
is imperative because even a second more or less of mixing
can alter significantly the physical properties of the gypsum
or its setting time.
Regardless of the method used to mix the material, a
vibrator almost always is used to help remove any bubbles
that formed during mixing. Typically, the mix is vibrated for
10 to 15 seconds to force bubbles to the top of the mix. Vibra-
tion also is used to facilitate moving the gypsum into an
impression or other container. Vibration effectively reduces
the consistency of the material and allows it to flow.
Pouring the Model
Several common methods exist for pouring a model or cast.
In the first method, strips of soft wax called boxing wax are
wrapped around the impression to form a mold for the gyp-
sum (Figure 9-7). Generally, the wax is extended approxi-
mately 1 cm beyond the tissue side of the impression to
provide a base for the model. In manipulation of the wax,
care must be taken not to deform the impression mate-
rial. The mixed gypsum then is placed into the impression
in increments with a spatula, with the use of vibration to
enhance the flow of the material into the impression. Care
FIGURE 9-6 Programmable, power-driven vacuum mixing unit. The
unit is designed for vacuum mixing all types of gypsums, plasters,
and investments. Utilizing multiple stages, the VPM2 can be pro-
grammed for time, speed and paddle direction. A twin-chamber, oil-
less vacuum pump offers a powerful vacuum quickly, removes air and
reduces the risk of bubbles providing a bubble-free mix. (Courtesy
Whip Mix Corp, Louisville, KY.)
CHAPTER 9 Model and Die Materials
119
should be taken to allow the material to flow across the
impression and avoid the entrapment of air that results in
bubbles. Increments of gypsum are added until the mold is
filled completely with gypsum. Alternatively, the teeth and
soft tissues may be poured in stone or die stone and allowed
to set, with a second pour of plaster or stone added to com-
