Repository: endoking5792/dental-study-material

# Dental Materials: Properties and Manipulation — 10th Edition — Chapter-wise Markdown

Converted from the supplied PDF. Each chapter is a separate Markdown file. PDF page markers are retained to help locate source material.

- [Chapter 1: Introduction to Restorative Dental Materials](./Chapter_01_Introduction_to_Restorative_Dental_Materials.md) — PDF pages 13–25
- [Chapter 2: Properties of Materials](./Chapter_02_Properties_of_Materials.md) — PDF pages 26–38
- [Chapter 3: Preventive Dental Materials](./Chapter_03_Preventive_Dental_Materials.md) — PDF pages 39–52
- [Chapter 4: Direct Esthetic Restorative Materials](./Chapter_04_Direct_Esthetic_Restorative_Materials.md) — PDF pages 53–65

File: textbooks/Dental Materials/Dental_Materials_Chapterwise_MD_All/Dental_Materials_Properties_and_Manipulation_10e_MD/Chapter_10_Waxes.md
# Chapter 10: Waxes
**Source:** Dental Materials: Properties and Manipulation — 10th Edition
**PDF pages:** 136–144


---

<!-- PDF page 136 -->

CHAPTER
10
OBJECTIVES
After reading this chapter, the student should be able to:
1. Describe the difference between pattern waxes and
processing waxes.
2. Define the properties of melting range, residue, ther-
mal expansion, and residual stress as they apply to
dental waxes, and cite the clinical relevance of these
properties.
3. Describe the composition and use of inlay wax, casting
wax, and baseplate wax. Explain the properties that
make these waxes unique and clinically useful.
4. Describe the common properties of pattern waxes that
are important clinically.
5. Describe the composition and important physical prop-
erties of the various processing waxes used in dentistry.
KEY TERMS
Burnout
Hydrocarbon
Ester
Pattern wax
Processing wax
axes are used in many aspects of dentistry in the
clinic and the laboratory. Although not used in the
final dental restoration, waxes are often important in the fab-
rication and success of the final metal or ceramic restoration.
The use of wax in dentistry dates back 200 years to the taking
of impressions of the teeth with beeswax.
Dental waxes are always a mixture of various components.
These components may be natural waxes from minerals,
plants, or animals, or they may be synthetic waxes. Gums,
fats, fatty acids, oils, and various resins also may be added
to modify the properties. Dental waxes may have pigments
for color. The mixing of components allows manufacturers to
create a wide variety of properties useful to dentistry, but it
also makes waxes complex.
Component waxes in dental waxes are usually organic
molecules with high molecular weights as shown in the fol-
lowing structures:
CH3-(CHp)45.42-CH3 and
1
CH3-(CHz)43- CHo-C-O-CH5-(CHz)2g-CH3
Organic molecules in waxes are composed primarily of
long chains containing carbon, hydrogen, and oxygen. The
top structure is a hydrocarbon (from paraffin), and the bot-
tom structure is a high-molecular-weight ester. The paren-
theses in the structures indicate repeating units of carbon
ia
and hydrogen. The long chains allow waxes to be flexible at
room temperature or sticky as solids or as liquids. Proper-
ties such as hardness, melting range, and flow depend on the
amounts of the various waxes and the molecular structure of
the organic molecules in the mixtures.
The lost-wax technique is a method of using a wax pat-
tern to define a space within a stonelike material, which
eliminates that pattern (hence the name “lost wax”) and
then casts the space into metal.
Waxes can be classified broadly as pattern waxes and pro-
cessing waxes. Pattern waxes include casting waxes, baseplate
wax, and inlay wax. They are used to fabricate a restoration
using the lost-wax technique (Figure 10-1). Details of the
lost-wax technique are described in Chapter 12. A model of
an inlay pattern is shown in Figure 10-2. Processing waxes
include boxing, beading, utility, and sticky wax. These waxes
are used as auxiliary materials. For example, these waxes aid
in the making of castings or impressions or during soldering.
Self-cured and light-cured resins also have been used as pat-
tern “waxes” or as “processing waxes.”
IMPORTANT PROPERTIES OF WAXES
Because of their complex composition, waxes have proper-
ties unlike any other dental material. Some properties are
especially important for pattern waxes used to fabricate
a
Wie

---

<!-- PDF page 137 -->

dental restorations. American National Standards Institute-
American Dental Association (ANSI-ADA) Specification No.
122 (ISO 15854) describes minimum requirements. However,
the following descriptions of properties apply to all waxes and
are useful in understanding properties of most waxes.
Melting Range
Because waxes are mixtures of different components, they
do not melt at a single temperature and do not have a melt-
ing point. Rather, they have a melting range. At the low
Pattern
Pe
| ~ Burnout
Spruin
_
| ~ Casting
|
Sprue base
!
i
= Wax
Investing
[| = Investment
[__] = Void
[| = Metal casting
FIGURE 10-1 Lost-wax technique. A wax pattern of the restoration
is made on a die with a pattern wax (usually inlay wax). A sprue, sprue
base, and casting ring are added, and then the sprue and pattern are
invested (filled) with a gypsum-based material. After the investment
sets, the base of the sprue holder is removed, and the invested pattern
and sprue are placed into an oven to burn out the wax (hence the name
“lost wax”). Once the wax is burned out, a space remains where the
sprue and wax pattern were. The molten metal is cast into this space.
y,
FIGURE 10-2 Wax pattern of a crown restoration attached to a
sprue and ready for investing. The crown pattern is upside down
to facilitate placement of the sprue and casting. (From Rosenstiel
SF, Land MF, Fujimoto J: Contemporary Fixed Prosthodontics, ed 4,
St Louis, 2006, Mosby.)
a
Flow is a change in shape or dimension in response to
CHAPTER 10 Waxes
125
end of the range, some but not all of the components melt,
which causes the wax, still solid, to flow much more (see the
discussion of flow). As the temperature increases through
the melting range, more of the components melt, and the
wax flows severely, and eventually all components become
a liquid.
Excess Residue
Because wax patterns used in the lost-wax technique are
melted or burned to remove them from the casting mold, the
wax must not leave a residue, which would affect the quality
of the final restoration (see Figure 10-1).
Flow
an applied force.
Flow is the change in shape under an applied force. It is
caused by the slippage of the long-chained wax molecules
over each other. Flow is highly dependent on temperature
and time. At low temperatures, waxes hardly flow at all,
but as the temperature approaches the melting range of the
wax, the flow increases dramatically (Figure 10-3). For pat-
tern waxes, flow is generally not desirable at room or mouth
temperature, because it results in a permanent distortion of
the wax pattern. For processing waxes, flow is a highly desir-
able property because these waxes need to be pliable at room
temperature.
Cc)
Low
—_
—_
temperature
Medium
—> >
temperature
Flow
—~| w |
temperature
Time
>
FIGURE 10-3 Flow of wax. Flow is a function of time and tempera-
ture. If a small weight, W, is placed on top of a cylindrical wax sample
(shaded area), no change in height occurs if the wax is at a low tem-
perature relative to its flow temperature (top row). As the temperature
approaches the flow temperature, some change in dimension occurs
over time, medium temperature (second row). At the flow tempera-
ture, large changes in dimension occur, flow temperature (bottom
row). In all cases, the amount of flow is time dependent and usually
is expressed as a percentage of the original height.

---

<!-- PDF page 138 -->

126
DENTAL MATERIALS Properties and Manipulation
Thermal Expansion
When waxes are heated, they expand significantly. This
expansion can be quantified as a percentage of the original
dimension of the specimen. It usually is reported as parts
per million of expansion per Celsius degree of the rise in
temperature of the specimen (Figure 10-4). This number
is called the “coefficient of thermal expansion of the wax,”
and the higher this coefficient is, the greater the expansion
as the wax is heated. In general, waxes have the highest
coefficients of thermal expansion of any dental material.
For example, the coefficient of thermal expansion of a typi-
cal pattern wax is 323 x 10-9/°C, but that of dental ceramic
is 20 times less at about 14 x 10-°/°C. For pattern waxes,
the thermal expansion is critical. Small changes in temper-
ature can cause a sufficient change in dimension to make
the pattern inaccurate.
Residual Stress
Residual stress is stress remaining in a wax as a result of
manipulation during heating, cooling, bending, carving, or
other manipulation. Manipulation of wax puts molecules
of the wax into positions that they do not like but cannot
change because of their solid state. These stresses that are
present in wax generally are released as the temperature of
the wax increases, and the wax molecules can move more
freely.
A pattern wax is used to create a model of a dental res-
toration that will be cast using the lost-wax technique.
Expansion
fo}
1
Contraction
Temperature —————>
FIGURE 10-4 Thermal expansion of wax. As wax is heated, a sig-
nificant expansion occurs but may not be linear with the increase in
temperature. As the wax cools, contraction occurs but not revers-
ibly. Thus, a wax pattern that goes through a heating-and-cooling
cycle may have dimensions different from what it had originally.
The release of residual stress at higher temperatures
causes an irreversible deformation that can destroy the fit of
a wax pattern. For this reason, techniques that prevent the
formation of the stresses and keep those that have formed
from being released have been developed in the manipu-
lation of wax. To prevent residual stresses from forming,
waxes should not be carved or burnished at temperatures
well below their melting range. Wax patterns are carved
with warm (37 °C) instruments, and melted wax is added
in small increments to prevent rapid or uneven cooling,
which promotes residual stress. To prevent the release of
stress already created, wax patterns should not be sub-
jected to temperature changes or should not be stored at
high temperatures. The time between finishing and invest-
ing the pattern (see Figure 10-1) should be minimized (less
than 30 minutes) because longer storage times allow time
for stresses to be released. If conditions of time or tempera-
ture of the storage of the pattern are suspect, details of the
pattern such as proximal contacts and margins should be
refinished.
PATTERN WAXES
As previously described, pattern waxes are used to create a
model of a dental restoration such as a crown or partial den-
ture that eventually is cast using the lost-wax technique.
Inlay Wax
Inlay waxes generally are used to fabricate wax patterns for
crowns, inlays, or bridges. These waxes generally are avail-
able in round sticks (7.5 cm long and 6 mm in diameter)
of several colors such as red, yellow, blue, and green. They
are also available in various hardnesses for different casting
applications. The hardness is controlled by adjustment of
the components. The composition of inlay wax is complex,
and it may contain five or six different waxes, such as paraf-
fin, carnauba, ceresin, and beeswax. Paraffin and ceresin are
mineral waxes, carnauba is a plant wax, and beeswax is an
insect wax.
Casting Wax
These waxes are used to form the wax pattern of the metallic
framework of removable partial dentures (Figure 10-5). They
are available in sheets and in ready-made shapes, which are
convenient for making the wax pattern of the partial denture.
Little information is available about their composition, but
casting waxes are believed to contain many of the same com-
ponents as inlay waxes. Many casting waxes possess a slight
tackiness to help hold them in position on the gypsum cast
before investing and casting.
Baseplate Wax
Baseplate wax derives its name from its use on the baseplate
of a denture. Baseplates (or record bases) are used to build
the contours of a denture and hold the position of the den-
ture teeth before the denture is processed in acrylic. Base-
plate wax is pink or red, which provides some esthetic quality

---

<!-- PDF page 139 -->

during the construction of a denture (Figure 10-6). It is avail-
able in sheets 7.5-cm wide, 15-cm long, and 0.13-cm thick.
Baseplate wax typically contains ceresin, beeswax, car-
nauba wax, and various synthetic waxes. Its composition
can be altered to give various hardnesses. Three common
hardnesses of baseplate wax are available (ISO 15854,
Table 10-1), each with separate flow requirements. Type I
wax is soft at room temperature and is used for contouring
dentures. Type II is a medium wax to be used for patterns
that will be placed into the mouth in a temperate climate.
Type III waxes are hardest and are for mouth use in tropi-
cal climates. The flow qualities as a function of tempera-
ture of Type III wax are similar to inlay wax. As with all
waxes, residual stress can easily be incorporated and, if
released, will move teeth and change the occlusion of the
denture. When dentures are being fabricated, steps must
be taken to limit this distortion (see the earlier discussion
of residual stress).
Resins
Although different from waxes, resins have been used as pat-
terns for dental restorations. Resins offer higher strength and
lower flow than pattern waxes and
without residue.
FIGURE 10-5 A, A gypsum cast with a partial denture framework
formed of casting wax. B, Partial denture framework after casting
by means of the lost-wax technique. Note: The sprue has been
removed, and the metal framework has been polished. (From Lee
H, Oster C: A technique to fabricate metal occlusal surfaces for the
overlay removable partial denture, J Prosthet Dent 96[6]:456, 2006.)
a
Processing waxes are used in auxiliary roles in the fab-
CHAPTER 10 Waxes
127
Chemically cured acrylic resins and light-cured composite
resins are available. Light-cured resins offer more working
time to build the pattern than self-cured resins. The curing
can be accomplished in a “light oven” or with a handheld
light unit.
Important Properties of Pattern Waxes
All pattern waxes and resins must possess low flow at their
working temperature to prevent distortion of the wax pat-
tern. The melting range of the wax also must be higher than
the environment in which the pattern is made. This fact is
especially important for so-called direct wax patterns, which
are made directly in the mouth. On the other hand, too
high of a melting range may make development of residual
stresses a problem or may make working with the wax diffi-
cult. Finally, all pattern waxes and resins must burn out with
no residue because the residue would interfere with the cast-
ing of the pattern (see Figure 10-1).
PROCESSING WAXES
are used in various auxiliary roles in the
fabrication of models and impressions and in soldering. Sev-
eral processing waxes deserve special comment because they
are widely used.
Boxing and Utility Waxes
rication of models, impressions, and during soldering.
Boxing and utility waxes are soft, pliable waxes used primarily
in taking and pouring impressions. The waxes are usually dark
in color and have a slight tackiness, which allows them to be
attached to each other or to stone models or impression trays.
In orthodontics, waxes of this type may be white and are called
periphery wax. They also can be melted easily to seal them to
these surfaces. Their soft nature allows them to be adapted to
impression materials that are easily distorted, such as alginate.
These waxes are made primarily from beeswax, paraf-
fin, and other soft waxes. Boxing wax is supplied as long
(40 cm) strips that are 4 to 5 cm wide and 0.1-cm thick.
These strips are molded around an unpoured impression
(see Figure 10-6) to help contain the stone when it is vibrated
into the impression. Utility and periphery wax are long beads
(40 cm or more) about 0.5 cm in diameter. These may be
used in combination with boxing wax, as just described, dur-
ing the pouring of impressions. Additionally, they are used
around the periphery of an impression tray to reduce irrita-
tion of the tray on the soft tissues or to extend the tray before
the impression is taken (see Figure 10-6).
Sticky Wax
Sticky wax is actually a somewhat misleading name for this
wax because it is hard and brittle at room temperature. How-
ever, when heated, it is sticky and will adhere tenaciously to
dry stone or other dental materials. It is used commonly to

---

<!-- PDF page 140 -->

128
DENTAL MATERIALS Properties and Manipulation
FIGURE 10-6 Applications of waxes in dentistry. A, Inlay pattern wax. B, Boxing wax. C, Baseplate.
D, Casting wax.
assemble metallic or resin pieces temporarily in position or
to seal a plaster splint to a stone cast in the process of form-
ing porcelain facings (see Figure 10-6). Because it is brittle at
room temperature, sticky wax will break rather than become
distorted if the assembled pieces move. The pieces can then
be rejoined in their proper relationship, rather than unknow-
ingly used in a distorted relationship.
Corrective Impression Wax
Corrective impression wax is used as a wax veneer over an
original impression to register the detail of soft tissues in a
functional state (see Figure 10-6). Corrective waxes prob-
ably are formulated from hydrocarbon waxes such as paraf-
fin and ceresin. Some may contain metallic particles. Most
of these waxes also contain castor oil to provide adequate
flow at mouth temperature. The flow of these waxes at mouth
temperature (37.5 °C) is 100%. Thus, they are distorted easily
immediately after removal from the mouth.
Bite-Registration Wax
Bite-registration wax is used for accurate articulation of cer-
tain models of opposing arches. Specially formulated bite
waxes are made from beeswax or paraffin or ceresin and
oils. Some products contain aluminum or copper particles.
The flow of these waxes at 37.5 °C is from 2.5% to 22%,
which indicates that, like corrective impression wax, these
waxes are susceptible to distortion on removal from the
mouth. Other waxes, such as 28-gauge casting or baseplate
wax, also have been used as bite-registration materials. To a
large extent, addition silicone and polyether materials have
replaced waxes for bite registration.
QUICK REVIEW
Dental waxes are complex mixtures of natural and syn-
thetic components, many of which are organic molecules.
Although dental waxes are not used as the final restoration

---

<!-- PDF page 141 -->

CHAPTER 10 Waxes
129
FIGURE 10-6, cont’d E, Utility wax. F, Sticky wax. G, Bite wax. (A, From Hatrick CD, Eakle WS, Bird
WF: Dental Materials: Clinical Applications for Dental Assistants and Dental Hygienists, ed 2, St Louis,
2011, Saunders. B, From Robinson DS, Bird DL: Essentials of Dental Assisting, ed 4, St Louis, 2007,
Saunders. C, From Misch CE: Dental Implant Prosthetics, St Louis, 2005, Mosby. D, From Bedros-
sian E: Implant Treatment Planning for the Edentulous Patient, St Louis, 2011, Mosby. E, From Tsu
Y-T: A technique of making impressions on patients with mandibular bony exostoses, J Prosthet Dent
93[4]:400, 2005. F, From Arfai NK, Kiat-Amnuay S: Radiographic and surgical guide for placement of
multiple implants, J Prosthet Dent 97[5]:310, 2007. G, From Dawson PE: Functional Occlusion: From
TMJ to Smile Design, St Louis, 2007, Mosby.)
a7.\-) 8a Flow Requirements for Dental
Baseplate Wax
Flow (%)
WAX
23°C
37°C
45°C
Type |
Max. 1.0
Min. 5.0; max. 90.0
Not applicable
Type Il
Max. 0.6
Max. 10.0
Min. 50.0; max. 90.0
Type Ill
Max.0.2
Max. 1.2
Min. 5.0; max. 50.0
Modified from International Organization for Standardization: ISO 15854: 2005.
Dentistry-casting and baseplate waxes, Geneva, Switzerland, 2005, ISO.
in dentistry, they are critical to the success of many dental
restorations. Dental waxes are divided into pattern waxes,
which are used to make a model of the final restoration,
and processing waxes, which are used in auxiliary roles. The
lost-wax technique is commonly used with pattern waxes to
convert the wax pattern accurately into metal or ceramic.
The physical properties of waxes are diverse, but all waxes
share the properties of having a melting range, the tendency
to flow, the ability to harbor residual stresses, and the larg-
est thermal expansion of any dental material. The proper
manipulation of waxes is critical to ensure that these prop-
erties do not interfere with the success of the final dental
restoration.
SELF-TEST QUESTIONS
In the following multiple-choice questions, one or more
responses may be correct.
1. Which of the following is approximately the coefficient
of thermal expansion of a dental inlay wax?
a. -50 x 10-§/°C
b. 20 x 10°9/°C
c. 80 x 10-/°C
d. 200 x 10-*/°C

---

<!-- PDF page 142 -->

130
2.
DENTAL MATERIALS Properties and Manipulation
Which of the following is/are true of residual stress?
a. Is developed in wax when it is cooled under stress
b. Results in a uniform dimensional change that can be
compensated for in the casting process
c. Can be minimized by the manipulation of a wax at a
temperature as high as is practical
d. Can cause warpage that increases at higher storage
temperatures and during longer storage times
. A pattern wax might be used to do which of the
following?
a. Make a corrective impression
b. Form a mold around an impression
c. Form the general size and contour of a restoration
. Casting waxes possess useful properties, such as which
of the following?
a. Tackiness
b. No residue other than carbon
c. Minimum values of flow at mouth temperature
d. Specified values of coefficient of thermal expansion
. Which of the following statements is/are true?
a. Boxing wax is used for forming a mold around an
impression before a gypsum cast is poured.
b. Utility wax must stick to itself.
c. Sticky wax must have less than 0.2% residue on
burnout.
d. Utility wax is used to prevent sag and distortion of an
alginate impression in a tray.
e. Sticky wax is used to assemble metallic or resin pieces
in a fixed temporary position and is brittle at room
temperature.
. Which of the following statements apply to bite-registration
waxes?
a. They are used to articulate models of opposing quad-
rants accurately.
b. Formulations are made from carnauba wax.
c. The flow of these waxes at 37° C is from 5% to 80%.
d. These waxes may distort when removed from the
mouth.
Use short statements to answer the questions.
7. You are treating a patient on a hot day, and the office tem-
perature is significantly higher than normal. You notice
that when you use a wax bite record to mount casts on
your articulator, the occlusal relationship is not correct.
Which properties of wax were most likely responsible
for this problem? What precautions could you take to
prevent this problem?
. A pattern wax is used to make a pattern for a crown on
tooth number 30. The technician makes the pattern at
the end of the day and plans to invest it for casting the
next morning. Unknown to the technician, the heat fails
in the laboratory overnight but returns to its original
temperature by morning. Ultimately, the casting made
10.
11.
from this wax pattern does not fit the die. Why did this
problem occur? What properties of the wax used for the
wax pattern are responsible? How could the technician
have decreased the chances of this problem occurring?
. In error, a denture is made with Type I baseplate wax
rather than Type II. What is the likely result? If Type II
wax were used, what would have happened?
You secure two gypsum casts together with sticky wax.
On setting the casts on the counter just before mounting
them on an articulator, a coworker bumps the casts, and
the sticky wax fractures. Why should you be glad that
you used sticky wax?
Describe the techniques that can be used to limit the
problem of residual-stress incorporation in wax.
Use short answers to fill in the following blanks.
12.
13.
Sticky wax is
at room temperature.
Bite-registration waxes have been replaced clinically by
bite-registration materials.
For the following statements, select true or false.
14.
15.
16.
17.
18.
19.
20.
The flow of a dental wax increases as the temperature
increases.
a. True
b. False
As wax is heated, a significant expansion occurs, but on
cooling, contraction occurs reversibly.
a. True
b. False
Warm temperatures and long storage times increase the
possibility of release of residual stress in wax patterns.
a. True
b. False
The release of residual stresses in a wax pattern will
result in distortion of the wax pattern.
a. True
b. False
During burnout of a wax pattern, it is essential that the
wax decompose and leave no residue.
a. True
b. False
If a wax pattern cannot be invested promptly, readapt the
margins before investing the pattern.
a. True
b. False
Residual stresses in a wax pattern can be minimized
by manipulating the wax at temperatures below room
temperature.
a. True
b. False

---

<!-- PDF page 143 -->

CHAPTER 10 Waxes
131
SUGGESTED SUPPLEMENTARY READINGS
Craig RG, Eick JD, Peyton FA: Properties of
Craig RG, Powers JM, Peyton FA: Differen-
Powers JM, Craig RG: Penetration of com-
natural waxes used in dentistry, J Dent Res
tial thermal analysis of commercial and
mercial and dental waxes, J Dent Res
44:1308, 1965.
dental waxes, J Dent Res 46:1090, 1967.
53:402, 1974.
Craig RG, Eick JD, Peyton FA: Strength
Craig RG, Powers JM, Peyton FA: Thermo-
Powers JM, Craig RG: Thermal analysis of
properties of waxes at various temperatures
gravimetric analysis of waxes, J Dent Res
dental impression waxes, J Dent Res 57:37,
and their practical applications, J Dent Res
50:450, 1971.
1978.
46:300, 1967.
@volve Please visit http://evolve.elsevier.com/Powers/dentalmaterials for additional practice and study support tools.

---

<!-- PDF page 144 -->

This page intentionally left blank

File: textbooks/Dental Materials/Dental_Materials_Chapterwise_MD_All/Dental_Materials_Properties_and_Manipulation_10e_MD/Chapter_11_Casting_Alloys_Wrought_Alloys_and_Solders.md (part 1 of 2)
# Chapter 11: Casting Alloys Wrought Alloys and Solders
**Source:** Dental Materials: Properties and Manipulation — 10th Edition
**PDF pages:** 145–161


---

<!-- PDF page 145 -->

Casting Alloys, Wrought
Alloys, and Solders
OBJECTIVES
After reading this chapter, the student should be able to:
1. Describe how dental casting alloys are categorized by
the American Dental Association (ADA) classification
system, and explain the extent to which this classifica-
tion is important to clinical performance and patient
safety.
2. Describe the general composition and properties of
high-noble, noble, and base-metal casting alloys.
3. Describe the properties of alloys that affect ceramic-
alloy bonding and the clinical consequences of poor
ceramic-alloy bonding.
CHAPTER
11
4. Explain clinical problems associated with different
types of ceramic-bonding alloys.
5. Explain how solders are used in dentistry, and list
properties important to their successful use.
6. Define wrought alloys, and describe how they are used
in dentistry and how they differ from cast alloys.
7. Explain what properties of alloys are most important to
alloy biocompatibility.
KEY TERMS
Alloys
Greening
Base metals
Hardness
Brazing
High-noble alloys
Casting
Indium
Ceramic-bonding alloys
Inlay
Cobalt
Iron
Copper
Melting range
Crown
Modulus
Density
Nickel
Dental casting alloys
Noble alloys
Gold
Noble metals
Grain boundaries
Onlay
Grains
Palladium
Platinum
Pontics
Predominately base-metal alloys
Silver
Solders
Strength
Titanium
Wrought alloys
Yield strength
Zinc
lloys have been used in dentistry for thousands of years
to replace natural tooth structure. The earliest restora-
tions used pure gold because it was easy to purify, melt, and
manipulate. Gold in foil form probably was used first as a
dental restorative material several thousand years ago. Gold
foil is unique because it can weld to itself under hand pres-
sure into a solid mass at mouth temperature (Figure 11-1).
This restorative strategy is still used but is not common in
clinical practice. Other pure metals such as platinum also are
used in dentistry, but pure metals, including gold and plati-
num, generally lack appropriate properties to be used for
large dental restorations. For this reason, metals and non-
metals are mixed together to form alloys.
Alloys are mixtures of metallic and nonmetallic elements
that have better properties for dental restorations than
any single element.
Alloys have physical and chemical properties more appro-
priate to dental applications than pure metals. Some alloys
are formed into restorations by casting. A wax model of the
restoration is made, and an alloy is melted and cast into the
shape of the wax (Chapters 10 and 12). Thus, these alloys
are referred to as dental casting alloys, and the restorations
made from these alloys are castings. For anterior or posterior
restorations, ceramic can be bonded to the alloy to provide

---

<!-- PDF page 146 -->

134
DENTAL MATERIALS Properties and Manipulation
FIGURE 11-1 A and B, Gold foil restorations (arrows). The foil, which is gold in nearly pure form, is
placed piece by piece into the restoration. If uncontaminated, the pieces weld together into a sin-
gle mass under hand pressure at mouth temperature. In previous times, this technique was used to
restore tooth lesions of significant size, but today its use is restricted to small pit lesions, usually in
the posterior teeth. The gold foil technique is technically demanding, but quality restorations last for
decades. (Courtesy Richard V. Tucker, University of Washington Department of Restorative Dentistry,
Seattle, WA.)
an esthetic result. Alloys used for this purpose are called
ceramic-bonding alloys or ceramic-fused-to-metal alloys.
Other alloys are first cast but are then shaped by mechani-
cal force (e.g.; machining) into their final forms. These alloys
are referred to as wrought alloys and include wires, files,
and dental implants. Still other alloys are used to join alloys
together. These types of alloys are solders, and they must be
melted without distorting the alloys they join. Finally, alloy
composites are formed by sintering (Chapter 14) and are
used as metal substructures for ceramic-alloy restorations.
Alloys play critical roles in dentistry (Figure 11-2). Some
alloys are used for inlays, onlays, crowns, or fixed and
removable partial dentures. Orthodontic wires have spe-
cial bending properties that permit controlled application
of forces to teeth and bone. Endodontic files used to shape
root canals are made from stainless steel or titanium-based
alloys. Endosseous dental implants are made from titanium-
based alloys (Chapter 15). This chapter introduces several
principles about dental alloys and solders and surveys the
composition, physical properties, and biologic properties of
alloys that are most important to clinical success in dentistry.
Casting and soldering are discussed in Chapter 12.
The manipulation of alloys is generally not the purview
of the dental auxiliary. However, a basic knowledge of these
important materials is critical to appropriate clinical care,
communication with patients, coordination with laboratory
personnel, and appropriate financial considerations.
FUNDAMENTAL CONCEPTS ABOUT METALS
AND ALLOYS
Noble Metals, Base Metals, and Nonmetals
Metals are elements in the periodic table of the elements
that tend to react by donating electrons to other elements.
Nearly two thirds of the periodic table is composed of met-
als (Figure 11-3). Most elements used in dental alloys or
solders are metals, but nonmetals also play important roles.
For example, carbon is sometimes added to alloys in small
amounts (<1 wt. %) to strengthen the alloy significantly
(e.g., “carbon-steel”).
Noble metals such as gold, platinum, and palladium
resist corrosion, even under the harsh, corrosive con-
ditions of the oral cavity. Metals that are not noble are
called base metals.
In dentistry, metals are subdivided into two major groups:
noble metals and base metals (see Figure 11-3). Noble met-
als are defined by their resistance to corrosion even under
extreme conditions that occur in the oral cavity. There are
seven noble metals in the periodic table, but only three are
common in dental casting alloys: gold (periodic table symbol
Au), palladium (Pd), and platinum (Pt). Some metallurgists
also consider silver (Ag) a noble metal, but because of its ten-
dency to corrode in the oral environment, silver is not con-
sidered a noble metal in dentistry. Noble metals are expensive
simply because they are rare. For this reason, noble metals
are traded as precious metals in commodities markets. How-
ever, the term precious should not be used to describe dental
metals or alloys as this term indicates only costs on the free
market. Furthermore, there are precious metals that are not
noble. The term noble is preferred because it describes an
important physical property of the metal or alloy.
In dentistry, base metals are metals that are not noble
metals (see Figure 11-3). In dental casting alloys, common
base metals are titanium (Ti), nickel (Ni), copper (Cu), sil-
ver (Ag), cobalt (Co), and zinc (Zn). Base metals often are
mistakenly viewed as being “bad” metals. In fact, base metals
are required in alloys to ensure the strength, flexibility, and
wear resistance necessary for dental restorations. However,
in pure form, base metals have a greater tendency to corrode

---

<!-- PDF page 147 -->

CHAPTER 11
Casting Alloys, Wrought Alloys, and Solders
135
Oral surgery
Operative dentistry
Implants
Fixed prosthodontics
Gold foil
A
Crowns
Inlays
Bridges
Onlays
Implants
Crowns
Implant Substructures
Burs/Instruments
Solders
Temporary crowns
Metals and
alloys in
Periodontics
dentistry
Instruments
Removable
Implants
prosthodontics
Partial dentures
Clasp wires
Endodontics
Orthodontics
Implants
Files and reamers
Wires
Brackets
Implants
FIGURE 11-2 Summary of the common uses of metals and alloys in dentistry. Pure metals (b/ue) have
limited use in dental restorations but commonly are combined with other metals or nonmetals (see
Figure 11-3) to form alloys. Alloys have diverse uses in nearly all dimensions of dentistry, including
solders, wires, instruments, crowns, bridges, implants, and removable partial dentures. The alloy end
product may be formed by mechanical force (wrought alloys, shown in green) or by casting (casting
alloys, shown in orange).
H
He
Li | Be
B}C|N|O]
F
|Ne
Na | Mg
Si}
P | S | Cl]
Ar
Ge | As | Se | Br | Kr
Rb}
Sr | Y | Zr | Nb
Sn}
Sbj
Te}
| | Xe
Cs | Ba | 12 | Hf | Ta
Pb | Bi | Po | At | Rn
FIGURE 11-3 The periodic table of the elements is shown, with metallic elements denoted by the
light-orange shaded boxes. Many metallic elements are used in dental alloys. Several nonmetallic
elements, such as oxygen (O) or carbon (C), also are commonly used in dental alloys. The noble ele-
ments (boxes shaded dark-orange) are known for their resistance to corrosion and include gold (Au),
palladium (Pd), platinum (Pt), iridium (Ir), rhodium (Rh), ruthenium (Ru), and osmium (Os). Of the noble
elements, only gold, palladium, and platinum (white symbols) are major components of dental alloys.
Non-noble metals are commonly referred to as base metals.
in the oral environment than noble metals. For this reason,
pure base metals are almost never used for dental restora-
tions. One exception is titanium, which is used in nearly pure
form for endosseous implants (Chapter 15).
Elements in Dental Alloys
It is beyond the scope of this book to describe the 25 or more
elements that are used in dental alloys. However, several of
the most common elements are described in more detail here.
is a noble element that is perhaps the best known of
the dental metals (Figures 11-3 and 11-4). Historically, gold
played a bigger role than it does today, but it is still acommon
component of many dental alloys. Gold is used because of its
excellent resistance to corrosion, good malleability (ability
to be mechanically formed), yellow color, and relatively low
melting point (1064° C). Gold may make an alloy appear yel-
low, but color is not reliable for identifying gold-containing
alloys (see later discussion).
is a second common noble element compo-
nent of dental casting alloys (see Figures 11-3 and 11-4). Its
corrosion resistance is excellent, but it has a much higher
melting point (1554° C) and is much harder than gold. Thus,
palladium is not practical to use in pure form but often is
mixed with gold-based alloys to increase their hardness or
increase their melting temperature. Palladium also whitens
the color of gold-based alloys. For example, an alloy may
have 90% gold and only 10% palladium (by weight), but its
color will be white, not yellow.
is the third common

---

<!-- PDF page 148 -->

136
DENTAL MATERIALS Properties and Manipulation
FIGURE 11-4 Gold (left), palladium (middle), and platinum (right)
are three noble elements commonly used in dental alloys. Gold and
platinum also have been used in pure form in dentistry (see Figure
11-1). These three metals are classified as noble because they show
little tendency to corrode in the oral environment. The larger number
stamped on the gold indicates the mass in grams.
noble element in dental casting alloys (see Figures 11-3 and
11-4). Platinum has a high melting point (1772° C) and is
even harder than palladium. However, platinum is used less
in dental alloys because it does not mix as freely with gold as
palladium does to form alloys, and it is the most expensive
of the three metals.
»
, and
are common base metals used in
dental casting alloys. Copper is reddish and its addition sig-
nificantly hardens gold- or palladium-based alloys through a
phenomenon called solid-solution hardening. Silver also is
used to harden alloys this way. Zinc is a low-melting element
(420° C) used to prevent oxidation of the alloy during the
casting process; zinc has been used as a hardener for gold-
platinum alloys.
>
>
;
,and
are other base
metals used in dental alloys. These elements may occur in
trace amounts to elicit specific properties or may serve as
the major element in the alloy. For example, iron is added in
trace amounts to enhance the bonding of ceramic to gold-
based alloys, or indium may be added to encourage a small
grain size. On the other hand, alloys with nickel or cobalt
as the most common component are increasingly common
because of the low cost of these elements. Alloys of titanium
are commonly used as endosseous implants (Chapter 15).
Crystal Structure and Grains of Alloys
Dental alloys have a crystal structure like ice, salt, or sugar.
For example, when water freezes, microscopic crystals of
ice first form in the water then grow slowly in size until the
crystals run into one another and all of the water is frozen.
There is a period in the freezing process when ice and liq-
uid water coexist. Alloys behave much the same way. When
a molten (liquid) alloy freezes, crystals form and grow as
the alloy cools. These crystals, or
as they are called in
metallurgy, can be seen clearly under a microscope (Figure
11-5). Each grain consists of a crystal lattice of metal atoms.
The lines between crystals are called
. The
size of the grains is important; a small grain size is generally
more desirable because it ensures uniform properties of the
alloy. Elements called grain refiners often are added to gold-
based alloys to reduce the grain size (e.g., Ir or Ru in Figure
11-3). The grain structure of many alloys is far more complex
than shown in Figure 11-5 and is highly dependent on the
composition of the alloy. Alloys that are predominately base
metals such as nickel generally have larger grain sizes and
grain refiners cannot be used.
The grain structure of an alloy is significantly altered by
mechanical forces. For example, if the alloy is rolled into a
sheet or drawn into a wire or machined by a cutting instru-
ment, the grains are disrupted. This type of alloy is called
a wrought alloy and the grain structure takes on a fibrous
appearance (Figure 11-6). Heating an alloy after casting or
mechanical work changes its grain structure. These changes
may lead to significant changes in properties of the alloys
and clinical problems. For example, if the springlike qualities
of an orthodontic wire rely on a fibrous grain structure, then
overheating the alloy and altering the fibrous structure will
cause the spring to be weakened. Thus, operations in den-
tistry that involve heating, such as the application of ceramic
or soldering, must be done with consideration for how the
grain structure of the alloy may change.
Other important changes in alloy crystal structure are not
visible, even under a microscope. In some dental alloys, how
the atoms occupy the crystal lattice of the alloy is exceedingly
important. For example, for an alloy of gold and copper, the
alloy will be considerably stronger if the copper atoms occupy
regularly occurring positions in the crystal lattice (called an
ordered crystal structure; see Figure 11-5). The copper atoms
can be induced to change lattice positions depending on how
the alloy is cast (or reheated) and cooled. Thus, for gold-
based alloys with appropriate amounts of copper, heating (to
within 100° C of the molten form) and cooling actually may
be used to improve the properties of the alloy. Changes in
the order of the atoms in the crystal lattice are invisible to
the eye and even invisible in an electron microscope (they
must be detected by x-ray diffraction). Not all alloys exhibit
ordered-structure hardening. For example, with base-metal
alloys, heating and cooling cycles generally deteriorate the
properties of the alloy. Labs use ordered crystal structures to
harden or soften some alloys to a clinical advantage.
Important Physical and Mechanical Properties
of Alloys
Dental alloys have several properties important to their lab-
oratory and clinical performance. These properties—which
include color, melting range, density, modulus strength,
and hardness—are discussed in the following paragraphs
(Table 11-1).
Color is often used to describe an alloy, and it is often
important to patients. Typically, alloys will be yellow or silver
(often called “white” by metallurgists). Many dental person-
nel and patients assume that yellow alloys have a high con-
tent of gold and white alloys do not. However, the color of

---

<!-- PDF page 149 -->

CHAPTER 11
Cc
Alloy, random arrangement
Casting Alloys, Wrought Alloys, and Solders
137
B
Pure metal
D
Alloy, ordered arrangement
FIGURE 11-5 Grain and crystal structure of alloys. At the level of the light microscope (A), each
crystal in an alloy or pure metal is visible as a grain (white arrows). Each grain has different shades
because it is oriented differently with respect to incident light. Grains meet and form grain boundaries
(red arrows), which are often subject to corrosive attack in the oral environment. Grain size (each grain
is about 10 um across here) is important to alloy performance. At the atomic level, the metal atoms
in a pure metal have a specific crystal orientation (B, body-centered cubic shown here). The different
elements in alloys (denoted by blue or yellow circles) coexist in crystalline arrays; the ability of ele-
ments to coexist depends on their relative sizes and electron configurations. The elements in an alloy
may occupy random positions in the crystal lattice (C) or be relatively ordered (D). The nature of these
crystals plays a major role in the electrical, optical, and mechanical properties of alloys. For example,
gold-copper alloys with an ordered crystal structure have higher strength and hardness than those
with a random crystal structure. Alloys may contain as many as 10 different elements.
an alloy is not a good predictor of its composition or other
properties. Yellow and white alloys may contain gold or not;
it is impossible to tell from the color. This reality is often con-
fusing for patients; the patient will equate yellow alloys with
gold, and white with less expensive (“cheap”) content. The
dental auxiliary can help resolve confusion for the patient.
The color of an alloy is not a useful predictor of its com-
position, physical properties, or biocompatibility. Yet it
may be important to the patient.
Unlike pure compounds like sugar, alloys do not melt at
a single temperature but have a melting range; the melt-
ing range reflects to some degree the melting points of the
constituents of the alloy. If an alloy has a melting range of 950
to 1000° C and the alloy is heated gradually from room tem-
perature, the first sign of liquid formation will be at 950° C.
At 975° C, some of the alloy will be liquid, but some will
still be solid. Once the temperature reaches 1000° C, all of
the alloy will be liquid. When the alloy is cooled again, the
reverse process will occur. The temperature at which all of
the alloy melts on heating (1000° C in the example) is called
the liquidus, and the temperature at which all of the alloy
freezes on cooling (950° C in the example) is called the soli-
dus. The liquidus and solidus of an alloy are important to the
casting and soldering of the alloy. An alloy must be heated
above the liquidus to be cast. The liquidus also determines
the burnout temperatures and which investments are nec-
essary for casting (Chapter 12). The solidus is important to

---

<!-- PDF page 150 -->

138
DENTAL MATERIALS Properties and Manipulation
FIGURE 11-6 Fibrous grain structure of wrought alloys under the
light microscope. If a cast alloy is mechanically worked, it is referred
to as a wrought alloy and its grain structure is altered by breaking up
the cast grains (see Figure 11-5) into a fibrous form seen here. Alloys
with a fibrous grain structure are generally stronger and more brittle
than their cast counterparts. Fibrous grain structures are common in
wires used for orthodontics. The scale of the figure is approximately
500 um across.
soldering because if the soldering operation heats the alloy
above its solidus, then the alloy loses shape, and the solder-
ing procedure is a failure. The solidus is also important for
ceramic-bonding alloys, which must be heated to high tem-
peratures to fire the ceramic onto the alloy. The ceramic must
sinter and bond to the alloy at a temperature below the soli-
dus (<50° C is needed, Chapter 14).
Alloys melt over a range of temperatures versus a single
temperature. Melting begins at the solidus temperature
and is complete at the liquidus temperature.
By definition, the density of an alloy is the mass in grams
that occupies a volume of one cubic centimeter (g/cm).
Thus, if equivalent sized pieces of several types of alloys are
weighed, the alloy with the highest density will weigh the
most. The density of an alloy is a function of the densities of
the elements that make up the alloy. The densities for dental
casting alloys range from 4.5 g/cm? for the titanium-based
alloys to more than 18 g/cm} for some alloys high in gold and
platinum. The density of an alloy is important in the casting
of the alloy and its final cost. High-density alloys are easier
to cast because gravity can accelerate the molten metal more
easily into the casting mold. Furthermore, because alloys are
sold by mass, high-density alloys cost more because more
mass is present in any given volume of restoration. Of course,
the final cost of the alloy also depends on the cost per gram
of the alloy; costs of alloys vary considerably and are con-
stantly changing.
The modulus of an alloy characterizes its stiffness or
resistance to bending. Modulus is important clinically. Some
a7.\-)8=Sh Eas Clinically Important Properties
of Alloys
PROPERTY
(UNITS)
DESCRIPTION
CLINICAL IMPORTANCE
Color
White (silver) to
—Has little significance other
yellow
than personal preference
Melting
Range of
—Soldering (alloy melting
range (°C)
temperatures
range must be higher than
over which alloy
melting range of solder)
goes from solid to —Application of ceramic
liquid; first melting
(alloy melting range must
occurs at the
be higher than ceramic
solidus; all liquid
sintering temperature)
occurs at the
—Ease of casting (higher
liquidus
ranges are more difficult to
cast)
Density
Mass of alloy per
—Ease of casting (alloys with
(g/cm)
volume of alloy
higher densities are easier
to cast)
—Cost of purchasing alloy
(restorations containing
alloys with higher densities
are more expensive per
restoration)
Modulus
Stiffness or
—High moduli (stiff) are
(GPa)
flexibility of the
important for restorations
alloy
where flexure causes failure
—Low moduli (flexible) are
important for ortho wires
and partial denture clasps,
where flexure is needed
Strength
Force required
—High strength needed to
(MPa)
to break alloy
avoid distortion or fracture
(usually in tension, — of restorations, instruments.
by pulling)
Hardness _ Resistance to
—Hardness of restorations to
(kg/mm?)
indentation
resist scratching (harder is
better)
—Hardness of restoration for
cutting or adjustment (softer
is easier)
—Ease of polishing (softer is
easier)
—Wear of opposing teeth (if
hardness of restoration is
higher than enamel)
alloys need a high modulus (stiffness) to prevent flexure
under load. For example, cast restorations (next section)
must be stiff to resist the forces of occlusion. Any flexure
might loosen the restoration or cause fracture of a ceramic
veneer on the restoration. Other alloys, such as orthodontic
wires or partial denture alloys, require a low modulus (flex-
ibility) to allow flexure for the alloy to perform appropriately.
Moduli of dental alloys for restorations range from about 90
to 220 GPa (Table 11-2).
The strength of alloys is important to their clinical suc-
cess. An alloy must have sufficient strength to resist any per-
manent change in shape because many restorations are not
successful if they distort. Strength may be cited in tension
or compression, but tensile strength (pulling) is used most
often. The yield strength of an alloy is the most common

---

<!-- PDF page 151 -->

CHAPTER 11
ay.\:)8 =a Properties of Casting Alloys
MODULUS
STRENGTH*
HARDNESS
ALLOY TYPE COLOR
(GPa)
(MPa)
(kg/mm?)
High-Noble Alloys
Au-Pt (Zn)
Yellow
90
420/470”
175/195
Au-Pd (Ag)
White
100
365/385
255/280
Au-Cu-Ag
Yellow
100
270/400
135/195
Noble Alloys
Au-Ag-Cu
Yellow
100
325/500
125/215
Pd-Cu
White
120
1145
425
Ag-Pd
White
120
260/320
140/155
Ni-Cr (Be) — White
180-200
710
340
Ni-Cr
White
200
620
190
(Be-free)
Co-Cr
White
220
870
380
*Yield strength, 0.2% offset, tension.
*Lower number indicates soft condition; higher number indicates hardened condition
(ordered solution; see Figure 11-5). One number means that no soft/hard transition
is possible.
strength value used to compare alloys.
is the
force per unit area (stress) required to permanently distort
an alloy. The units of yield strength are the same as for any
strength, megapascals (MPa, Chapter 2). However, an indi-
cation of the amount of distortion, called the offset, usually
is included. For example, an alloy with yield strength of 750
MPa and 0.2% offset means that a stress of 750 MPa caused a
permanent distortion of 0.2% in an alloy. The yield strengths
of alloys range from 260 to 1150 MPa (see Table 11-2). The
yield strength can be increased significantly for some alloys
by the proper heat treatment, which changes the order of
atoms in the alloy crystal structure.
The
of an alloy is an indication of how easy the
alloy is to indent or polish. The hardness of an alloy is related
to its yield strength, so an alloy with high yield strength will
have high hardness and will be more difficult to polish. The
hardness of alloys generally is measured by indenting the
alloy with a diamond tip (very hard) under a certain weight.
The deeper the indentation, the larger the area of the inden-
tation will be and the softer the alloy. The units for hardness
generally are expressed as kilogram (kg) of force required
to form a 1 square millimeter indentation, or kg/mm/. If an
alloy is harder than enamel, it may wear the opposing enamel
during chewing or other jaw movements. Like yield strength,
the hardness of some alloys can be increased significantly by
the proper heat treatment to induce ordered crystal struc-
tures. The hardness of dental alloys ranges from about 125 to
425 kg/mm? (see Table 11-2).
CASTING ALLOYS
Categorizing Casting Alloys
Dental casting alloys (versus wrought alloys) are alloys used
clinically in their as-cast form (Figure 11-7). In dentistry,
casting alloys are categorized in several ways, but most often
Casting Alloys, Wrought Alloys, and Solders
139
on the basis of noble metal content. The nobility of an alloy
is expressed as a sum of the weight percentages of the noble
metals in the alloy. For example, ifan alloy contains 60% gold,
10% palladium, 5% platinum, and 25% copper, the nobility
would be 75% (the sum of gold, palladium, and platinum).
Alloys also are described on the basis of their most common
metal. For example, an alloy with 75% gold often is described
as gold based, or an alloy with 60% nickel may be described
as nickel based. The term based indicates which metal is the
major component in the alloy and should not be confused
with the term base metal.
Several organizations classify dental casting alloys into
broad groups based on nobility. These classifications are
intended to simplify selection from the hundreds of alloys
that are available to the practitioner and dental laboratory. In
addition, these organizations certify that alloys comply with
certain requirements set by the organization. Certification
verifies not only composition but also physical properties
such as hardness or strength. Three major organizations cur-
rently classify and certify alloys: the American Dental Asso-
ciation (ADA), the Nordic (Scandinavian) Institute of Dental
Materials (NIOM), and the International Standards Organi-
zation (ISO). Dentists and dental laboratory technologists
use these classifications and certifications when they select
casting alloys for prosthodontic restorations. Only the ADA
classification system is discussed here.
The ADA currently classifies dental casting alloys into
three groups (Table 11-3 and Figure 11-8). High-noble alloys
must have a noble metal content of at least 60% by weight
and a gold content of at least 40%. Noble alloys must have a
noble metal content of at least 25%, but no stipulation exists
for gold content. Base-metal alloys have a noble metal con-
tent of less than 25%. Thus, the ADA classification includes
alloys with reduced gold contents and alloys with little or no
noble metal content. The Identalloy Council is a nonprofit
group that promotes good communication about the alloys
used in dentistry (www.identalloy.org/identalloy). The group
has developed certificates that participating alloy manufac-
turers use to specify and communicate the type of alloy that a
laboratory has used to fabricate a cast restoration (see Figure
11-8). The certificates are approximately consistent with the
ADA alloy types discussed in the previous paragraph. The
intent is to use the certificates to document the type of alloy
used in the patient's health record and to inform the patient
of the type of alloy used. Often the dental auxiliary performs
these tasks in the dental office. Symbols represent different
alloy groups; the dental auxiliary should know these symbols
to help ensure good patient and laboratory communication.
Common Casting Alloys
Hundreds of dental casting alloys are available for use in den-
tistry from more than a dozen globally based manufacturers.
It is beyond the scope of this textbook to introduce all of these
alloys. However, an understanding of the properties and
compositions of the basic ADA categories of alloys will help
the auxilliary to appreciate the wide variety of possibilities
for cast restorations in dentistry (see Tables 11-2 and 11-4).

---

<!-- PDF page 152 -->

140
DENTAL MATERIALS Properties and Manipulation
FIGURE 11-7 Dental restorations that are fabricated entirely from alloys. All-alloy restorations are
made by first obtaining a highly accurate model of the surgical preparation of the tooth (A). Through
a complex series of steps (see Chapter 12), a casting is made (B) that is refined and finished (C) to
precisely fit the surgical preparation. Cast restorations may cover part or all of a tooth (D-H). Inlay
restorations (blue arrow in F) are intracoronal restorations that do not involve cusp tips and are retained
by the internal parts of the tooth. Onlay restorations (black arrows) are extracoronal restorations that
include at least one cusp. Full crowns (red arrows) are extracoronal restorations that involve the entire
clinical surface of the tooth. Bridges (or fixed partial dentures) involve several abutment crowns and
pontics green arrows) to replace missing teeth. Although ceramic-alloy restorations (see Figure 11-9)
are popular today, cast restorations as shown here are more conservative of tooth structure and are
generally better able to fit the surgical preparation. (A, C, E, F, Courtesy Richard V. Tucker, University
of Washington Department of Restorative Dentistry, Seattle, WA. B, Courtesy Regina L.W. Messer,
Georgia Health Sciences University, Augusta, GA. D, G, H, Courtesy E.R. Schwedhelm, University of
Washington Department of Restorative Dentistry, Seattle, WA.)
A basic knowledge of these alloys also will facilitate commu-
nication among the auxiliary, dentist, patient, dental labora-
tory, and insurance company.
High-noble alloys are expensive because their gold, pal-
ladium, or platinum constituents are expensive. There are
three common subclasses of high-noble alloys in use today:
Au-Pt, Au-Pd, and Au-Cu-Ag alloys (see Tables 11-2 and
11-4). These alloys have relatively high densities (above
13 g/cm?), which make them easy to cast. Copper and sil-
ver often are added to the noble elements to increase hard-
ness or strength. If these alloys contain higher amounts of
palladium or platinum, then the liquidus of the alloys will
be high because palladium and platinum have high melt-
ing points (1554° and 1772° C, respectively) relative to gold
(1064° C). The high liquidus makes investing and casting
more difficult but allows them to serve as alloys for ceramic—
alloy restorations (see later discussion under considerations
for ceramic alloys). The high-noble metal content of these
alloys gives them excellent (low) corrosion properties in the
mouth, except for the Au-Pt alloys, which will release zinc if
not manipulated correctly by the dental laboratory. Overall,
these alloys do not have high moduli and are too flexible for
large cast restorations (see Table 11-2). The Au-Ag-Cu alloys
cannot be used for ceramic-alloy restorations because their
melting range is too low.
Noble alloys have at least 25% noble metal content but
have no stipulation for gold content. There also are three
common subclasses of this alloy type: Au-Ag-Cu, Pd-Cu, and
Ag-Pd (see Tables 11-2 and 11-4). Noble alloys are the most
compositionally diverse of the casting alloys. Gold-based
alloys in this class contain about 40% gold but contain higher
amounts of copper or silver than the high-noble alloys. Au-
based noble alloys are relatively low melting and cannot be
used for ceramic-alloy restorations. Palladium-based alloys
in this class may contain 77% palladium and almost no gold.
The balance in mass of these alloys is commonly made up
of copper or gallium. Pd-Cu alloys are extremely strong and
hard, but they are difficult to use and have higher corrosion
than Au-based alloys. Silver-based alloys (Ag-Pd) in this
class usually contain just enough palladium (25%) to classify

---

<!-- PDF page 153 -->

CHAPTER 11
Casting Alloys, Wrought Alloys, and Solders
141
FIGURE 11-7, cont’d
ay.\-]8-ahe<@
American Dental Association
Classification of Alloys
GOLD CONTENT
NOBLE METAL
ALLOY CLASSIFICATION
(WT. %)
CONTENT (WT. %)
High-noble
240
260
Noble
Not required
225
Predominately base-metal
Not required
<25
these alloys as noble by the ADA standard (see Table 11-3).
As a group the noble alloys have moderate densities ranging
from 10 to 12 g/cm3, which is significantly less than the high-
noble alloys. However, yield strengths and hardness of these
alloys are equal to or greater than those of the high-noble
alloys. These superior properties are generally attributable to
the higher contents of palladium in the alloys. The cost of
noble alloys may be less than for high-noble alloys, a fact that
has made them popular among dentists. Pd-Cu and Ag-Pd
subclasses may be used for crowns or fixed partial dentures
with or without ceramic coverings.
The predominately base-metal alloys may have minor
amounts of noble elements and their primary constituents
are nickel or cobalt. Titanium alloys also are in this class
but are discussed in Chapter 15 under implants. Of all of
the dental casting alloys, these alloys are the most complex
and contain six to eight elements including molybdenum,
chromium, aluminum, vanadium, iron, carbon, beryllium,
manganese, gallium, and silicon in addition to the primary

---

<!-- PDF page 154 -->

142
DENTAL MATERIALS Properties and Manipulation
Predominately
Cobalt
FIGURE 11-8 The American Dental Association (ADA) classifies alloys into three major groups: high-
noble, noble, and predominately basemetal. A, Each group has a symbol, which is used on packaging
and labeling. The broad compositions of each category of alloy are shown in Table 11-3. The Identalloy
Council (www.identalloy.org/identalloy) promotes full disclosure of alloy composition among manu-
facturers, laboratories, and dental offices. B, Each alloy is issued a sticker that may be scanned into
the patient’s chart or given to the patient. The Identalloy Council recognizes a fourth category of alloy,
the cobalt-based alloys. Cobalt-based alloys are a subcategory of predominately base-metal alloys.
Dental auxiliaries are often asked to communicate with patients, insurance companies, or laboratories
about alloys, and knowledge of this system aids accurate communication. The appropriate use of
this classification also is important legally and to the patient’s health. For example, some patients are
allergic to nickel or cobalt (see Figure 11-15) and should not receive restorations fabricated from alloys
containing these base metals.
elements. As a group, these alloys have extremely high yield
strengths and hardness (see Table 11-2) but have relatively
low densities. Thus, these alloys are the most difficult to cast
and polish of all of the alloys and require special machines
and techniques. Base-metal alloys also are the least expen-
sive of all dental casting alloys (see Table 11-4). Combined
with their low densities, the cost per restoration is low for
these alloys, and this fact has made them popular. However,
the use of these alloys, especially those based on nickel and
cobalt, remain controversial because of their relatively high
corrosion and questionable biocompatibility. Base-metal
casting alloys may be used for crowns and fixed partial den-
tures (with or without ceramic), removable partial dentures,
or dental implant substructures.
CERAMIC-BONDING CASTING ALLOYS
Properties Important to Ceramic-Alloy Bonding
Dental casting alloys used for ceramic—alloy restorations
(Figure 11-9) are classified identically to the casting alloys
already discussed for all-alloy restorations (Tables 11-2, 11-3,
and 11-4), but they have special formulations to enhance
their bonds to dental ceramics. Properties important to
ceramic-alloy bonding are discussed in the next paragraphs.
Ceramic-bonding alloys are formulated to chemically
bond the alloy to ceramic via an oxide layer on the al-
loy surface. Ceramic-bonding alloys are used to make
esthetic dental crowns.
The most fundamental property of ceramic-bonding
alloys is their ability to durably bond to ceramic. For most
alloys, an oxide on the alloy surface mediates this bond
(Figure 11-10). The composition and thickness of the metal
oxide are crucial to successful long-term bonding of ceramic.
For many base-metal alloys (e.g., Ni-Cr and Co-Cr alloys in
Table 11-2), an oxide layer forms naturally on the surface
of the metal and may even be too thick. The oxide films on
these alloys must be reduced in thickness before application
of the ceramic. However, because of the low reactivity of
gold, high-noble and some noble alloys do not form a suf-
ficient oxide layer to ensure reliable ceramic bonding. For
these alloys, elements such as iron, gallium, indium, or tin
must be added in small quantities to form a surface oxide
layer. These trace elements are easily “burned out” of the
alloy during casting, so these alloys must not be overheated
during casting, and should not be recast.
The solidus of ceramic-bonding alloys is critical to the suc-
cessful fabrication of ceramic—alloy restorations. The ceramic is
sintered and fused to the alloy in an oven at temperatures that
range from approximately 850° to 1350° C depending on the
type of ceramic used (Chapter 14). The alloy substructure must
remain intact and undistorted during the firing of the ceramic,
or the fit and function of the crown will be compromised. Thus,
the solidus of ceramic-bonding alloys must be higher than the
sintering temperature of the ceramic. For this reason, elements
with high melting points such as platinum and palladium
are often more abundant in ceramic-bonding alloys. Not all
ceramic-bonding alloys are compatible with all ceramics from
the standpoint of melting range. Alloy and ceramic manufac-
turers specify which ceramics are compatible with a given alloy.

---

<!-- PDF page 155 -->

CHAPTER 11
Casting Alloys, Wrought Alloys, and Solders
143
FIGURE 11-9 Ceramic-alloy restorations. A ceramic-alloy restoration is fabricated by first casting
or machining a metal substructure onto which ceramic is fired (see Chapter 14). These restorations
