Repository: endoking5792/dental-study-material

# Dental Materials: Properties and Manipulation — 10th Edition — Chapter-wise Markdown

Converted from the supplied PDF. Each chapter is a separate Markdown file. PDF page markers are retained to help locate source material.

- [Chapter 1: Introduction to Restorative Dental Materials](./Chapter_01_Introduction_to_Restorative_Dental_Materials.md) — PDF pages 13–25
- [Chapter 2: Properties of Materials](./Chapter_02_Properties_of_Materials.md) — PDF pages 26–38
- [Chapter 3: Preventive Dental Materials](./Chapter_03_Preventive_Dental_Materials.md) — PDF pages 39–52
- [Chapter 4: Direct Esthetic Restorative Materials](./Chapter_04_Direct_Esthetic_Restorative_Materials.md) — PDF pages 53–65

File: textbooks/Dental Materials/Dental_Materials_Chapterwise_MD_All/Dental_Materials_Properties_and_Manipulation_10e_MD/Chapter_12_Casting_and_Soldering.md
# Chapter 12: Casting and Soldering
**Source:** Dental Materials: Properties and Manipulation — 10th Edition
**PDF pages:** 162–174


---

<!-- PDF page 162 -->

CHAPTER
12
Casting and Soldering
OBJECTIVES
After reading this chapter, the student should be able to:
1. Describe dimensional changes that occur during the
casting process, and explain how they are balanced to
ensure a clinically successful casting.
2. Describe the lost-wax technique and its accuracy in
producing a dental casting.
3. Explain the advantages and disadvantages of using
wax in the casting process.
4. Define what a sprue is, what it may be made of, and its
importance to the casting process.
5. Explain the process of investing and how the proper-
ties of the investment regulate the fit of a casting.
KEY TERMS
6. Explain why the conditions used to burn out the wax
pattern influence the fit of a casting.
7. Describe a centrifugal casting machine and how it
works.
8. Describe the process for finishing a restoration, and
explain why these steps are important to its clinical
success.
9. Describe the soldering process and critical techniques
that must be followed to ensure a good soldered joint.
10. Compare solders with casting alloys in terms of com-
position and properties.
Burnout
Hygroscopic expansion
Solder
Casting
Investments
Sprue
Casting ring
Lost-wax technique
Substrate alloy
Flux
Pickling
Thermal expansion
ih dentistry, casting is a process by which a detailed wax
pattern of a dental restoration is converted into alloy or
ceramic. The casting process allows the dentist and dental
laboratory to custom-make precision restorations for miss-
ing or damaged teeth. Casting is complex and takes place
largely in commercial dental laboratories. However, dental
auxiliaries must understand casting to communicate effec-
tively with the dentist, patients, insurance companies, and
the dental laboratory. This chapter provides an overview of
casting at an introductory level. Although machining of res-
torations is a growing alternative to casting, the majority of
dental prostheses are still cast using the methods described
in this chapter.
Casting uses the lost-wax technique to fabricate preci-
sion restorations for teeth.
i
Casting is used to fabricate inlays, onlays, crowns,
ceramic—alloy crowns, some all-ceramic crowns, partial den-
tures, implant restorations and frameworks, and occasionally
a complete denture. Thus, the casting process plays a large role
in dentistry. In dentistry, casting uses a technique called the
lost-wax technique. Figure 12-1 shows a diagrammatic sum-
mary of the steps involved in the lost-wax technique: making
the wax pattern, spruing the pattern, investing, burnout, cast-
ing, removal of investment (devesting), and finishing. In many
cases, such as with a ceramic-alloy crown, the casting is not
the final restoration but is modified to obtain the final resto-
ration through ceramic application, machining, or soldering.
Castable or pressable ceramics have been developed that also
use the lost-wax technique to form either the final restoration
or a substructure onto which other ceramics are applied.
If done correctly, casting is exceedingly accurate, which is
truly remarkable because each step in the process influences
a
Wie

---

<!-- PDF page 163 -->

Wax pattern
Die
Casting
“
Sprue
Sprue base
Ring
4
Investment
Remove
sprue
Wax pattern-
sprue
Polish,
delivery to
patient
Burnout
Pouring die
Waxing
ON casting
Investing
devested
Burnout
CHAPTER 12 Casting and Soldering
151
Dimensional changes
Undersize |) Oversize
Impression
Casting
Total change
FIGURE 12-1 Sequence of steps for dental casting using the lost-wax technique. The wax pattern is
formed on the die of the prepared tooth. A sprue (generally made of wax or plastic) is added and the
wax pattern is transferred to a sprue base. A ring is added and the ring is filled with casting investment,
embedding the wax pattern and sprue. The sprue base is removed, and the ring is placed into a hot
oven that burns away the wax pattern and sprue. Molten alloy is cast into the space formerly occupied
by the wax pattern and the investment is broken away (devested). The sprue is removed and the
crown is polished and ready for try-in in the patient. Each step in the casting process has an effect
on the overall final dimension of the casting: some steps tend to make the casting too small, whereas
others tend to make it too big. At the end of process, most castings are slightly oversized to allow for
discrepancies in the casting surface and space for cement.
the final size of the casting (see Figure 12-1). The accuracy
of a cast restoration can be as good as 0.05%. This accuracy
translates into a tolerance of less than 20 um for most dental
restorations. To achieve this degree of accuracy, each step in
the casting process must be done carefully. An error in any
step will result in a final restoration that is clinically unac-
ceptable. In general, the casting should be slightly oversized
to optimize clinical fit and space for the luting cement. The
remainder of this chapter discusses each step of the casting
process in the order presented in Figure 12-1.
WAXING AND SPRUING
Waxing
The wax pattern is a detailed model of the final dental restora-
tion, including all anatomy, contours, occlusal function, and
proximal contacts. Wax is used because it is easy to manipu-
late, inexpensive, and well suited to making custom restora-
tions. Wax also is easy to completely eliminate (via burnout)
after investing. Wax patterns are formed most often on a
working die of the tooth or arch. These dies retain detailed

---

<!-- PDF page 164 -->

152
DENTAL MATERIALS Properties and Manipulation
information about the teeth to be restored and the oral struc-
tures around them. When the wax pattern is formed on a die
versus the tooth itself, the waxing technique is described as
indirect (Figure 12-2). In past times, the wax pattern of small
restorations was formed directly on the tooth. This “direct
technique” was used for relatively simple restorations such
FIGURE 12-2 Wax patterns. Wax replicas of teeth to be restored
with castings are fabricated on stone dies (A), themselves fabricated
from impressions of the prepared tooth. The dies are removable (B)
so that all aspects of the patterns can be evaluated and adjusted.
When a ceramic-alloy restoration is constructed, the wax pattern is
not to full contour but is “cut back” to a thickness that will support
the ceramic and allow adequate ceramic thickness for an esthetic
result (C). In this latter case, the casting is referred to as an alloy sub-
structure. (Courtesy M. Owens, C.S. Bemis, and D.E. Owens CDT,
Georgia Health Sciences University, Augusta, GA. Photography by
R. Messer, Georgia Health Sciences University, Augusta, GA.)
as small two-surface inlay restorations. The direct technique
is technically demanding and uses special waxes that do not
distort at mouth temperature. The direct technique is seldom
used today; use of the indirect technique is nearly ubiquitous.
Although wax is a convenient material for making a pattern
of the dental restoration, it also has a tendency to flow, release
stress, and expand or contract with changes in temperature.
The waxing process itself does not oversize or undersize the
dimensions of a restoration (see Figure 12-1), but distortion
of the wax pattern is a serious risk. Even when supported by
the die, a wax pattern may distort significantly if the ambient
temperature changes or time (days) passes. However, when
the wax pattern is removed from the die, distortion may
occur in only 1 to 2 minutes. Thus, the shortest time possible
should elapse between the time the pattern is removed from
the die and the time it is invested. For this reason, the wax
pattern is generally sprued while it is still on the die.
Spruing
A sprue forms the channel through which molten alloy
travels to form the restoration in the space formerly
occupied by the wax pattern.
A sprue forms a channel in the investment through which
the molten alloy travels to form the restoration. Sprues often
are wax but also may be plastic or even metal. If metal, the
sprue must be removed before casting because the metal will
not burn out. The decision of where to place one or more
sprues onto a wax pattern is complex and depends on the
type of restoration, the type of alloy to be cast, and the expe-
rience of the technician. In the simplest case, a single sprue is
placed on one of the cusps of the wax pattern (see Figures 12-1
and 12-3). In more complex cases, multiple sprues may be
placed. The other end of the sprue is attached to a base made
of rubber (see Figures 12-1 and 12-3). The sprue is attached
at the apex of the cone of the sprue base. The cone ultimately
forms a depression in the investment to help guide the mol-
ten alloy into the sprue hole. Sprue diameter and length vary
considerably depending on the type of restoration but should
be selected to ensure that the molten alloy solidifies last in the
sprue. This strategy allows the sprue to continue to “feed” the
casting with molten alloy as the casting solidifies. To prevent
premature freezing in the sprue channel, sprues are generally

---

<!-- PDF page 165 -->

as big in diameter and as short as possible; a reservoir is often
added in the sprue itself to increase the sprue mass. The wax
pattern is ready to be invested after it is sprued and the sprue
is attached to the sprue base (see Figure 12-3).
INVESTING AND BURNOUT
Investments
During investing, the wax pattern and sprue are embedded in
, a stonelike material that withstands the high tem-
peratures and forces of burnout and casting. Investments are
composed of a binder, which holds the investment together,
and a refractory, which helps them to resist the heat of burn-
out and casting. The refractory in most dental investments is a
form of silica (SiO,). Both the binder and the refractory mate-
rial contribute to expansion of the investment, which is neces-
sary to compensate for shrinkage of the alloy during casting
and produce a casting that fits the tooth (see Figure 12-1).
Investments that use gypsum as a binder are described as
“gypsum bonded.” Gypsum-bonded investments are used to
cast inlays, onlays, full-alloy crowns, and some Ni-based par-
tial denture frameworks. Gypsum alone (without silica) can-
not be used for investing because it lacks sufficient resistance
to heat. Even with the silica refractory added, the melting
temperature of the alloy cannot exceed 1200° C and the burn-
out temperature cannot exceed 700° C or the gypsum will
decompose and degrade the casting. If higher-melting alloys
are needed, then phosphate-bonded investments are used.
Phosphate-bonded investments also use a silica refractory
but use a monoammonium phosphate-magnesia binder. The
binder is the product of the reaction of ammonium hydro-
gen phosphate with magnesium oxide. During burnout, the
binder undergoes additional chemical reactions that increase
its resistance to damage at high temperatures. Phosphate-
bonded investments are much stronger than gypsum invest-
ments and are used for ceramic-alloy restorations, implant
substructures, and partial denture frameworks where casting
alloys with high melting ranges are used.
Investing
Investing the wax pattern captures all details of the wax pat-
tern into the investment and, once the wax is burned away,
provides a defined space into which the molten alloy is cast.
To retain the investment while it sets, a
is placed
onto the sprue base (see Figure 12-3). The casting ring also
supports the investment during the casting process. The ring
is commonly lined with a ceramic-paper liner to help the
investment to expand during setting and burnout. The liner is
moistened before the investment is added to prevent it from
absorbing water from the investment. Before investing, the
wax pattern may be treated with a surfactant that aids flow of
the water-based (hydrophilic) investment material over the
water-hating (hydrophobic) wax pattern. The surfactant gen-
erally is sprayed onto the pattern with a fine atomizer.
After these preparatory steps, the investment is mixed.
Most manufacturers provide the powder bulk quantities,
but it also comes in premeasured packets (see Figure 12-3),
a
Investments must expand to compensate for shrinkage
CHAPTER 12 Casting and Soldering
153
so the operator needs to measure only the water. However,
the water must be measured. The investment generally is
mixed in a power-driven vacuum mixer. The water is added
to the bowl; then the powder is sprinkled into the water to
eliminate air in the powder. The lid is applied to the bowl,
and a vacuum is attached to remove air from the container
so that it will not be incorporated during mixing. The entire
apparatus is applied to the power mixer for the exact num-
ber of seconds specified by the manufacturer. Once mixed,
the investment is poured slowly into the casting ring, tak-
ing extreme care to flow the investment around the wax
pattern without forming bubbles or voids (see Figure 12-3).
A vibrator often is used to aid in the flow of the invest-
ment material and to eliminate bubbles. The investment is
added until the casting ring is full. Because the wax pattern
is dimensionally unstable once removed from the working
die, the time taken to invest should be minimized but cer-
tainly should be less than 10 minutes. The invested wax pat-
tern is allowed to set for at least 45 minutes but should not
be allowed to desiccate.
Expansion of the Investment
of the casting alloy, or the casting will not fit the tooth.
Once the molten casting alloy freezes in the investment
during casting, the alloy shrinks as it cools from the solid
state at a high temperature to room temperature (see Figure
12-1). The shrinkage ranges from 1% to 2.5% depending
on the type of alloy; the higher the melting temperature of
the alloy (liquidus), the greater the shrinkage. Although 1%
to 2.5% shrinkage seems minor, it is too large to ignore in
a casting process that must be accurate to 20 um. Without
compensation for this shrinkage, the casting will be too small
and will not fit the tooth. Casting investments are designed
to expand to compensate for the casting alloy shrinkage.
Both hygroscopic and thermal mechanisms cause an
investment to expand. Expansion of the binder from added
water (from the addition of the water after the original water
is added for mixing but before the investment sets) is called
, which is common with gypsum-
bonded investments but also relevant to phosphate-bonded
investments. Extra water allows the crystals of the gypsum or
ammonium phosphate-magnesia binder to grow in a manner
than promotes expansion. In an older procedure, the unset
investment is submerged into a water bath immediate after it
is poured into the casting ring, referred to as the “immersion
technique.” The immersion technique is seldom used today.
Investment expansion in response to temperature is
referred to as
. The silica refractory
expands when heated because the crystals of the silica
assume different lattice arrangements with greater volumes.
The amount of thermal expansion may be regulated by the
types of silica refractory used and the temperature used dur-
ing burnout of the ring. All types of investment use thermal

---

<!-- PDF page 166 -->

154
DENTAL MATERIALS Properties and Manipulation
FIGURE 12-3 Sequence of steps for investing. Whether the wax pattern is a cut-back (A and B) or to
full contour (C), a sprue is attached with wax onto a cuspal area that is least involved with the occlusal
function of the tooth. The sprue is then attached to a rubber sprue base with wax (D), then a steel ring
is placed onto the sprue base (E). A surfactant may be sprayed onto the wax pattern to improve the
wettability of the pattern by the investment at this step. A ceramic liner is generally placed inside the
ring to allow for investment expansion (see Figure 12-1). Finally, the investment is mixed under vac-
uum at a precise water-powder ratio (F and G) and carefully poured into the ring, embedding the wax
pattern and sprue. Bubbles in the investment must be avoided during the pour. The investment must
set for approximately 45 minutes before it is placed into the burnout oven in preparation for casting.
(Courtesy M. Owens, C.S. Bemis, and D.E. Owens CDT, Georgia Health Sciences University, Augusta,
GA. Photography by R. Messer, Georgia Health Sciences University, Augusta, GA.)
expansion to some extent. The total expansion of the invest-
Burnout
ment is thus a sum of the hygroscopic and thermal expan-
Once the investment has set (after approximately 45 minutes),
sions, but today’s investments rely primarily on thermal
the casting ring is placed, sprue end down, into an oven to
expansion to compensate for casting shrinkage of the alloy
burn out the wax pattern and sprue (see Figures 12-1 and 12-4).
(see Figure 12-1).
It is important to understand that the wax does not simply

---

<!-- PDF page 167 -->

CHAPTER 12 Casting and Soldering
155
FIGURE 12-4 Burnout oven. The invested wax pattern (without the sprue base) is placed into an oven
(A) to burn out the wax prior to casting. The oven maintains a temperature of 600 to 900° C, depend-
ing on the investment used; this particular oven allows the operator to program several temperature-
time combinations. The muffle (heated area) of the oven is in the upper half. When the oven door is
opened (B), the casting ring is placed into the central area of the muffle (arrow) to ensure even heating.
Once the wax has burned out, the ring is ready to be cast with molten alloy; the ring must not cool to
any extent before casting.
melt but combusts to allow complete removal. After burn-
out, a space remains that was occupied by the wax pattern
and sprue. The sprue thus forms a channel through which
the molten alloy can flow to the space formerly occupied by
the wax pattern. Burnout temperatures also cause thermal
expansion of the investment (see the previous discussion).
Finally, burnout provides temperature compatibility between
the hot, molten metal and the investment. If the molten alloy
were cast into the investment at room temperature, the rapid
change in temperature would likely crack the investment.
This phenomenon is similar to the effect of pouring boiling
water into a glass just removed from the freezer. The rela-
tively cold investment also would cause the alloy to solidify
prematurely before the restoration space was completely
filled. A rule of thumb is that the melting temperature (liqui-
dus) of the alloy should not be more than 500° C higher than
the burnout temperature.
The temperature in the burnout oven is commonly 500°
to 600° C, but it varies depending on the type of invest-
ment, the temperature of the molten alloy, and the amount
of expansion needed. The length of burnout time depends
on the size of the ring, the burnout temperature, the number
of casting rings in the oven, and whether the oven was hot
at the beginning of the burnout. Generally, at least 1 hour at
full temperature is needed to completely eliminate wax from
the ring and provide the necessary investment expansion.
However, burnout times of up to 4 hours can be used, par-
ticularly for alloys with lower melting ranges. Once the cast-
ing ring and investment are heated, the ring should be cast
before it cools to any degree; any delay of more than 20 to
30 seconds will severely compromise the fit and quality of the
cast restoration. The thermal expansion of the investment is
not reversible, and if the ring cools before it is cast, either the
investment will crack or the casting will be distorted.
CASTING
Casting
Casting takes less than 1 second, but the solidification
of the alloy must occur in a specific pattern to avoid an
unacceptable restoration.
Successful casting requires the coordination of the burn-
out of the ring, the melting of the alloy, and the manipulation
of the casting machine. Most casting is done in a centrifugal
casting machine (Figures 12-5 and 12-6). Centrifugal cast-
ing machines operate on the principle of centrifugal force,
in which the molten alloy is accelerated outward by rapid
spinning. This principle is similar to that used to spin the
water out of wet clothing in the final cycle of a washing
machine. The casting machine is driven with a spring or
electric motor.
The casting alloy is heated in a crucible made of heat-
resistant ceramic (see Figures 12-5 and 12-6). A flux is usually
added to minimize the formation of oxides that impair the
heating and casting of the alloy and decrease the final quality
of the casting. The type of flux used depends on the tempera-
ture of casting, the type of heat source used, the type of casting

---

<!-- PDF page 168 -->

156
DENTAL MATERIALS Properties and Manipulation
Centrifugal force from the
spinning casting machine....
~<
Burned out
wax pattern
Solid alloy
Before
casting
Crucible
1 second
After
casting
FIGURE 12-5 Schematic diagram of the casting process. After burnout of the wax from the ring, the
ring is moved from the burnout oven to the cradle in the casting machine (left). At this point, the alloy
has been melted with the torch in the crucible (right), which remains in place to maintain the molten
state. As soon as possible, the casting arm is released and the spinning force of the casting arm
generates centrifugal force (red arrow above) that drives the molten alloy toward the ring. The molten
metal is accelerated at high speeds (>400 miles per hour!) into the ring in under a second. The torch
is removed and the molten alloy freezes rapidly (1 to 2 seconds) to the solid state. The casting is then
ready to devest.
alloy, and the type of investment. When the alloy is completely
molten, the casting ring is removed from the oven and is
placed behind the crucible and the crucible-ring assembly is
spun rapidly. Spinning accelerates the alloy into the casting
ring and into the space previously occupied by the sprue and
wax pattern. The process of casting takes less than 1 second.
Casting alloys may be heated by blowtorch or electric cur-
rent. The most common method for heating low-temperature
alloys (<1200° C) is by blowtorch. The blowtorch may operate
on a combination of natural gas and compressed air or natu-
ral gas and oxygen (see Figure 12-6). The latter combination
is hotter and is used for alloys that melt between 1100° and
1300° C. An electric current is used for higher temperatures,
using a process called induction casting. Regardless of the
method used, the proper heating of the alloy is critical to a
successful casting. If heated too little, the alloy will be too vis-
cous to flow into all of the finest details of the casting ring. If
heated too much, the alloy may be damaged by the oxidation
of elements or the investment may crack from thermal shock.
When a blowtorch is used, the adjustment of the flame is crit-
ical to ensure the appropriate heating environment and rate.
After casting, the casting ring either is allowed to cool
slowly on top of a bench or is submerged immediately in cold
water. For some gold-based alloys, bench cooling produces
a harder, stronger state of the alloy, and rapid cooling in
water (also called quenching) produces a softer condition.
For these alloys, the best type of cooling thus depends on the
type of metal and whether the operator wants the casting in
a hardened or softened condition. However, many types of
alloys do not obey this principle. In either case, the casting
is removed from the investment (devested) and rinsed with
water. Investment that clings to the casting is removed with a
toothbrush and water.
Pickling
Pickling removes surface oxides on the casting that
formed during the casting process and makes polishing
easier.
Many times, a freshly cast restoration will be covered with
dark surface oxides. These oxides are easily removed from
gold-based alloys by pickling the casting with an acidic solu-
tion. The casting is grasped with special insulated tongs and
submerged for 5 to 10 seconds in a hot solution of phosphoric
acid, potassium dichromate, and urea (Prevox). Protection
from the acid, which can cause severe burns and blindness,

---

<!-- PDF page 169 -->

FIGURE 12-6 Casting. The arm of the casting machine has a cradle to support the ring (white arrow)
and a support to secure the crucible (red arrows in A and B). The crucible support slides (white dashed
arrow in A) to place the crucible in close proximity to the ring (B). The alloy is added to the crucible
(C), and the torch is adjusted to provide a large brushlike inner cone (green arrow in D), indicating a
reducing flame. The torch is applied (E) to gradually heat the alloy to its molten state (F). While the
flame is maintained on the molten alloy, the ring (blue arrows) is added to the cradle (G). The casting
arm is released, accelerating the molten metal into the ring (H). In only a few seconds, the alloy solidi-
fies in the ring (I) and the casting is ready to be devested. Note that excess alloy is always used to
ensure adequate mass to cast the restoration and acceleration force for casting. (Courtesy M. Owens,
C.S. Bemis, and D.E. Owens CDT, Georgia Health Sciences University, Augusta, GA. Photography by
R. Messer, Georgia Health Sciences University, Augusta, GA.)

---

<!-- PDF page 170 -->

158
DENTAL MATERIALS Properties and Manipulation
FIGURE 12-7 Finishing and polishing the casting. When the casting is removed from the invest-
ment, it is covered with residual investment and oxides (A). Note that in these photos, several crowns
have been cast at the same time, a common practice in commercial labs. The residual investment is
removed, the oxides are removed (B), and the castings (red arrows in AB) are visible. The casting but-
ton (black arrows in A and B) and sprue (white arrows in A and B) will then be removed. The casting is
inspected closely for voids or positives (b/ue arrow in B) that may or may not make it unacceptable for
clinical use. If the casting is complete, it is polished using a variety of instruments. ©, Carborundum
disks (black arrow), rubber wheels with impregnated abrasives (blue arrow), burs (white arrow), and
felt wheels (green arrow) are used.
is imperative. High-gold alloys are pickled in this manner,
but acidic treatment of predominately base-metal alloys will
significantly corrode and damage them.
FINISHING
After casting, devesting, and pickling (if applicable), the
casting is ready to be finished and polished. The first finish-
ing step is to remove the sprue from the restoration (Figure
12-7). The sprue is removed with a thin carborundum disk
on a handpiece. Care must be taken not to scar the restora-
tion with the disk in this step. Carborundum stones or green
stones are then used to recontour the restoration if neces-
sary. After the recontouring, the goal is to make the external
surface of the restoration as smooth as possible. A variety
(figure continues on next page)
of techniques are available, but all use a series of polishing
steps to polish the surface with progressively finer abrasives
(see Figure 12-7). Rubber wheels with impregnated abra-
sive generally are used first, and several stages of rubber
wheel polishing may be used. Then tripoli and rouge polish-
ing compounds may be applied (separately) on felt wheels
or cloth wheels. Throughout the polishing procedure, the
margins of the casting must be protected; even the slightest
contact of abrasives with the margin of the restoration will
irreparably damage it. The operator also must protect the
proximal contact areas and occlusal contact areas. Overpol-
ishing in any of these areas results in a restoration that will
fail clinically and must be recast. Once polished, the restora-
tion should have a high luster and be perfectly smooth (see
Figure 12-7).

---

<!-- PDF page 171 -->

CHAPTER 12 Casting and Soldering
159
ei
FIGURE 12-7, cont’d Polishing agents also may be applied on a rag wheel with a high-speed lathe
(D) or handpiece (E), resulting in the finished restoration ready to cement (F). (A-D, Courtesy M.
Owens, C.S. Bemis, and D.E. Owens CDT, Georgia Health Sciences University Augusta, GA. Photog-
raphy by R. Messer, Georgia Health Sciences University, Augusta, GA. E, Courtesy Rich Lee, Depart-
ment of Restorative Dentistry, University of Washington School of Dentistry, Seattle, WA.)
Supplementary Steps
Although inlays and full-metal crowns are ready for cemen-
tation after the finishing and polishing, other types of resto-
rations require additional steps before delivery to the patient.
For example, ceramic-alloy crowns go through many steps
to apply the ceramic (Chapter 14). Partial dentures generally
need to have acrylic teeth bonded to them in specific areas
and may need to have some clasps soldered onto the metal
framework (Chapter 13). Implant restorations may need
ceramic application. Finally, some castings require soldering
with other components to make them complete for use in
the mouth (Figure 12-8, next section). In all cases, the clini-
cal success of these supplemental steps relies heavily on the
quality of the initial casting.
SOLDERING
Solders are alloys used to join other alloys; joined alloys are
referred to substrate alloys. Dental solders join orthodontic
wires to bands in the construction of a space maintainer, a
clasp wire to a partial denture framework, two units of a fixed
partial denture, or components of an implant substructure.
Solders are alloys used to join other alloys for orthodontic,
prosthetic, or implant restorations.
Solders also may be used to restore a missing proximal con-
tact or repair an occlusal defect on a crown. Technically, sol-
dering operations occur below 425° C; brazing occurs above
425° C. Because all dental operations occur above 425° C,
dental procedures mentioned earlier should be considered
brazing but are nearly ubiquitously referred to as soldering.
Most dental solders are either gold- or silver-based alloys
that contain special elements such as tin or phosphorus
to lower the melting range and increase flowability when
molten. These elements are rarely present in dental casting
alloys. Gold-based solders are used primarily to solder cast
restorations such as bridges, whereas silver solders are used
more for orthodontic applications. The manufacturers of
the cast alloys generally specify the compatibility of solders
with their alloys, and it is common for a manufacturer to
offer a series of dental casting alloys and compatible solders
together. The strength, hardness, and corrosion of dental sol-
ders also depend on the solder composition. Ideally, solders
should have low corrosion, a low melting range, and high

---

<!-- PDF page 172 -->

FIGURE 12-8 Soldering. Sometimes, a restoration must be cast in several pieces then soldered
together before cementation. In general, the pieces of the restoration are juxtaposed in the mouth
and temporarily held together (“indexed”) with sticky wax or a resin material. In these images, the
juxtaposed pieces are shown on a master cast (A). The final desired shape of the solder joints are then
waxed (B), followed by investment of the restoration into soldering investments (blue arrows in C).
Once the investment has set, the wax and index are removed and the investment is placed onto a
soldering stand (D); flux paste is generally added at this point. A small reducing flame is gradually
applied to the investment and restoration (E), then solder (red arrows in F, G) is added while
maintaining the reducing atmosphere of the flame. Heating continues until the ball of solder (red arrow
in G) flows into the solder joint (H). At this point the temperature of the castings is about 50 to 100° C
below the melting point of the alloy, so the heat must be removed to prevent damage to the castings.
(Courtesy M. Owens, C.S. Bemis, and D.E. Owens CDT, Georgia Health Sciences University, Augusta,
GA. Photography by R. Messer, Georgia Health Sciences University, Augusta, GA.)

---

<!-- PDF page 173 -->

hardness and strength. Unfortunately, solders with a higher
melting range, which are more difficult to use, are stronger
and harder than lower fusing solders.
Solders have special properties that enable them to func-
tion successfully. The solder must melt (have a liquidus) below
that of the solidus of the alloy to be soldered. Put simply, if the
substrate alloy melts at a lower temperature than the solder,
then soldering will destroy the substrate. Solders must flow
freely against the alloy to be soldered and must wet the alloy
well (see Figure 11-14). The ability to wet and flow onto the
soldered alloy ensures a strong bond between the solder and
substrate. Wetting and flow are functions of the composition
of the solder and compatibility of that composition with the
alloy to be soldered. The corrosion of a soldered material is
also a concern. Because soldering creates, by definition, a
junction between two different metals, the risk of corrosion
in the mouth is higher than if only one metal were present. As
with wetting, the composition of the solder and soldered alloys
determines the corrosion properties of the combination.
is nearly always used during the soldering process.
Flux cleans the substrates and dissolves any surface oxides.
For an alloy to be soldered successfully, its surface oxide
must be eliminated to allow wetting and flowing of the solder
on the substrate alloy surface. Fluxes come in pastes, liquids,
or powders, but all serve the same purpose. A flux must be
compatible with the alloy being soldered. Gold-based alloys
generally use a borax-containing flux, whereas stainless steel
or other base metals require a potassium fluoride-containing
flux. The type of flux required depends on the metallurgy
and chemistry of the substrate alloy and its oxide layer.
Soldering begins with cleaning and positioning of the
substrate alloys. Typically, the pieces to be joined are held in
place using a gypsum product called soldering investment
(see Figure 12-8). A flux is added to the substrate, then the
alloys are heated slowly until the melting range of the solder
is reached. At this point, the solder is added, and if all condi-
tions are correct, it will flow onto the surface of the substrate
alloys. Heating is accomplished using a blowtorch (most
common), a burnout oven, or a laser.
Technically, soldering is art requiring immense skill and
experience. The increase in the types and compositions of
substrate alloys since the late 1990s has only made the solder-
ing process more complex. Furthermore, the increasing use
of ceramic-alloy restorations poses significant challenges; the
solidus of the substrate, liquidus of the solder, and sintering
temperature of the ceramic must all be balanced. If the metal
substructure is soldered prior to ceramic application (pre-
soldering), then the solder cannot melt during firing of the
ceramic. If the metal substructure is soldered after the ceramic
is applied (postsoldering), then the heat used during soldering
must not damage the color or other properties of the ceramic.
QUICK REVIEW
Casting is a process by which a wax pattern of a dental resto-
ration is converted into alloy. The casting process is extremely
accurate but requires strict attention to detail. The lost-wax
CHAPTER 12
Casting and Soldering
161
technique is used to fabricate most cast restorations in den-
tistry; machining is increasing as an alternative method.
Casting occurs in several steps. First, a sprue is added to the
finished wax pattern that forms a channel through which
the molten alloy will flow. Next, the pattern and sprue are
invested in a casting ring, and the wax and sprue are burned
out in an oven. The investment thus contains a space in the
exact shape of the original wax pattern. Next, the alloy is
melted and accelerated into the casting ring by centrifugal
force using a casting machine. After the alloy solidifies, the
investment is removed, and the casting may be pickled to
remove any surface oxides formed during casting. The sprue
is then removed, and the casting is polished, taking care to
preserve the occlusal and proximal contact areas. In some
dental restorations such as ceramic-alloy crowns, the cast-
ing is processed further before delivery to the patient. In still
others, solders are used to join or repair cast components of
the restoration.
SELF-TEST QUESTIONS
In the following multiple-choice questions, one or more
responses may be correct.
1. Once the wax pattern has been created, which of the fol-
lowing procedures will give acceptable results?
a. Store at room temperature for 24 hours to allow any
distortion to occur before investing.
b. Store in a refrigerator but warm to room temperature
before investing.
c. Store in a refrigerator and invest when cold.
d. Invest immediately.
2. Which of the following statements about gypsum-
bonded investments is/are true?
a. The binder is calcium sulfate hemihydrate, and the
refractory is a form of silica.
b. The investment powder must be mixed with a special
liquid supplied by the manufacturer.
c. The components of the investment must be propor-
tioned accurately to obtain a suitable casting.
d. The investment may be mixed mechanically under a
vacuum to reduce porosity in the set investment.
3. Why is the investment heated before casting?
a. To increase the hygroscopic expansion of the
investment
b. To expand the investment
c. To eliminate the wax pattern from the investment
4. Which of the following describe(s) phosphate-bonded
investments?
a. The powder contains only ammonium phosphate and
magnesium oxide.
b. Phosphate investments are weaker than gypsum
investments.
c. Phosphate-bonded investments are used with high-
fusing gold- and palladium-based alloys and base-
metal alloys.

---

<!-- PDF page 174 -->

162
5.
6.
10.
11.
12.
Precautions to consider when pickling include which of
the following?
a. Avoid contact between the casting and metal twee-
zers in pickling acid.
b. Protect eyes, skin, and clothing from pickling acids.
c. After pickling, carefully rinse acid from the casting
with water.
Use short statements to answer the following questions.
Two technicians make all-alloy crowns. Technician A adds
the sprue to the wax pattern while it is on the working die,
whereas technician B adds the sprue to the pattern after
it is removed from the working die. Which technician is
most likely to have a well-fitting casting and why?
. Asprue is designed for a wax pattern that is too long and
narrow. What consequence is this design likely to have
on the success of the casting process?
. By mistake, a technician invests a wax pattern in pure
gypsum rather than a gypsum-bonded investment.
What are the consequences?
. An invested ring is submerged in water immediately
after investing. The ring then is heated to 600° C dur-
ing burnout. What can you predict about the fit of the
crown?
A technician burns out a ring for casting but does not
have time to cast the ring at the end of the day. So the
technician removes the ring from the burnout oven
and reheats the ring again the next day before proceed-
ing with the casting. When the technician breaks the
investment away, the technician notices large fins (thin
metal extensions from the casting) on the casting. What
caused the fins? What can you predict about the fit of the
casting?
A dentist receives a crown from a dental lab. On trying
it in the patient, the dentist notes that the crown is miss-
ing a distal contact. Assuming that the position of the
teeth has not changed, what were the possible causes of
this problem related to the casting process? How can this
problem be remedied?
The dentist tries in a crown and makes occlusal and
proximal adjustments. The auxiliary repolishes the
crown, and on reinsertion, the casting has no proximal
contacts. What were the possible causes? What can be
done about this problem?
SUGGESTED SUPPLEMENTARY READING
DENTAL MATERIALS Properties and Manipulation
13
Fo
14
i
N
20
. The dentist tries in a casting in the mouth and notes that
the cast seats incompletely. Assuming that the proximal
contacts are not preventing seating, what are the possible
sources of this problem related to the casting process?
r the following questions, select the one best answer.
. Wax is the only material from which a casting sprue can
be made.
a. True
b. False
. When should the investing of a wax pattern be done?
a. Within 24 hours of finishing the waxup
b. Within 48 hours of finishing the waxup
c. Only after the wax is warmed to body temperature
d. As soon as possible after the waxup is completed
. The two most common types of investments for casting
are which of the following?
a. Gypsum bonded and silica bonded
b. Gypsum bonded and phosphate bonded
c. Silica bonded and calcium bonded
d. Phosphate bonded and calcium bonded
. Pickling is the process of preserving the casting after it
cools to room temperature.
a. True
b. False
. The primary shrinkage that must be accommodated for
in the casting process comes from which of the following
materials?
a. Wax
b. Investment
c. Casting alloy
d. Gypsum
. To be sure that the casting alloy has a sufficiently low
viscosity for casting, slightly overheating the alloy when
casting is always better.
a. True
b. False
. The pathway for the molten casting alloy to reach the
invested wax pattern is formed by which of the following?
a. Crucible
b. Casting ring
c. Ceramic liner
d. Sprue
Mackert JR: An expert system for analysis
of casting failures, Int J Prosthodont 1:268,
1988.
©volve Please visit http://evolve.elsevier.com/Powers/dentalmaterials for additional practice and study support tools.
