Repository: endoking5792/dental-study-material

# Dental Materials: Properties and Manipulation — 10th Edition — Chapter-wise Markdown

Converted from the supplied PDF. Each chapter is a separate Markdown file. PDF page markers are retained to help locate source material.

- [Chapter 1: Introduction to Restorative Dental Materials](./Chapter_01_Introduction_to_Restorative_Dental_Materials.md) — PDF pages 13–25
- [Chapter 2: Properties of Materials](./Chapter_02_Properties_of_Materials.md) — PDF pages 26–38
- [Chapter 3: Preventive Dental Materials](./Chapter_03_Preventive_Dental_Materials.md) — PDF pages 39–52
- [Chapter 4: Direct Esthetic Restorative Materials](./Chapter_04_Direct_Esthetic_Restorative_Materials.md) — PDF pages 53–65

File: textbooks/Dental Materials/Dental_Materials_Chapterwise_MD_All/Dental_Materials_Properties_and_Manipulation_10e_MD/Chapter_13_Polymers_in_Prosthodontics.md (part 1 of 2)
# Chapter 13: Polymers in Prosthodontics
**Source:** Dental Materials: Properties and Manipulation — 10th Edition
**PDF pages:** 175–198


---

<!-- PDF page 175 -->

OBJECTIVES
After reading this chapter, the student should be able to:
1. Describe a polymerization reaction and how the prop-
erties of monomers compare with those of polymers.
2. Explain why by-products or residual monomer from a
polymerization reaction may be a clinical liability.
3. Explain how free-radical polymerization is initiated
for dental polymers.
4. Describe what polymer cross-linking is, how it is
created, and its importance to the clinical use of den-
tal polymers.
5. Describe how copolymers are formed, give several
examples of copolymers in dentistry, and explain why
they are important clinically.
6. Describe how a complete denture is made and how
the processing methods affect the physical properties
of the denture.
7. Describe the properties of poly(methyl methacrylate)
that are most important to the clinical performance of
a dental prosthesis.
KEY TERMS
8. Explain why the residual monomer level is an
important clinical consideration when delivering an
acrylic-based dental prosthesis.
9. Correlate the recommendations for the care of den-
tures with the properties of poly(methyl methacrylate).
10. Explain how soft liners are formed on a denture, why
they are used, what types are available, and how long
each type can be expected to last in service.
11. Explain how acrylic polymers are bonded to alloys
to form combination prostheses.
12. Describe the nature of polymers used in denture teeth
and how the properties of the polymer network are
controlled to ensure the best clinical service.
13. Explain why ceramic denture teeth are rarely used
today.
14. Aside from denture construction, describe other uses
of polymers in prosthodontics, and explain how the
properties of polymers are exploited to facilitate these
uses.
Acrylic polymers
Fillers
Addition polymerization
Camphorquinone
Homopolymers
Copolymers
Initiator
Cross-linking
Methyl methacrylate
Curing
Monomers
Denture bases
Plasticizer
Free-radical polymerization
PMMA, poly(methyl methacrylate)
Polymer
Polymerization
Record bases
Residual monomer
Residual stress
Wax rim
Polymers play important roles in many areas of den-
tistry, and their roles are increasing.
Polymers are nearly ubiquitous in dentistry and widely used
in prosthodontics, primarily for removable prostheses such
as complete or partial dentures (Figure 13-1). However,
polymers also are used for denture teeth, impression trays,
temporary crowns, and maxillofacial prostheses. Prosth-
odontic polymers have specific compositions and physical
and chemical properties to ensure appropriate clinical per-
formance, but the properties of these polymers overlap to
some extent with those used for direct esthetic restor-
ative materials (Chapter 4), mouth protectors (Chapter 3),
impression materials (Chapter 8), and cements (Chapter 7).
This chapter focuses on the properties and manipulation
techniques that are most critical to polymers used in fixed,
removable, and maxillofacial prosthodontics.
Some prosthodontic polymers may not be formed or
manipulated in the dental office. For example, many of the
_—

---

<!-- PDF page 176 -->

164
DENTAL MATERIALS Properties and Manipulation
fabrication steps of a removable complete or partial denture
occur in a dental laboratory. Yet all members of the dental
team need a basic knowledge of these materials. This know]-
edge ensures effective communication among dental office
staff, patients, the dentist, and the laboratory personnel—
resulting in optimal patient care and optimal care of polymer-
based dental prostheses. Furthermore, the dental auxiliary
may be asked to manipulate other polymers for temporary
crowns, impression trays, orthodontic appliances, preventive
restorations, or cements. Thus, knowledge of prosthodontic
polymers is paramount.
Laboratory
technology
Indexing resins
Model materials
Operative dentistry
Fixed prosthodontics
Cements
Impression trays
Impression materials
Composites
Resin-modified
glass ionomers
Occlusal splints
Temporary crowns
Polymers
‘
in
Prevention
dentistry
Sealants
Removable
Mouthguards
prosthodontics
Impression trays
Maxillofacial
impression
prosthodontics
;
materials
Orthodontics
Denture bases
rostheses
,
Dentur
h
enture teet
FIGURE 13-1 The role of polymers in dentistry continues to
expand. Polymers are used for diverse applications including fixed,
removable, and maxillofacial prosthodontics; orthodontics; preven-
tive dentistry; operative dentistry; and laboratory technology. Appli-
cations shaded in blue are discussed in this chapter; those shaded
in orange are discussed in other chapters.
Polymer chain
O°
ome) 0 oOo
Polymerization
Oo
08 0 ——~
oO 0 ao)
ome)
Monomer
4
4
Reaction by-product
Multiple chains
(formed simultaneously
but not linked together)
POLYMERIZATION
Polymerization is the process of chemically linking
many small monomers together to form a large polymer
that has advantageous clinical properties quite different
from that of the monomer.
chemically links small organic compounds
called
into long chains of repeating monomer
(“mer”) subunits (Figure 13-2). A single
chain
commonly contains 10,000 to 100,000 linked monomer sub-
units. Because polymerized chains have molecular weights
thousands of times greater than their parent monomers, the
physical and chemical properties of polymers are always dis-
tinct from monomers. For example,
>
a common monomer used to make complete dentures, is a
liquid that boils at about 100° C. Yet poly(methyl methacry-
late) (PMMA) polymers (composed of methyl methacrylate
monomer) never boil, but are rigid solids that decompose
before they even melt! The simplest polymers consist of many
long chains that behave much like long strands of spaghetti.
In the simplest case, each polymer strand is not chemically
linked to the other, but the strands entangle to create a poly-
mer network that gives the polymer its particular physical
properties (see Figure 13-2).
The nature of a monomer greatly influences the prop-
erties of its resulting polymer. Each monomer has at least
one chemical group that participates in the polymerization
reaction but may have other chemical groups that influence
the polymer to be flexible, rigid, or water absorbing. For
a number of complex reasons, not all monomers may be
able to participate in the polymerization reaction, and any
Residual monomer
Polymer
FIGURE 13-2 Polymerization is a chemical reaction that links a starting compound, a monomer, into
long chains of repeating monomer units, a polymer chain. The polymer chains formed by polymeri-
zation entangle with one another but in the simplest case are not themselves linked together. These
entangled chains form the polymer. Depending on the type of reaction, polymerization may produce
by-products that are initially trapped in the polymer. Furthermore, not all monomer reacts, leaving
residual monomer trapped in the polymer. Both residual monomer and reaction by-products may have
negative clinical consequences because they may leach out of the polymer into the oral cavity over
time, potentially affecting oral tissues and changing the clinical properties of the polymer itself.

---

<!-- PDF page 177 -->

unreacted
in the polymer may have sig-
nificant clinical consequences. For example, residual mono-
mer may cause allergic reactions or chemical “burns.” The
extent to which all monomer is converted to polymer is the
degree of conversion. Polymers with high degrees of conver-
sion have low levels of residual monomer; a high degree of
conversion is generally desirable clinically.
The chemical reactions during polymerization may pro-
duce by-products such as water, hydrogen gas, or alcohols
(see Figure 13-2). Because these by-products are at least
temporarily trapped in the polymer network, they are impor-
tant to the physical nature of the polymer. For example,
polymers that form volatile alcohol by-products commonly
shrink as the alcohol evaporates from the polymer network
over a period of hours to days. Shrinkage may or may not
be important to the performance of the dental prosthesis.
The nature of the polymerization reaction also regulates
dimensional changes during polymerization. If a monomer
expands as it links to other monomers, then the polymer
may not shrink as much as a monomer that loses mass by
formation of a by-product. Most prosthodontic polymers
used in dentistry shrink significantly as polymerization
proceeds, and shrinkage generally has negative clinical
consequences.
All chains in a polymer network are not of identical
length. As polymerization proceeds, monomer is consumed
by thousands of growing chains, each adding monomer units
independently of the other. Each polymer chain will grow
until monomer is no longer accessible, but the number of
monomer units will be somewhat different for each chain.
Thus, in a polymer network, the chains will have a distri-
bution of sizes. The extent to which monomer is converted
into polymer is called the degree of polymerization (to be
distinguished from the degree of conversion, discussed pre-
viously). Polymers with a high degree of polymerization have
fewer polymer chains that are longer (on average); those with
a lower degree of polymerization have more polymer chains,
but each is shorter. The degree of polymerization influences
the physical properties of a polymer because shorter strands
interact differently than longer strands in the polymer net-
work. As a rule of thumb, high degrees of polymerization
lead to more rigid, less soluble polymer networks, which is
desirable in clinical applications.
Methyl Methacrylate, Acrylic Polymers (PMMA),
and Free-Radical Polymerization
In prosthodontics, acrylics are a major class of polymers used
for complete dentures, portions of removable partial den-
tures, maxillofacial prostheses, temporary crowns, custom
impression trays, and denture teeth. Acrylics also are used
in orthodontic appliances and in several laboratory proce-
dures in casting and soldering (for example, indexing resins).
are formed through
. Free-radical polymerization uses monomers that
have a carbon-carbon double bond as their reactive group.
The most common acrylic monomer is methyl methacrylate,
CHAPTER 13 Polymers in Prosthodontics
165
but hydroxyethyl methacrylate and butyl methacrylate also
are common in dentistry. Methyl methacrylate is a sweet-
smelling liquid that boils at 100° C. The odor of methyl meth-
acrylate characterizes many dental laboratories, but chronic
inhalation should be avoided because of potential toxicity to
the liver. Methyl methacrylate also is highly flammable and
allergenic. The careers of many dentists and dental auxilia-
ries have ended when they developed a severe allergy to this
chemical.
Poly(methyl methacrylate) (PMMA) is the most common
polymer used in prosthodontics. It is formed by an ad-
dition polymerization from methyl methacrylate, initi-
ated by free radicals. PMMA is used for complete and
partial dentures, temporary crowns, and several other
prosthodontic restorations.
Addition polymerization of methyl methacrylate to form
(
, acrylic) begins when
a free radical (a highly reactive molecule with a free elec-
tron) is formed. Free radicals can be formed in a number
of ways (Figure 13-3). The free radical attacks the carbon
double bond of the monomer and initiates a series of reac-
tions of monomer additions. For this reason, free radicals are
commonly referred to as
. The free-radical reaction
rapidly adds methyl methacrylate molecules in this manner
(thousands per second!), one after the other. In this fashion,
the polymer chain grows until no more monomer is avail-
able. When accessible monomer is depleted, the last free
radical “terminates” via one of several complex reactions,
and polymerization is complete. Some monomer cannot be
added to the polymer chains and becomes trapped in the
polymer as residual monomer.
Acrylic free-radical polymerization is distinctive because
it produces no reaction by-products. Because no by-product
is formed, this type of polymerization is called
. Addition polymerization reactions are
used to form other dental polymers in impression materials
(Chapter 8), restorative composites (Chapter 4), and cements
(Chapter 7). Addition polymerization is preferred clinically
because without reaction by-products, there is no risk of
leaching of the by-product, which can increase shrinkage
of the polymer or toxic reactions to the patient. In spite of
the absence of reaction products, acrylics have significant
polymerization reaction shrinkage, approaching 6 vol %. This
degree of polymerization shrinkage poses significant prob-
lems for the fit of dental prostheses and temporary crowns
(see later sections). The free-radical polymerization reaction
also is highly exothermic, which means that heat is gener-
ated during polymerization. Heat generation is so great that
it can boil unreacted methyl methacrylate, creating porosity
in the final polymer. In the laboratory, steps must be taken to
avoid this porosity. Heat generated during the fabrication of
temporary crowns may burn adjacent tissues or even damage
the pulp of the tooth!

---

<!-- PDF page 178 -->

166
DENTAL MATERIALS Properties and Manipulation
Benzoyl peroxide
Free electron
Chemical cure
(chemical accelerator)
Light cure
Camphorquinone
Benzoyl peroxide
Heat cure
iP
(Heat, 74° C)
(Blue light, 462 nm)
FIGURE 13-3 Free radicals (center) are highly reactive chemicals that initiate polymerization of acryl-
ics (poly-methyl methacrylate). The reactivity of these chemicals stems from a free electron that is
formed in three basic ways in dentistry. Benzoyl peroxide is used in denture base polymers to gener-
ate free radicals by either heating (so-called heat cure) or by adding a chemical accelerator (so-called
chemical cure) to form the radical. Both types of these strategies are used in dentistry, particularly in
the construction of removable complete and partial dentures. A third strategy is to irradiate a chemical
such as
with blue light (so-called light cure). Light causes the camphorquinone
to decompose to form the initiating free radical. Light cure strategies are used in some prosthodontic
polymers but are most common in polymers used for direct restorative materials (see Chapter 4) or
preventive materials (see Chapter 3).
Cross-Linking, Copolymers, Plasticizers,
and Fillers
Cross-linking during polymerization changes the prop-
erties of polymers by chemically linking individual
polymer chains together. Linked chains are more rigid,
providing more stability for the prosthesis during use,
and are resistant to dietary “solvents” such as wine.
In PMMA (acrylic) polymers, each polymer strand is chemi-
cally unbonded to the other (see Figure 13-2). However, the
physical and chemical properties of the polymer can be
markedly changed if the strands are linked together. Such
linkages are called cross-links (Figure 13-4). The cross-links
are created by adding a
agent to the mono-
mer before polymerization occurs. The degree of cross-
linking may be controlled by the amount of cross-linking
agent added to the monomer. Cross-linked acrylic polymers
are more rigid, more temperature resistant, and less soluble
than their uncross-linked counterparts. In dentistry, cross-
linking improves wear resistance and susceptibility to
organic solvents in foods containing ethanol (e.g., wine).
Cross-linked acrylics also are easier to grind and polish.
Cross-linked polymers are used in acrylic denture teeth and
direct esthetic restorative materials (Chapter 4). They also
have been used occasionally in some dentures to increase
fracture resistance in patients prone to denture failure
because of heavy biting forces or occupational activities
(e.g., contact sports).
The acrylics discussed so far are
—that
is, the polymer strands contain only one type of monomer.
However, it is possible to use more than one type of mono-
mer in a free-radical polymerization reaction (Figure 13-5,
lower diagram). Polymers that have two or more types of
monomer in their polymer network are called
When polymerization proceeds, the two monomers are ran-
domly incorporated into the polymer strands. There also are
methods to control the order of monomer addition (such as
block polymer formation), but these strategies are beyond
the scope of this discussion.
Copolymers contain two or more different monomers,
which creates different polymer properties to optimize
clinical success of dental prostheses. Copolymers are
used in dentures, mouth protectors, and restorative
composites.
Copolymers are fabricated to modify the physical and
chemical properties of the polymer network. For example, in
, copolymerization of the monomers methyl
methacrylate and butyl methacrylate results in a copolymer
that is more fracture resistant. Addition of comonomers such
as octyl methacrylate makes the copolymer soft and flexible,
and these copolymers are used for denture soft liners. Addition
of hydroxyethyl methacrylate increases the wettability of the
polymer by water and improves complete denture retention in
a patient with xerostomia (dry mouth). Copolymers also are
common in direct esthetic restorative materials (Chapter 4) or
mouth protector materials (Chapter 3). For example, a vinyl
acetate-ethylene copolymer is used for mouth protectors to
maximize energy absorption and prevent the energy of facial
trauma from being transferred to the oral structures.

---

<!-- PDF page 179 -->

Three Cross-linked
polymer chains
Crosslinker
6)
OO
oO 1e) Oo .@)
Polymerization
C00
Oo ———,
0 04,
© Ope
Monomers
Le)
CHAPTER 13 Polymers in Prosthodontics
167
Polymer
FIGURE 13-4 Several polymers in dentistry use cross-linking in the polymerization process. In this
case, a cross-linking agent is added to the monomer. The cross-linker is a small molecule and is di-
functional, meaning that each end of the molecule can be polymerized into a different polymer chain.
The net effect is a web of polymer chains that are all linked together. Cross-linking has profound
effects on the melting temperature, strength, and flexibility of polymers. In prosthodontics it is used in
denture teeth to increase resistance of the teeth to degradation from solvents in foods such as alcohol
and to increase the rigidity of the teeth to provide a more solid biting sense for the patient. Cross-
linking is common in polymers for composite restorations (see Chapter 4).
On occasion, chemicals called
are added
to a polymer that do not participate in the polymerization
reaction and do not become part of the polymer strands,
yet are trapped in the polymer network. These chemicals
are used to modify the physical properties of the polymer.
For example, liquid oils such as dibutyl phthalate will cause
a PMMA to become rubbery. Plasticizers dissolve into the
polymer network and modify the interactions between the
polymer strands. Plasticizers are most often used in polymer
networks that are not cross-linked. Often, the polymer will
expand when plasticized as the chemical dissolves into the
network. Plasticizers are used in dentistry to soften polymers
for denture soft liners. However, because plasticizers are not
chemically linked to the polymer network, they leach out
of the polymer over time, and their effect on the polymer
network is lost. For this reason, denture soft liners harden
with time, requiring periodic replacement. The effect of the
released plasticizer on oral tissues must also be considered.
Plasticizers are liquids that are not part of the polymer
chains but soften the polymer and make it more flexible.
Fillers are particles that are often bonded to the polymer
network to increase strength, reduce water sorption, or
change the color or transparency of the polymer.
are solid particles added to polymers to change
their optical or physical properties (Figure 13-5, upper
diagram). Denture polymers are sometimes filled with small
particles of butadiene-styrene rubber (itself a copolymer) to
increase the resistance of the PMMA to fracture. Because
filled denture bases have impact strengths of twice that of
unfilled bases, these modified polymers are used in patients
who have a history of denture base fracture. Inorganic fill-
ers such as glass particles are added to PMMA
to give the
polymer color or change its handling properties during fab-
rication. For example, impression tray materials are filled to
give the setting polymer a heavy doughlike consistency. The
shape and thickness of the tray is then controllable as the
material is formed onto a working cast to make the impres-
sion tray. Without the filler, the setting polymer would be
too runny and sticky. Filler also improves the working con-
sistency of elastomeric dental impression materials (Chapter
8), and it is used to modify the esthetic and wear properties
of direct restorative materials (Chapter 4).
Fillers may be chemically linked into the polymer net-
work. This strategy is used to maximize the ability of the
filler to strengthen the polymer network, and these poly-
mers have better wear resistance. The advantage of chemi-
cally linked fillers is that they cannot easily be dislodged
from the polymer network by oral forces such as chewing.
This strategy also minimizes polymerization shrinkage.
Chemicals called coupling agents are used to link the filler
to the polymer. Chemically linked fillers are used in light-
activated impression tray materials and denture repair
materials.

---

<!-- PDF page 180 -->

168
DENTAL MATERIALS Properties and Manipulation
oo
oO ey
Polymerization
0Hoo0o0 ——~
o o &
Monomer + filler
oe
@®e°[0e
O
a0 0
ae
@o oO
Monomers
(Two types)
Copolymer
FIGURE 13-5 (Upper diagram) Prosthodontic polymers are commonly filled with a solid phase that
does not participate in the polymerization reaction but changes the properties of the polymer. For
example, fillers are used in denture acrylic polymers to add opacity, color, strength, wear resistance,
and decreased water sorption. The filler may or may not be chemically linked to the polymer chains.
(Lower diagram) Some dental polymers use two or more monomers to form a copolymer. The occur-
rence of the two monomers is generally random in the polymer chains. Copolymers are used to opti-
mize polymer properties.
A common application is in polymers for mouth guards, denture bases with
altered properties, or composite materials.
COMPLETE DENTURES
Complete dentures are constructed using chemical- or
heat-cured polymerization techniques, and the method
used affects the properties and clinical success of the
denture. This process is the basis for the construction
of many dental prostheses and is therefore considered
in-depth here.
Complete dentures and partial dentures use filled PMMA
(acrylic), uncross-linked homopolymers for the denture
base, chemically bonded to denture teeth made of filled,
cross-linked acrylic homopolymers. In this section, we first
describe the process of complete denture fabrication and the
options available for processing the denture. We then discuss
the physical and chemical properties of acrylic polymers that
influence clinical performance of the denture and how inap-
propriate care of the denture by the patient or the dental auxil-
iary may adversely affect dentures. Knowledge of this process
enhances the ability of the auxiliary to aid chairside as well as
in the laboratory and in communication to the patient.
Fabrication of Complete Dentures: An Overview
Dentures are fabricated in a dental laboratory, but many
important steps in this process are completed by the
dental team with the patient present. Understanding
this process improves the ability of office staff to assist
the dentist and explain the procedure to the patient.
Complete dentures are fabricated in a rather complex
series of steps over several appointments with the patient
(Figures 13-6 and 13-7). Initially, a preliminary alginate
impression is made, and preliminary working models are
poured in dental stone. From these preliminary models, a cus-
tom impression tray is fabricated from a filled PMMA poly-
mer (custom impression trays, often light-cured), and this
tray is used to obtain the final impression using an elasto-
meric material in a second appointment. The final impression
is poured in dental stone to obtain the master cast on which
the denture will be constructed. Record bases are then made
from unfilled PMMA, and a wax rim is added. This record
base-wax rim combination serves as a trial denture that is

---

<!-- PDF page 181 -->

CHAPTER 13 Polymers in Prosthodontics
169
Final
Master cast (gypsum)
impression
(elastomeric)
Record base
\
(acrylic-PMMA)
Custom tray
(acrylic-PMMA)
Wax rim ae
Set teeth
patient try-in
Study model (gypsum)
vy
Denture teeth
A
(cross-linked acrylic)
Final
waxup
Preliminary
impression
(alginate)
Patient’s mouth
(maxillary arch)
A
Metal flask
(2 pieces)
Investment (gypsum)
Delivery
to patient
A
Boil out wax
(discard record base)
Breakout denture
polish
Denture base
(acrylic-PMMA)
Pack acrylic
denture base
—
Heat or
chemical cure
FIGURE 13-6 Construction of a complete denture diagrammatically showing of key steps. A complete
explanation is in the legend to Figure 13-7.

---

<!-- PDF page 182 -->

Final
impression
(elastomeric)
Custom tray
(acrylic-PMMA)
Record base
Wax rim
(acrylic-PMMA) _ Set teeth
Patient try-in
Master cast (gypsum)
Denture teeth
Final waxup
(cross-linked acrylic)
Study models
(gypsum)
Preliminary
impression
(alginate)
Patient’s mouth
(maxillary arch)
Delivery
Investment (gypsum)
to patient
Metal flask
(2 pieces)
Boil out wax
(Discard record base)
Denture teeth
Denture base
(cross-linked acrylic)
(acrylic-PMMA)
Heat or chemical cure
Breakout denture
Polish
Pack acrylic
denture base
FIGURE 13-7 Construction of a complete denture begins by taking a preliminary alginate impres-
sion of the patient’s residual edentulous ridges in the mouth. (Note that construction of a maxillary
denture is shown here.) From the preliminary impression, a study model is poured in gypsum, and
a custom tray (made from acrylic polymers or light-cured dimethacrylate polymers) is prepared. In a
second appointment, a final impression is taken, and the master cast (separate from the study model)
is poured in gypsum. A record base (made of acrylic polymer) is constructed on the master cast, and
wax rims are added. Plastic denture teeth (made of cross-linked acrylic polymer) are added in the
wax, and their position is checked by inserting the record base/tooth provisional restoration into the
patient’s mouth. When all teeth are satisfactorily positioned, the record base is waxed onto the master
cast, and the master cast and waxup are invested with gypsum in a metal flask. The flask is then boiled
in water and the flask separated. The wax and record base are removed, but the teeth and master
cast remain locked in the investment. Denture resin material is then packed into the space formerly
occupied by the record base and wax, and the flask is reassembled and heated to cure the polymer
completely. After curing, the flask is disassembled, and the denture is removed (called “breakout”),
polished, and delivered to the patient for final adjustments. (Photos courtesy M. Adams, D. Idels,
and J. Nalley, Georgia Health Sciences University, Augusta, GA. Photography by R. Messer, Georgia
Health Sciences University, Augusta, GA.)

---

<!-- PDF page 183 -->

used to determine jaw relations and tooth position for the
final denture. The master casts are mounted on an articulator
to capture the patient’s upper and lower jaw relationship, and
the acrylic denture teeth are selected (Figure 13-8) and set
into the wax rim. The esthetic and functional positions of the
teeth are verified by inserting the record bases—wax rims into
the patient’s mouth, and the teeth are moved as necessary to
finalize esthetics, speech, and occlusion.
Once the final position of the teeth is determined clini-
cally, the record base-wax rim is sealed onto the master cast
with wax, and each denture (with the acrylic teeth in place)
is invested with gypsum in a metal flask (see Figures 13-6
and 13-7). After the investment has set, the flask is opened,
and the wax is softened using boiling water, referred to as
“boil out” The record base, now loose, is removed and dis-
carded. The denture teeth remain, locked into the gypsum
investment. The mixed but unpolymerized denture acrylic is
then “packed” into the space formerly occupied by the record
bases and wax. The flask is reassembled, and any excess
base material is removed (referred to as “trial packing”).
Polymerization is initiated either chemically or by heat (see
Figures 13-3 and 13-9). After polymerization is complete, the
flask is opened, and the denture is removed from the master
cast and polished (Figure 13-10). The denture is adjusted and
delivered at a final appointment with the patient.
Manipulation of Poly(Methyl Methacrylate)
in Complete Denture Construction
Most dentures are made using a PMMA homopolymer that
is filled but not cross-linked (see Figures 13-2 and 13-4).
PMMA materials are usually powder-liquid systems, and
both the powder and liquid contain multiple components
(see Figure 13-9). The polymerization of the material may be
initiated either by chemicals or more commonly by heat. For
custom trays or record bases, the light-activated materials
are often used. In heat-cured systems, the powder contains
small spheres of prepolymerized PMMA, a benzoyl perox-
ide initiator (see Figure 13-3), ceramic oxide to add translu-
cency, inorganic pigments for color, and small colored fibers
to mimic blood vessels. The liquid contains methyl methac-
rylate monomer and traces of an inhibitor (hydroquinone)
to prevent inappropriate polymerization by room light (the
monomer also is stored in dark-colored bottles to prevent
light exposure). When the powder and liquid are mixed, the
monomer dissolves into the prepolymerized PMMA spheres,
and the mixture progresses through a series of consistencies.
In heat-cured systems, these changes in consistency do not
result from polymerization; rather, they occur because the
monomer dissolves and swells the prepolymerized particles.
Initially, the mixture is grainy or sandy, but then it rap-
idly becomes sticky and stringy. Within a few minutes, the
mixture becomes doughlike, and it is in this stage that the
material is “packed” into the denture flask (see Figures 13-6,
13-7, and 13-9). If too much time expires, then the mixture
becomes rubbery, which is inappropriate for packing. Dur-
ing packing, the dough is molded into the flask, then the flask
is compressed to remove excess (see Figures 13-6 and 13-7).
CHAPTER 13
Polymers in Prosthodontics
171
Several compression sequences are necessary to completely
remove the excess material. Polymerization of heat-cured
materials occurs only when the mixture is heated in a water
bath to 74° C for a minimum of 8 hours (see Figure 13-9).
For chemical-cured materials, the process of pack-
ing the denture flask is similar, but timing is more critical.
Chemical-cured materials contain all of the components of
the heat-cured materials but also contain an accelerator in
the liquid (see Figure 13-9). When the accelerator is com-
bined with the benzoyl peroxide in the powder, free radicals
are produced, and polymerization begins (see Figures 13-3
and 13-9). The polymerization reaction is therefore superim-
posed on the dissolution and swelling of the prepolymerized
particles that occur in heat-cured materials. Thus, a similar
evolution of consistencies (sandy, stringy, doughy, rubbery)
occurs, but these stages have shorter lifetimes because the
polymerization is occurring at the same time. For the same
reason, denture packing must be done in a shorter time.
Other ingredients may enhance the properties of the
denture base material to better serve the special needs of
some patients. Some materials contain a cross-linking agent,
which increases the rigidity of the material and strengthens it
(see Figure 13-4). These reinforced polymers would be used
for individuals inclined to drop the denture. In other den-
ture base materials, small particles of rubber are added to
the powder to increase the impact strength of the denture.
The rubber particles contain a chemical group that links the
particles into the polymer network. Rubber-reinforced mate-
rials might be used in patients with severe clenching hab-
its or those in sports such as football. Because denture base
materials are inherently radiolucent, pieces of a fractured
prosthesis that might be aspirated during an accident would
not be visible radiographically unless heavy metal salts were
added to provide radiopacity.
Properties of Acrylic (PMMA) Polymers
Acrylic polymers used for complete and partial dentures
are relatively low in strength and modulus, brittle, and soft
(Table 13-1; also see properties of other materials in Chap-
ter 2). Biting forces tend to cause a denture base to flex. If
flexure is excessive, the retention and function of the den-
ture will be compromised as the patient bites. Excess flexure
during biting also increases fatigue-mediated fracture (see
later discussion). Therefore, denture base materials should
have a high modulus to minimize flexure under occlusal
loads (see Table 13-1).
The impact strength of a polymer predicts its resistance
to fracture if placed under high, short-term stress such as
during dropping. Traditional PMMA denture bases have
mediocre impact strengths. However, the addition of buta-
diene-styrene rubber fillers to PMMA improves the impact
strength significantly. Because these fillers also decrease the
modulus of the base, rubber-modified denture bases are only
used in patients who have a high risk of dropping the denture
or experiencing facial blows or excessive occlusal forces.
Denture acrylic polymers are fairly resistant to fatigue-
mediated fractures. Fatigue strength is defined as the number

---

<!-- PDF page 184 -->

172
DENTAL MATERIALS Properties and Manipulation
Posteriors
FIGURE 13-8 Polymer denture teeth for dental prostheses. A-C, Upper anterior, lower anterior,
and posterior teeth are available in different shapes (moulds) and sizes. Teeth are selected to fit the
patient’s edentulous arch and for esthetics. In addition, different shades are available. Anterior teeth
have highly characterized facial surfaces for a lifelike appearance (ID). Occlusal surfaces of teeth are
highly cross-linked to decrease wear. Anterior and posterior teeth have a surface (black arrows in E
and G) that is not cross-linked to promote bonding to the acrylic base. Posterior teeth are available
with different types of cusps (F) to allow different types of occlusion to be designed. Posterior teeth
may have anatomic cusps (red arrow) or relatively flat cusps (blue arrow) depending on the occlusion
needed.

---

<!-- PDF page 185 -->

CHAPTER 13 Polymers in Prosthodontics
7
HEAT CURE
CHEMICAL CURE
LIGHT CURE
Liquid
Powder
Liquid
Powder
Putty
MMA
PMMA
MMA
PMMA
MMA
Hydroquinone
Fillers
Hydroquinone
Fillers
PMMA
Dyes
Accelerator
Dyes
Fillers
Benzoyl
Benzoyl
Dyes
peroxide
peroxide
Camphorquinone
Contouring
Blue
light
Sandy
Stringy
Rubbery
Stringy
Doughy
Rubbery
Polymerized
Heat
Polymerized
Polymerized
He
Polymerization begins
FIGURE 13-9 Acrylic polymers are formed by polymerizing methyl methacrylate (MMA) monomer
into poly(methyl methacrylate) (PMMA). Polymerization of MMA is achieved either by heat (heat cure),
the addition of amine accelerators (chemical cure), or blue light (light cure). In the first two cases, the
material is a powder—liquid system, and the components of both heat- and chemical-cure systems are
shown. Both systems contain benzoyl peroxide, which is the source of the free radicals that initiate
polymerization (see Figure 13-3). The powder and liquid are mixed and proceed through a series of
consistency changes as the MMA dissolves the PMMA beads in the powder. Packing of the denture
is only possible in the doughy consistency. Thus, the laboratory technician has a limited time in which
to complete the packing. The heat-cured polymerization process does not begin until the material is
heated, but polymerization begins immediately on mixing in the chemical-cure system. In light-cure
systems, the premixed material is supplied as a thick paste, which is manipulated to the desired
shaped before blue light is used to initiate polymerization. Packing of light-cure systems can take
We
place any time prior to curing.
of cycles of low stress that a material can experience without
failure (fracture). Fatigue strength is particularly important
to denture performance because low stresses are applied
to the denture as the patient chews. Most acrylic polymers
can withstand more than 1.5 million cycles of low stress
(17 MPa) application, which provides an excellent service
life for most patients.
Denture acrylic polymers have high water sorption (see
Table 13-1). Water sorption is critical to performance of the
denture because it causes denture expansion of as much as
2%. Although expansion seems like a liability to the clinical
fit of the denture, sorption-mediated expansion compensates
to some degree for the polymerization shrinkage that occurs
during fabrication of the denture, particularly those that are
heat cured. It is important to note that hours to days are nec-
essary for the full water sorption to occur. The water sorption
of some copolymers, such as those containing hydroxyethyl
methacrylate, is greater than that of traditional PMMA.
The water solubility of acrylic polymers is related to but
distinct from their water sorption. In general, the water solu-
bility of acrylic polymers is low, and most mass release from
these polymers is from residual (unreacted) methyl methac-
rylate monomer (see Table 13-1). Residual monomer acts as
a plasticizer in the denture base. As the monomer is released

---

<!-- PDF page 186 -->

174
DENTAL MATERIALS Properties and Manipulation
FIGURE 13-10 Denture finishing and polishing. A high-speed lathe with a special acrylic-cutting bur
is used to shape the outside of the denture (A) and the periphery (B). The tissue side of the denture
(arrow in B) is not adjusted before try-in. After shaping, rag wheels (C) coated with polishing com-
pounds (red arrow) are used to put a final finish on the denture. The patient’s name (blue arrow in D) is
generally embedded into the denture, sometimes on the tissue side. Clinically the denture is inserted
and checked for proper extensions, particularly in areas of the frenae (green arrow). Further adjust-
ments are normally needed after initial insertion. (A-C, Courtesy M. Adams, D. Idels, and J. Nalley,
Georgia Health Sciences University, Augusta, GA. Photography by R. Messer, Georgia Health Sci-
ences University, Augusta, GA. D, Courtesy Richard Lee, Sr., University of Washington Department of
Restorative Dentistry, Seattle, WA.)
(leached) from the denture, the modulus of the denture
increases somewhat. Released monomer also may trigger
allergic reactions in individuals hypersensitive to methac-
rylates. Residual monomer levels are highest in chemical-
cured acrylic polymers because heat-cured polymers tend to
release monomer in the hot water bath during processing.
Free monomer levels in chemical-cured polymers can be
reduced to acceptable levels if the denture is soaked in water
for several days before delivery to the patient.
During processing, all acrylic polymers develop residual
stresses.
results from polymerization shrink-
age that is constrained by the master cast (see Figure 13-6).
Because the gypsum master cast is rigid, the full shrinkage
of polymerization cannot occur, and the polymer network is
strained as a result. As polymerization proceeds and the poly-
