Repository: endoking5792/dental-study-material

# Dental Materials: Properties and Manipulation — 10th Edition — Chapter-wise Markdown

Converted from the supplied PDF. Each chapter is a separate Markdown file. PDF page markers are retained to help locate source material.

- [Chapter 1: Introduction to Restorative Dental Materials](./Chapter_01_Introduction_to_Restorative_Dental_Materials.md) — PDF pages 13–25
- [Chapter 2: Properties of Materials](./Chapter_02_Properties_of_Materials.md) — PDF pages 26–38
- [Chapter 3: Preventive Dental Materials](./Chapter_03_Preventive_Dental_Materials.md) — PDF pages 39–52
- [Chapter 4: Direct Esthetic Restorative Materials](./Chapter_04_Direct_Esthetic_Restorative_Materials.md) — PDF pages 53–65

File: textbooks/Dental Materials/Dental_Materials_Chapterwise_MD_All/Dental_Materials_Properties_and_Manipulation_10e_MD/Chapter_14_Dental_Ceramics.md (part 1 of 2)
# Chapter 14: Dental Ceramics
**Source:** Dental Materials: Properties and Manipulation — 10th Edition
**PDF pages:** 199–217


---

<!-- PDF page 199 -->

Dental Ceramics
OBJECTIVES
After reading this chapter, the student should be able to:
1. Name the major types of ceramics used in dentistry
today, and describe how they differ in composition,
physical properties, optical properties, and clinical
applications.
2. Explain which specific physical properties of ceramics
are most important to the clinical success of all-
ceramic and ceramic-alloy restorations and why these
properties are important.
3. Explain the differences between transparency, translu-
cency, and opacity and how these terms apply to dental
ceramics used today.
4. Explain how the color of dental ceramics are described
and assessed.
KEY TERMS
CHAPTER
14
5. Describe the sequence of steps in fabrication of
ceramic-alloy restorations.
6. Describe the process of sintering, and explain why it is
important in ceramic dental restorations.
7. Describe the nature of the bond between alloy and
ceramic and what factors may contribute to failure of
this bond. Explain why failure of this bond is a major
clinical problem.
8. Describe several fabrication processes for all-ceramic
crowns and how these processes differ from the fabri-
cation of ceramic-alloy restorations.
9. Explain what veneers and ceramic inlays are and when
they are used to restore teeth. Explain the advantages
and disadvantages of ceramic versus composite inlays.
Amorphous (glassy) phase
Feldspathic ceramic
Opaquing ceramic
CAD-CAM
Flexural strength (or transverse
Porcelain
Ceramic
strength)
Reflectance
Ceramic inlays
Fusing temperature
Sintering
Ceramic veneers
Hue, value, chroma
Stacking
Coefficient of thermal expansion
Ionic bond
(CTE)
Leucite
Condensation
Metamerism
Crystalline phase
Opacity
Degassing
Opaque
Translucent (or translucency)
Transparent (or transparency)
Veneers
eramic materials are fundamentally distinct from
alloys or polymers; ceramics contain strong, direc-
tional, ionic bonds between metals and oxygen that impart
strength but will not tolerate distortion. In dentistry, it is the
interaction of light and ceramics that drive their use. Ceram-
ics can mimic tooth esthetics better than any other mate-
rial. The first use of ceramics in dentistry was for denture
teeth; however, ceramic denture teeth are rarely used today
because of their tendency to wear natural teeth and dam-
age edentulous ridges (Chapter 13). But since about 1950,
Shoush
ceramics have been used in esthetic restorations for teeth.
Because ceramics are brittle, the first ceramic-based dental
restorations required that a ceramic veneer (covering) be
supported by an alloy substructure. These ceramic-alloy
restorations are still commonplace in today’s dental practice.
Yet newer, stronger ceramics are now available to restore
teeth with all-ceramic restorations, and this area of esthetic
dentistry is rapidly evolving. Other roles for ceramics in
dentistry include implant abutments and implants, covered
in Chapter 15.

---

<!-- PDF page 200 -->

188
CERAMICS IN DENTISTRY
DENTAL MATERIALS Properties and Manipulation
Oxygen
a
si:
®@ eek,
oe
°~
oA)
:
‘
Metal — er
¢/e
Directional ionic bond
———
eie.n'e ath
°. Brain eee
os
Ceramic
oe o's oe
crystalline particle
3-D crystalline lattice
FIGURE 14-1 Ceramics are composed of arrays of metal-oxygen ionic bonds. These strong ionic
bonds result from the transfer of electrons from the metal to oxygen, and they are highly directional (i.e.,
the bonds do not tolerate distortion). The metals and oxygen form vast arrays in a three-dimensional
crystalline lattice that makes up the ceramic particle. Because of the directionality of the ionic bonds,
ceramics are brittle and will fracture if distorted even slightly.
The terms ceramic and
are often used inter-
Basic Ideas about Ceramics
At the atomic level, ceramics are composed of metal-oxygen
ionic bonds (see Figure 14-1). Silicon (Si), zirconium (Zr),
and aluminum (Al) are common metallic elements that occur
in ceramics in combination with oxygen. Ionic bonds, unlike
the metallic bonds of alloys or covalent bonds of polymers,
result from the complete transfer of electrons from the metal
to oxygen. Ionic bonds are strong and they are directional—
that is, they do not tolerate bending. This intolerance to
distortion makes ceramics brittle. A second distinguishing
feature of ceramics is that the metal-oxygen ionic bonds
occur in vast crystalline arrays (see Figure 14-1). Metals also
occur in crystalline arrays, but bonds are not ionic and are
not as directional because electrons are shared (Chapter 11).
Polymers also may be crystalline in nature, but the unit of
the crystal is the polymer molecule, itself composed of direc-
tional covalent bonds (Chapter 13).
Ceramics differ from alloys and polymers in that they
are composed of arrays of metal and oxygen atoms
bonded together with rigid ionic bonds that are resis-
tant to and will not tolerate distortion.
Ceramic crystalline arrays are not flawless, however.
The continuity of the array may be interrupted by the pres-
ence of metalions of sodium (Na) or potassium (K) that
cannot bond in a manner consistent with the parent metal
in the array (Figure 14-2). These interrupting ions are called
fluxes and have several profound effects on ceramic proper-
ties, including reduced strength, lower fusing temperature,
and more transparency (see the following section on proper-
ties). When the crystalline array is disrupted sufficiently, it
is described as amorphous or glassy. The latter term is used
because amorphous ceramics are transparent (like window
glass, which is an amorphous ceramic). The ratio between
crystalline and amorphous areas in a ceramic fundamentally
determines how the ceramic will behave clinically in the
mouth and is the topic of the next section.
changeably, but incorrectly. Ceramic refers to any material
composed of the arrays of metallic-oxygen bonds described
previously. Porcelain, on the other hand, is a type of ceramic
that results when feldspar (K,O-A1,03-SiO,), silica (SiO),
and alumina (Al,O3) are fired together with fluxes such
as sodium carbonate (Na,CO3) or potassium carbonate
(K,CO;). During the firing, large areas of amorphous ceramic
are formed, with small islands of a
called
(K[AISi,O¢]). Porcelains are often referred to as
in dentistry, and they are the most esthetic
but weakest of the ceramics (see the section on properties).
Feldspathic ceramics are still common in dental restorations
today.
Feldspathic ceramics (porcelains) are glassy ceramics
that form from the combination of feldspar, silica, and
alumina; feldspathic ceramics are the oldest of the den-
tal ceramics and are very esthetic, but relatively weak.
Types and Uses of Ceramics in Dentistry Today
Today’s dental ceramics may be roughly classified into four
types: traditional feldspathic (or glassy), glass dominated,
crystalline dominated, and crystalline (Figures 14-3 and 14-4).
Each of these is discussed briefly in the text that follows, and
all are a consequence of the ratio of amorphous to crystalline
phases and how the phases interact with one another.
Feldspathic or glassy ceramics are porcelains that are
composed primarily of an
(often called
a matrix) with embedded leucite crystals (see Figures 14-3
and 14-4). Leucite makes the porcelain more opaque, stron-
ger, higher fusing, and creates higher expansion upon heat-
ing (see the properties section). Feldspathic ceramics also
contain small amounts of metal oxides for coloring and flu-
orescence to optimize their esthetics. Feldspathic ceramics
were used at one time for so-called porcelain jacket crowns,
but because of the low strength of these ceramics, porcelain
jacket crowns had high failure rates. Today, these ceramics
remain among the most esthetic of the dental ceramics and

---

<!-- PDF page 201 -->

Oa
©)
Amorphous Phase
“Glassy”
Not crystalline 9 >
(crystal lattice interrupted)
CHAPTER 14
Dental Ceramics
189
Structured Phase
FIGURE 14-2 Most dental ceramics contain areas (phases) that are amorphous in structure (glassy)
and areas that are crystalline. The amorphous areas have disruptions in the metal-oxygen crystal
arrays; these areas tend to be transparent. In amorphous areas, metal ions called fluxes (like sodium or
potassium) interrupt the array formed by the parent metal and oxygen. Crystalline areas have a more
ideal crystal structure; these areas are opaque. The overall strength and optical properties, as well as
the clinical use of a ceramic, depend on the relative abundance of the amorphous and glassy phases.
are primarily used as veneers over alloys or high-strength
ceramic substructures that impart strength (Table 14-1).
Feldspathic ceramics also are used for veneers that are
bonded directly to tooth structure, particularly in the upper
anterior region.
Glass-dominated ceramics contain increased amounts of
crystalline phase relative to the glassy ceramics; crystals may
be leucite or fluoroapatite (see Figures 14-3 and 14-4). The
increased crystalline phase gives the ceramic higher strength
but sufficient translucency to serve in esthetic applications.
The increased strength allows these ceramics to occasionally
be used for anterior all-ceramic crowns that are not under
excessive occlusal force (see Table 14-1). These materials
cannot be used for posterior crowns or bridges. They are,
however, excellent choices for alloy-veneering ceramics.
Amorphous ceramic phases are weaker and more solu-
ble than crystalline phases. A pure amorphous phase is
transparent, like window glass.
Crystalline-dominated ceramics are composed, as their
name implies, mostly (about 70 volume %) of a crystalline
phase (see Figure 14-3). The spaces between the crystals are
occupied by an amorphous silica glass, and the two phases
synergize to increase the strength of the ceramics substan-
tially (see the properties section). The crystalline phase
is generally spinel (MgAI,O,), zirconia (ZrO), alumina
(Al,0;), or lithium disilicate (see Figure 14-4). Crystalline-
dominated ceramics are nearly opaque and therefore cannot
be used by themselves as veneers or as veneers on alloys (see
Table 14-1). In contrast, they often serve as cores for ante-
rior or posterior all-ceramic crowns, onto which veneering
porcelain (either glassy or glass-dominated) is added. Of the
crystalline-dominated ceramics, the spinel-based ceramics
have the lowest strengths, whereas the zirconia-alumina-
based ceramics have the highest strengths.
The crystalline ceramics are the newest and strongest of
the ceramics used in dentistry (see Figure 14-3). These ceram-
ics are formed from either alumina or zirconia that that been
seeded, or “doped, with other ions such as magnesium or
yttrium to optimize them for use in dental applications (see
Figure 14-4). Crystalline ceramics have no glassy phase and
are opaque. They cannot serve as esthetic veneers on alloys
or teeth. However, as high-strength cores, they are plausible
for use in nearly any other dental restoration, including some
posterior crowns and bridges (see Table 14-1).
Fabrication Techniques
One consequence of the strong ionic bonds in ceramics is
that they melt only at relatively high temperatures. For this
reason, ceramic restorations are not generally cast like alloy
restorations in Chapter 12 (although castable ceramics do
exist). Other techniques are used to form the final dental res-
toration including stacking, infusing, pressing, or machin-
ing. Each of these techniques is discussed briefly in the
following text.
In stacking, the parent ceramic is ground into particles
that are manipulated into an approximation of the final form
in a “green” state (weak state). The green state is achieved

---

<!-- PDF page 202 -->

190
DENTAL MATERIALS Properties and Manipulation
eo”
#,|
\e 5 FD
*|
‘eae
Fe]
ov
FIGURE 14-3 Ceramics in dentistry can be roughly divided into four categories. Feldspathic or glassy
ceramics (upper left) are the oldest and most used ceramic in dentistry. They consist of mostly amor-
phous glass with islands of a crystalline phase called leucite. Glass-dominated ceramics (upper right)
have mostly a glassy phase but have an increased crystalline phase that may be leucite or other com-
pounds. Crystalline-dominated ceramics (lower left) have mostly a crystalline phase, which may be
composed of a variety of types of crystals, but have a glassy phase that infuses the crystals. Finally,
crystalline ceramics (lower right) have no glassy phase; these ceramics are the newest and strongest
of the ceramics used in dentistry.
through a process called condensation (Figure 14-5). A
viscous slurry of the porcelain particles in water or water-
glycerol is applied to a substructure, using vibration to pack
the particles and expel the liquid to the surface. The liquid is
removed bya sorbent tissue. By alternatively vibrating the liq-
uid to the surface and then removing it, the particles become
packed quite tightly into the green state. In the green state,
the ceramic can be carved and shaped into approximate final
form. Superior condensation leads to less shrinkage during
sintering (see next paragraph). Stacking is used to apply
ceramics to alloys or high-strength ceramic substructures, or
to fabricate laminate veneers. Stacking is used primarily for
glassy and glass-dominated ceramics (see Figure 14-4).
After forming the green state, the ceramic is fired in a pro-
cess called sintering (Figure 14-6). During sintering, the par-
ticles only melt and fuse at their surfaces. After a short time
(minutes), the particles are cooled to room temperature, and
the fired ceramic is formed. To reduce the “dead” air spaces
in the ceramic, a vacuum is often applied. Changes in the
ratio of crystalline to amorphous phases also may occur
while firing. During sintering, significant shrinkage (up to
10% linearly) occurs, and this shrinkage must be accounted
for in the fabrication of a restoration. Occlusal and proximal
contacts, heights of contour, and embrasures are all affected;
for this reason, the green state form is often made a bit larger
than final desired contours. The sintering temperature is
often referred to as the fusing temperature of the ceramic.
Today’s dental ceramic restorations may be fabricated
by traditional stacking and sintering, but also by infu-
sion, pressing, or machining.
Infusion is a fabrication method by which a porous sin-
tered form is infiltrated with a silica glass (Figure 14-7). In
the initial step, a ceramic slurry is stacked onto a refractory
model of a tooth preparation, sintered to provide an inter-
mediate strength, then trimmed to near-final form. Trim-
ming of this intermediate form is far easier and faster than
trimming the final ceramic. Next, a silica glass is added and
the restoration is sintered again. During the second sinter-
ing, the silica melts and flows into all the capillary spaces
of the initial structure. The infused ceramic has markedly
higher strengths. Infusion is used on a subset of crystalline-
dominated ceramics (see Figure 14-4).

---

<!-- PDF page 203 -->

CHAPTER 14
Dental Ceramics
191
Glassy
Glass-
Crystalline-
(Feldspathic)
dominated
dominated
Chnystallints
Crystal
.
2
5
:
Zirconia
Lithium
Doped
Doped
phase —»> Leucite
Fluoroapatite
 Leucite
Spinel
Alumina
disilicate
Ataing
Pianta
1
|
Shase —
Silica
Silica
Silica
Silica
Silica.
Silica
Vita
IPS e.max — Empress-1
Inceram spinel = Empress-2
Vita AL
Vita YZ
zir press
Inceram zirconia
Empress
Inceram alumina __ IPS e.max
Procera
IPS e.max
IPS e.max
esthetic
press
zirCAD
ceram
Empress
IPS e.max
LAVA
CAD
CAD
OPC
(original)
Key
(CSIIMELE
Stacked
Infused
won
Pressed
Machined
Examples
Els
Empress and IPS products are manufactured by Ivoclar Vivadent Inc.
Vita, Vitablocs, and Inceram products are manufactured by Vident.
OPC is manufactured by Pentron Clinical Technologies, LLC.
LAVA is manufactured by 3M ESPE.
Procera is manufactured by NobelBiocare USA, LLC.
Cernate is manufactured by Den-Mat Holdings, LLC.
FIGURE 14-4 Summary of the major types of ceramics used in dentistry today, listing the identity of
the crystalline phase, glassy phase, and examples of current commercial products that fall into each
category. Among the commercial products, the fabrication technique is indicated by the color, accord-
ing to the key (see text).
ay\=)4-=mC cums Uses of Ceramics in Dentistry*
CERAMIC
VENEER
ANTERIOR CROWN _ INLAY, ONLAY
ANTERIOR BRIDGE
POSTERIOR CROWN _ POSTERIOR BRIDGE
Glassy
All-ceramic™
Norcranic
lll aacrrrams
Glass-dominated
All-ceramic
Norcraric
lll reas
Crystalline-dominated (all-ceramic only)
Spinell-infused
core
Al or Al-Zr Infused
core
core
core
core
Lithium disilicate
core
core
core
Crystalline (all-ceramic only)
Al-doped
core
core
core
core
core
Zr-doped
core
core
core
core***
core
*according to manufacturer’s literature; evidence incomplete on long-term survival in many cases.
“green = indicated, yellow = caution advised.
“occasional use as full contour posterior crown.
Pressing techniques are used to force a viscous mass of
molten ceramic into a mold to get the desired final form.
This process is similar to casting (Chapter 12), except that
the ceramic, unlike the alloy, is too viscous to accelerate into
the mold and high pressure is used to move the ceramic. In
addition, special investments (called refractories) are needed
to survive the high temperatures of the molten ceramic; the
goal is to avoid chemical reactions between the ceramic
and the investment, which itself is a ceramic. Pressing has
an advantage that, to some extent, the pressure can com-
pensate for shrinkage of the ceramic and create a final form
that is closer to the desired size. Pressing is often employed

---

<!-- PDF page 204 -->

192
DENTAL MATERIALS Properties and Manipulation
FIGURE 14-5 During ceramic stacking, a slurry of ceramic particles in water or glycerin-water is
applied to a substructure, then vibrated to condense the particles together, expelling the liquid. The
liquid is removed, and the particles interlock with one another to form a green state in which the
approximate final form of the restoration may be carved or otherwise shaped.
Ground
Fusing
Sintering
Fused
ceramic
temperature
ceramic
FIGURE 14-6 Ceramic particles are fused together in a process called sintering. After the green state
is formed (see Figure 14-5), particles are heated to a temperature at which only the surfaces of the
particles melt (brighter orange color). The particles then fuse together at their surfaces (or sinter). Dur-
ing cooling, the spaces between the particles may be minimized by applying a vacuum. In general,
ceramics shrink significantly from the green state to the fused state.
ih
;
at
Add
ve
ath
Sinter
=
glass
Heat
|
ai
~~
Ground
Fused
Infused
ceramic
ceramic
ceramic
FIGURE 14-7 In some ceramics, a sintered crystalline structure (fused) is secondarily surrounded by
a lower fusing glass to strengthen the ceramic. The amorphous glass, which is often silica, infiltrates
throughout the ceramic to form an infused ceramic. The infused ceramic is capable of withstanding
higher forces without fracture in many clinical applications.

---

<!-- PDF page 205 -->

today for making all-ceramic cores from glass-dominated or
crystalline-dominated ceramics (see Figure 14-4).
Newer ceramics are machined into final form; no con-
densation or sintering or melting is needed. The replica of
the tooth preparation is scanned into a computer and then
a highly sophisticated program drives fine machining tools
to mill a ceramic block to the final form, usually in several
minutes. In the most advanced techniques, the shape of
the tooth preparation is captured digitally (so-called digi-
tal impression), and these data are sent to the lab for mill-
ing. Computer-aided design—computer-aided manufacturing
(
) fabrication has several advantages over other
ceramic fabrication techniques. First, because there is no
heat and no condensation, shrinkage associated with stacked
ceramics is not an issue (although some shrinkage is asso-
ciated with ceramics milled in a green state). Second, the
properties of the restoration are more predictable because
manufacturing of the starting ceramic block can be tightly
controlled, without the influence of a sintering or casting
process to alter properties. CAD-CAM techniques are used
for fabrication of high-strength ceramic cores from glass-
dominated, crystalline-dominated, or crystalline ceramics
(see Figure 14-4).
PROPERTIES OF CERAMICS
Physical Properties
As a group, ceramics exhibit extremely high compressive
strengths and moduli, but relatively low tensile strengths and
elongation (Table 14-2; see Chapter 2). Thus, from a clini-
cal perspective ceramics are inherently stiff, brittle materials
relative to alloys or polymers; their brittleness has limited
their use in restorative dentistry over the years. The concern
that a ceramic will fracture in service remains a problem for
ceramic-alloy and all-ceramic restorations alike, although
a7\=)8-a See Moduli and Strength of Ceramics
versus Teeth and Common Restorative
Alloys
MATERIAL
MODULUS (GPa) STRENGTH (MPa)*
Ceramicst
Glassy
65-75
70-90¢
Glass-dominated
65-75
175-180
Crystalline-dominated
95
300-500
Crystalline
210
500-1200
Common Restorative Alloys
TIAI6V (titanium “alloy”)
100
soot
Stainless steel (316)
200
650t
Cobalt-chromium
230
700t
High-noble Au-Pd
100
385t
Tooth
Dentin
11
260t
Enamel
130
10t
*Flexural strength.
tTensile strength.
#Typical range; each product is different within each category.
CHAPTER 14
Dental Ceramics
193
the newest crystalline ceramics (see Figure 14-3) are begin-
ning to challenge this notion. Two physical properties in
particular are used to assess the clinical performance of
today’s dental ceramics: flexural strength and hardness, both
described in the following paragraphs.
(also referred to as
)
is the ability of a suspended ceramic bar to resist fracture
when loaded from above (Figure 14-8). Flexural strength is
influenced by compressive and tensile strength but is used in
place of these other strengths because it is the best predictor
of clinical performance. Based on empirical evidence, a high
flexural strength suggests that a ceramic will better resist
fracture in clinical service. Flexural strengths of glassy dental
ceramics range from 70 to 90 MPa, depending on the type
of ceramic. However, crystalline-dominated or crystalline
ceramics have remarkably high flexural strengths (see Table
14-2), which has allowed them to be used in more diverse
clinical environments (see Table 14-1).
Flexural strength is the single most important physical
property that distinguishes today’s ceramics, and the
best predictor of clinical survival.
The
of most glassy or glass-dominated ceramics
is substantially higher (>460 kg/mm?) than human enamel
(343 kg/mm7?), and when ceramics occlude against natural
teeth, the enamel may wear preferentially. Because of this fact,
a denture opposing natural teeth generally will be constructed
with polymer rather than porcelain teeth (Chapter 13).
Ceramic-induced wear of opposing enamel may be a prob-
lem for fixed prosthetic appliances as well, and this potential
clinical problem must be anticipated and minimized when
planning complex prosthetic treatments, particularly those
that involve many restorations. Newer crystalline ceramics
have a hardness of 1200 to 1500 kg/mm/, so the risk of wear
of natural teeth is even higher. Fortunately, most of the newer
ceramics (which are hardest) are used primarily for ceramic
cores (see Table 14-1). Therefore, the veneering ceramic,
commonly a glassy or glass-dominated type, is the ceramic in
potential contact with opposing enamel, although a zirconia
core material may be milled to a full contour restoration on
occasion.
Thermal Properties
The
is the degree of
expansion or contraction of a material in response to heating
or cooling, respectively (Chapter 2). A ceramic with a high
coefficient of thermal expansion expands a large amount
when heated and contracts a large amount when cooled. The
coefficient of thermal expansion is important when a ceramic
is bonded to an alloy (ceramic—alloy restoration) or ceramic
core (all-ceramic restoration). The expansion of the alloy or
core and veneering ceramic must be appropriately matched,
or the ceramic will fracture when the restoration cools from
firing temperature to room temperature (Figure 14-9). The
coefficient of thermal expansion of glassy veneering ceramics

---

<!-- PDF page 206 -->

194
DENTAL MATERIALS Properties and Manipulation
Increasing load
FIGURE 14-8 Ceramics are inherently more susceptible to fracture in service (A). For this reason,
surgical preparation of the tooth for an all-ceramic restoration attempts to create space for thicker
restorations (blue arrow), but fractures sometimes still occur (A and B). In contrast, in alloy-ceramic
restorations (black arrow), the ceramic is supported by an alloy substructure, which reduces (but
does not eliminate) the risk of fracture. Note that in the all-ceramic restoration, there is no alloy sub-
structure. The flexural strength test is used to estimate the ability of dental ceramics to withstand
fracture in clinical service. ©, A beam of ceramic about 1.5 cm long and 2 to 3 mm square is fabri-
cated and suspended on two supports. An increasing load is applied to the top of the bar (large gray
arrow) between the supports. When the flexural strength is reached, the bar fractures, usually abruptly.
Flexural strength is generally reported in megapascals (MPa); dental ceramics have a broad range
of flexural strengths (see Table 14-2). (A, B, Courtesy E.R. Schwedhelm, University of Washington
Department of Restorative Dentistry, Seattle, WA.)
for ceramic-alloy restorations is about 12 to 13.5 x 10-*/° C.
may be substantially different, however, because the CTEs
These CTEs have been designed to be compatible with alloys
of these substructures are different from those of traditional
used for the restorative substructure. The coefficients of
casting alloys. The requirement for proper matching of
veneering ceramics designed to be applied to ceramic core
the coefficients of ceramic and alloy implies that not every
materials or newer unusual alloys such as titanium alloys
veneering ceramic will be compatible with every alloy or

---

<!-- PDF page 207 -->

CTE Subst > CTE Veneer
CHAPTER 14
Dental Ceramics
195
CTE Subst < CTE Veneer
Ss
Vv
.
.
Not bonded —>
sitering
Ss
emp
v
Not bonded —»>
|
Room temp
Ss
|
|
7
I
Bonded —>
|
Room temp
I
t
Veneer in
compression
Veneer in
compression
FIGURE 14-9 Thermal expansion compatibility of the substructure (Ss) and veneering ceramic (V) is
critical to the clinical success of ceramic or ceramic alloy restorations. The substructure is an alloy
in ceramic-alloy restorations and a ceramic in all-ceramic restorations. The coefficient of thermal
expansion (CTE) of a substructure and veneer must be properly matched to lower the risk of failure
of the restoration in service. The CTE is a measure of how much a material expands on heating and
contracts on cooling. In practice, the CTE of the substructure should be slightly greater than that of
the veneer (left half of diagram). In this case, if the substructure and veneer are the same dimension
at the sintering temperature, the substructure will contract more as the restoration cools to room tem-
perature. However, when the veneer is bonded to the substructure, the contraction of the substructure
compresses the ceramic (lower left). If the CTE of the veneer is greater than that of the substructure
(right half of diagram), then the ceramic will tend to be in tension at room temperature when bonded to
the alloy (lower right). Because ceramics are relatively weak in tension (brittle), fracture of the ceramic
may occur, either immediately or even years after cementation.
core ceramic. Given the large number of choices available
today, the problem of CTE compatibility is complex, and
the laboratory technician must rely on the recommenda-
tions of the manufacturer. These constraints also affect the
practitioner, who must work within the limits of materials
available in a given laboratory and must rely on the labora-
tory. Good communication among all dental auxiliaries is
imperative to assure the best restorative outcomes with these
materials.
Glassy ceramics are classified according to their fusing
temperature (also called sintering temperature) as fol-
lows: 1288° to 1371° C are high fusing, 1093° to 1260° C are
medium fusing, and 871° to 1066° C are low fusing. High-
fusing types are used to make denture teeth, medium-fusing
types are used to fabricate some all-ceramic restorations,
and low-fusing types are used for veneering ceramic-alloy
and all-ceramic restorations. For ceramic veneers, a fusing
temperature must be selected that the alloy or ceramic sub-
structure can withstand without distortion or degradation.
The concept of fusing temperature has less applicability to
crystalline-dominated ceramics (which are often pressed
or machined) or crystalline ceramics (which are most often
machined) (see Figure 14-3).
Optical Properties
When evaluating the optical properties of ceramics, the dif-
ferences between reflectance, translucency, opacity, and
transparency are important. When incident light meets
the surface of a ceramic, some of the light is reflected from
the surface, the amount depending on the structure of the
ceramic and the degree of surface roughness. Reflectance
is that amount of incident light that is reflected from a
surface. The remaining light penetrates the ceramic. If the
light’s path is unaltered as it passes through the material, the
ceramic is transparent; purely amorphous or glassy ceram-
ics tend to be transparent. For example, glasses used for
windows are amorphous and allow light to pass through
largely unchanged. Transparent ceramics have little use in
dentistry. Translucency occurs when the incident light pen-
etrates the surface, but some is transmitted through and
some is reflected back out of the material, usually with an
altered wavelength. An observer cannot see clearly through a
translucent material, and the material appears to have some
depth, which results from the light reflected from within the
material. In dentistry, glassy and glass-dominated ceramics
are translucent (see Figure 14-4); the glassy phase allows
light to pass unaltered, whereas the crystalline phase
reflects the light, absorbing some wavelengths and reflecting
others. It is this differential absorption and reflection of light
that gives ceramics the color and depth that make them
esthetically useful in dental restorations. In opaque ceram-
ics, incident light is either reflected or absorbed, but no light
is transmitted. Dental crystalline ceramics are opaque (see
Figure 14-4).
Crystalline and crystalline-dominated ceramics are
opaque; glassy and glass-dominated ceramics are
translucent. Only translucent ceramics are generally
useful for esthetic restorations.

---

<!-- PDF page 208 -->

196
DENTAL MATERIALS Properties and Manipulation
The color of ceramics obviously is important to the esthetic
success of a restoration clinically. Color results when a mate-
rial reflects light from within, but the wavelength (or color)
of the reflected light is changed. The material absorbs some
of the light. A complete description of color is complex and
beyond the scope of this text. However, one system (called
the Munsell system) expresses color in terms of three param-
eters: hue, value, and chroma.
is the basic shade of color,
such as green, yellow, or blue.
is the intensity of the
color, such as pale blue to brilliant blue. A low chroma indi-
cates grayness.
is the amount of lightness or darkness.
A high value (up to 10) implies lightness, whereas a low value
implies darkness. A value of zero is black, regardless of the
hue or chroma. Among hue, value, and chroma, value is the
most critical parameter for matching the color of ceramics
with teeth because the hue and chroma occur within a rela-
tively narrow range for most natural teeth. Experienced
ceramicists will evaluate the value closely when matching
the shade for a patient. Practically, value can be determined
through squinted eyes; the reduced light to the retina dimin-
ishes the brain's ability to see color and allows the retinal
rods (which are sensitive only to black and white shades) to
dominate.
Color matching for ceramic restorations is accomplished
using shade tabs, which are constructed of small samples
of ceramic. The shade tab is placed adjacent to the tooth to
be matched. The light source is critical for proper matching
because it has a major influence on how a color appears to an
observer (a phenomenon called
). The color of
the walls, furniture, and even the patient’s dental napkin also
may influence shade selection. Thus, the experienced den-
tist or dental auxiliary will take the shade under lighting and
room conditions that do not impede the matching process;
some practices even have a special room for this purpose.
Color matching is an art and requires a great deal of practice
to become proficient. Fluorescence and opalescence are other
color-related properties of ceramic important to the esthetics
of a ceramic dental restoration. However, the detailed discus-
sion of these factors is beyond the scope of this chapter.
Biologic Properties
The biologic response to ceramics is often assumed to be
acceptable; ceramics are often reported in the literature or
advertising to be inert, biocompatible materials. This assump-
tion stems from the long and positive clinical experience with
glassy ceramics, which generally have minimal adverse effects
on biologic tissues. However, current evidence suggests that
no material is completely inert in the oral cavity, and ceram-
ics are no exception. Some mass loss (corrosion) of glassy
ceramics occurs during service, although the amount of mass
released is low relative to polymers or alloys that are used in
restorative dentistry. Tests in vitro and in vivo have confirmed
the favorable biologic properties of glassy ceramics, and to
some extent the glass-dominated ceramics.
Newer ceramics have a much shorter record of clini-
cal use in dentistry, and long-term biologic data are gen-
erally not available. Recent in vitro (in culture) tests of
a
Ceramic-alloy restorations are the most common type
crystalline-dominated (lithium disilicate) ceramics have
documented a significant initial toxicity that persists for sev-
eral weeks in cell culture. The toxic effect diminishes with
time, suggesting that an initial corrosion of these ceram-
ics subsides, after which the ceramics are equivalent to the
glassy ceramics. Disturbing the surface of these ceramics
may temporarily increase the cell toxicity for some materials.
Crystalline ceramics appear to have very good biologic
responses in both in vitro and in vivo tests, although long-
term studies are not common. These favorable results are
consistent with the ability of some ceramics such as zir-
conia to biointegrate when used as endosseous implants
(Chapter 15).
CLINICAL USES OF DENTAL CERAMICS
Ceramic-alloy restorations remain the most common type
of ceramic dental restoration, although their use has been
reduced by all-ceramic restorations since the late 1990s. It
is likely that the trend to more all-ceramic restorations will
continue. Both types of ceramic restorations are discussed in
the following text.
Ceramic-Alloy Restorations
Ceramic-alloy restorations (also commonly but inaccurately
referred to as porcelain fused-to-metal [PFM] restorations)
consist of several layers of ceramic bonded to an alloy sub-
structure (Figure 14-10). The alloy substructure is generally
less than 0.5 mm thick in areas that will be covered by the
ceramic and is nearly always cast (see Chapters 11 and 12).
Ceramic-alloy restorations have sufficient strength to be
used in restorations for posterior teeth and long-span bridges
(see Table 14-1). In terms of predictability of performance
and ability to accommodate diverse clinical situations, there
is currently no ceramic restoration more useful than the
ceramic-alloy restoration. If done properly, ceramic-alloy
restorations provide truly excellent esthetics that may be
nearly imperceptible from the natural teeth. However, achiev-
ing a good result depends on careful attention to every detail
at every step of the process, including the surgical prepara-
tion of the tooth. The successful manipulation of ceramics is
an art that requires many years of practice to master. Errors
in manipulation not only compromise the esthetics of the
restoration but its physical integrity as well.
of ceramic dental restoration today.
Ceramic-Alloy Bonding
Glassy dental ceramics are far too brittle to withstand oral
forces, particularly tensile forces. A testament to this problem
is the high failure rate of so-called porcelain jacket crowns. To
conserve tooth structure, these all-ceramic crowns were fab-
ricated from glassy ceramics with no alloy substructure for
upper lateral incisors. Most of these restorations failed after
a short time in service. Therefore, the ceramic-alloy bond is

---

<!-- PDF page 209 -->

CHAPTER 14
Dental Ceramics
197
Tooth
Alloy
substructure
Opaque
Gingival
ceramic
Incisal
ceramic
FIGURE 14-10 Top, Cross-sectional diagram of a ceramic—alloy restoration on an anterior tooth. The
alloy substructure is closest to the prepared tooth. The opaque layer is next, followed by gingival
ceramic, then incisal ceramic in appropriate areas. The overlap of gingival and incisal ceramics, com-
bined with the translucent nature of each, give the restoration a depth of color and a lifelike appear-
ance. The opaque blocks the color of the alloy from showing through the other ceramic layers. In some
cases, the ceramic does not cover areas of the metal substructure where esthetics is not as important
(e.g., on the lingual). Alloy-ceramic restorations are designed to meet specific esthetic and functional
needs of each patient (A-D). Ceramic may cover the occluding surface (restorations, blue arrows) or
may “veneer” the surfaces seen from the frontal view (restorations, black arrows). (A, B, Courtesy Rich-
ard V. Tucker, University of Washington Department of Restorative Dentistry, Seattle, WA. ©, D, Cour-
tesy E.R. Schwedhelm, University of Washington Department of Restorative Dentistry, Seattle, WA.)
of fundamental importance to the success of ceramic-alloy
Without ceramic-alloy bonding, glassy or glass-
restorations because the stresses induced in the ceramic by
dominated ceramics would fracture quickly in service
oral forces can be shared and supported by the alloy. Fur-
as dental restorations.
thermore, the bond between the ceramic and the alloy must
have longevity.

---

<!-- PDF page 210 -->

198
DENTAL MATERIALS Properties and Manipulation
Durability of the ceramic-alloy bond is paramount to
clinical success. Any debonding of the ceramic from the alloy
after the restoration has been permanently cemented can
cause esthetic or functional failure of the restoration. Repair
often requires complete replacement, including removal of
the old metal substructure and fabrication of a new metal
substructure and ceramic veneer. The effects of ceramic-alloy
debonding are expensive and traumatic to the patient and
should be prevented if at all possible.
The bonding of ceramic to alloy occurs through an oxide
on the alloy surface (Chapter 11). Alloys for ceramic-alloy
restorations are nearly always specially formulated so that an
oxide will form. When ceramic is fired onto the alloy surface,
a chemical reaction between the oxide layer of the alloy and
the ceramic occurs, which creates the ceramic-alloy bond (see
Figure 11-10). Achieving a good bond demands meticulous
