Repository: endoking5792/dental-study-material

# Dental Materials: Properties and Manipulation — 10th Edition — Chapter-wise Markdown

Converted from the supplied PDF. Each chapter is a separate Markdown file. PDF page markers are retained to help locate source material.

- [Chapter 1: Introduction to Restorative Dental Materials](./Chapter_01_Introduction_to_Restorative_Dental_Materials.md) — PDF pages 13–25
- [Chapter 2: Properties of Materials](./Chapter_02_Properties_of_Materials.md) — PDF pages 26–38
- [Chapter 3: Preventive Dental Materials](./Chapter_03_Preventive_Dental_Materials.md) — PDF pages 39–52
- [Chapter 4: Direct Esthetic Restorative Materials](./Chapter_04_Direct_Esthetic_Restorative_Materials.md) — PDF pages 53–65

File: textbooks/Dental Materials/Dental_Materials_Chapterwise_MD_All/Dental_Materials_Properties_and_Manipulation_10e_MD/Chapter_15_Dental_Implants.md (part 1 of 3)
# Chapter 15: Dental Implants
**Source:** Dental Materials: Properties and Manipulation — 10th Edition
**PDF pages:** 218–248


---

<!-- PDF page 218 -->

CHAPTER
15
OBJECTIVES
After reading this chapter, the reader should be able to:
1. Describe the clinical treatment sequence used to place
endosseous implants.
2. Compare and contrast biointegration and
osseointegration.
3. Explain how oral forces applied to an endosseous
implant stress bone differently than natural teeth do.
4. Describe what instrumentation is needed to clean
endosseous implants at the gingival level and why
special instruments are needed.
5, List the types of materials that have been used for
endosseous implants, and explain which osseointegrate
or biointegrate with bone.
KEY TERMS
6. Describe the alloys of titanium that are used for
endosseous implants in terms of composition, physical
properties, and surface properties.
7. Explain why ceramic coatings are applied to endosse-
ous implants.
8. Explain the advantages and disadvantages of zirconia
as an endosseous implant material, and compare these
characteristics with titanium-based implants.
Biointegration
Ceramic coating
Commercially pure titanium
Endosseous implants
Implant abutment
Mini-implants
Implant-retained complete denture
Implant-supported denture
Locator abutment
Osseointegration
Peri-implantitis
Titanium alloy
Zirconia
Endosseous implants are placed directly into bone; most
dental implants today are endosseous implants.
Attempts to implant a material into bone to replace a tooth
dates back thousands of years, yet modern dental implan-
tology is less than 40 years old. Implant placement into the
maxilla or mandible creates complex interfaces between the
implant material and the oral tissues. The implant material
must not harm the hard or soft tissues and must withstand
the physical and chemical environment of the oral cavity
over a service life that may span decades. The tissues must
remain viable and functional to retain the implant when it is
placed under loads during chewing, brushing, speaking, and
other oral functions.
This chapter focuses on the endosseous implant, which
is the most common type of dental implant used today
(Figure 15-1). Endosseous implants are placed into bone,
as opposed to other types of implants that might be placed
external to the bone. Today, the endosseous implant is
used to solve increasingly complex clinical problems in
an increasing number of individuals. More than 2 million
endosseous implants were placed in the United States alone
in 2009. It is likely that the role of endosseous implants
will expand as more practitioners master placement tech-
niques and new materials and strategies are developed to
predictably treat complex clinical situations. Dental auxil-
iaries must understand the nature of implant materials to
provide appropriate care for an increasing number of dental
patients.
I BE

---

<!-- PDF page 219 -->

CHAPTER 15 _ Dental Implants
207
FIGURE 15-1 Endosseous implants are placed into the maxilla or mandible, but they protrude through
the gingiva to serve as surrogates for teeth. Today’s implants are primarily alloys of titanium and oxy-
gen. Before placement, the implant must be protected from both chemical and biologic contamination
and is therefore encased in special containers that are opened only at the time of surgery (A). Endos-
sseous implants are commonly threaded (B) to facilitate precise placement and initial retention and
stability in bone. Surfaces that contact bone have special treatments that promote osseointegration
(white arrows in B, C, and D). Implants placed to the soft tissue level have a smooth surface to pro-
mote soft tissue adaptation (red arrows in B, C, and D). The attachment between the implant occurs
via an external (green arrow in C) or internal (green arrow in D) union that prevents rotation of the final
restoration. Today’s endosseous implants are made in a wide variety of diameters, tapers, and lengths.
Parallel-sided implants are shown here in several different diameters. (A, Courtesy Dr. Regina Messer,
Georgia Health Sciences University, Augusta, GA. B-D, Photography courtesy Dr. Mats Kronstrém,
University of Washington, Department of Restorative Dentistry, Seattle, WA.)
IMPORTANT PRINCIPLES
Implant Surgery
The successful placement of an endosseous implant relies on
a careful and methodic series of surgical steps that preserve
bony support for the implant and impart minimal trauma
and inflammation that might impede healing (Figures 15-2
and 15-3). Traditionally, the extraction socket of a tooth
is allowed to fill in with bone for 3 to 6 months before the
implant is placed. Once healing is complete, the bone is
prepared with special metallic burs driven at slow speeds
(<2000 rpm) to specific depths with special handpieces and
copious water cooling. Many times, the hole preparation
(osteotomy) is guided by an acrylic stent prepared from a
model, often with guidance from traditional radiographs or
computed tomography (CT) scans. During the osteotomy,
the objective is to avoid temperatures in the bone above
37° C that will damage tissues, cause protein coagulation,
and trigger inflammation. The burs are composed of special
alloys of titanium to avoid deposition of trace metal con-
taminants that may themselves cause adverse biologic reac-
tions. The water coolant is sterile to avoid contamination of
the placement site with bacteria or other microorganisms.
The amount of bone removed is controlled carefully in a
series of steps to coincide with the diameter and length of
implant to ensure the bone and implant heal in close prox-
imity to each other.
Once the implant site is prepared in the bone, implants
may be placed to the bone level or tissue level. The screw-
type implant is the most common style used today (see
Figure 15-1) because it allows a snug fit of the implant into
the socket and controlled application of force to final posi-
tion of placement. As with the surgical preparation, special
instruments are used in an atraumatic manner to ensure
preservation of the bone and minimal contamination of the
wound site. The implant itself is meticulously handled to
avoid chemical or microbial contamination.
Depending on the type of implant placed, several strat-
egies are possible (see Figure 15-2). For tissue-level implants,
the soft tissue may be sutured around the implant, which
will be left protruding through the tissue, and a small cap
will be placed to prevent contamination of the internal parts
of the implant. This strategy is called a one-stage surgery; it
is important to understand that the implant is generally not
in occlusion during the healing. For bone-level implants,
two strategies may be used. In a one-stage surgery, a

---

<!-- PDF page 220 -->

208
DENTAL MATERIALS Properties and Manipulation
C‘)
Immediate
placement,
S
loading
*~
er
‘
immediate
\
*
ri
_
Ly
f
Bone level
Tissue level
4
BN
|
‘
i
i
rm
Ms
\
\
immediate
e
5
\
placement,
;
a
no loading
iu
f
ie
|
re
|
One-stage
placement
\
\
a,
+
Ay os
fe ae
Posterior
Anterior
Two-stage placement
FIGURE 15-2 Sequence of implant placement. Several strategies are used to place implants today.
Most implants are placed into healed bone in a one- or two-stage placement. Care must be taken
to ensure that adequate bone exists to support the dental prosthesis. In two-stage placement, the
implant is placed to the level of the bone, then is allowed to heal for approximately 3 months. At
a second surgery, one of several types of abutments is placed, and the soft tissue is allowed to
heal. Posterior teeth generally receive a platform implant that receives a screw-retained crown; ante-
rior implants generally receive a tooth-shaped abutment onto which a crown is either cemented or
screwed. In one-stage placement, the implant with a built-in platform abutment is placed at the tissue
level. After a period of healing, the crown is placed. Today, several other techniques are sometimes
used. The implant may be placed immediately after tooth extraction (immediate placement). Although
placement may be at the bone or tissue level, only the tissue level is shown here. After placement, the
practitioner has the option of loading the implant into occlusal function. Most experts today generally
consider immediate placement and immediate loading to be higher-risk strategies.

---

<!-- PDF page 221 -->

€
€
FIGURE 15-3 Clinical sequence of two-stage implant placement. After careful treatment planning to
determine the final position of the implant (A, B, C), an acrylic surgical stent (A and B) is made that
will guide the position and angulation for the osteotomy. Special handpieces (1D) and burs (E) are used
that minimize trauma to the bone during the osteotomy and maximize changes of successful osseo-
integration. A gingival flap is retracted (F) and the osteotomy is performed in several stages (G) under
copious water irrigation. The implant is screwed into place to the appropriate depth (H and I), then
the flap is repositioned with sutures (J). After healing (2 to 3 months), a second minor surgery is used
to expose the implant prior to abutment placement (K). (Courtesy Dr. Mats Kronstrém, University of
Washington, Department of Restorative Dentistry, Seattle, WA.)

---

<!-- PDF page 222 -->

210
DENTAL MATERIALS Properties and Manipulation
Titanium
Osseointegration
Zirconia
Implant
Jake] UOISO0D
Biointegration
FIGURE 15-4 Osseointegration versus biointegration. For titanium-based implants, the goal is to
achieve an osseointegrated interface (left). In the osseointegrated interface, the bony tissue grows
to within 100 A of the implant surface, with no intervening collagen or fibrous tissue. For zirconia all-
ceramic implants (right), the bony tissue should merge with the ceramic and no intervening space will
be present. Most research indicates that some sort of corrosion or dissolution of the ceramic occurs
to mediate biointegration.
healing abutment with a cap is placed immediately after the
implant, and the tissue is managed around the abutment as
with the tissue-level implant. In a two-stage surgery, a heal-
ing cap is placed on the implant and the tissue is positioned
over the cap to allow healing with the implant submerged.
In this case, a second surgery is needed to place the abut-
ment. Two-stage surgeries may
be used when there are ques-
tions about the likelihood of osseointegration or when other
procedures such as bone grafting are done at the time of the
initial implant. In all cases, the implant is allowed to heal
for at least 6 weeks (generally 2 to 3 months) without occlu-
sal loading. The avoidance of any movement (<100 um) is
imperative to successful integration of the implant with the
bone.
The ability to satisfactorily restore the teeth is deter-
mined, to a large extent, on the position of the implants.
Thus, advanced planning by the dentist and good commu-
nication with the surgeon are essential to ensure that the
restoration will be able to be appropriately constructed and
placed. The dental auxiliary is a critical link in this chain of
communication. Several types of final abutments are pos-
sible (see Figure 15-2). In posterior teeth, a platform abut-
ment is common; this type of abutment is a relatively flat
junction onto which the posterior implant crown is fab-
ricated (see Figure 1-9). In anterior teeth, a tapered abut-
ment, either with a standard shape or custom made, is most
often used. Once the final abutments are in place, the pros-
thesis is constructed in much the same manner as for natu-
ral teeth. The prosthesis may be cemented permanently or
screwed into place with a small screw that penetrates the
top of the crowns and threads into the abutments. The use
of screws allows the prosthesis to be removed if necessary
to permit reevaluation or cleaning of the implants. The
hole for the screw is often filled with a small composite to
obscure the opening.
The placement strategies described in the previous para-
graphs are currently the most common and reliable methods
of ensuring a successful result. However, some clinicians have
advocated the placement of an implant into the extraction
socket of a tooth immediately after extraction (see Figure
15-2). A few clinicians promote the immediate loading of an
implant after its placement at an extraction site. However, all
of these ideas are controversial and far less common than the
two-stage, no-loading procedure previously described. Suc-
cess rates with immediate loading or immediate placement
are generally lower.
Osseointegration and Biointegration
For dental implants made of titanium alloy, the interface
between the alloy and bone must be nearly direct with no
intervening fibrous tissue and as little space as possible. This
special interfacial condition is called osseointegration and
occurs when the bone grows to within 100 A (1 angstrom =
10-!° meters) of the titanium surface (Figure 15-4). Within
the 100 A, there is only extracellular matrix and no collagen
or fibrous tissue. This degree of proximity is an extremely
rigorous requirement achieved only if the surgical tech-
nique is atraumatic (see the previous discussion on surgical
techniques) and the material does not have adverse biologic
effects. To date, only a few materials, including commer-
cially pure titanium, titanium-aluminum-vanadium alloy,
tantalum, and several ceramic materials such as zirconia, are
known to permit osseointegration (see the later discussion
on implant materials). When the implant is osseointegrated,
virtually no mobility of the implant in the bone is clinically
detectable, and to the clinician it feels similar to the patho-
logic condition of natural tooth ankylosis. For an implant to
be deemed successful, osseointegration must be maintained
throughout the lifetime of the implant.
Osseointegration is the occurrence of extremely close
proximity between a titanium alloy and supporting bone
with no intervening fibrous tissue or collagen. Bioin-
tegration is the occurrence of continuity of ceramic
implant to bone without intervening space. In both
osseointegration and biointegration, the supporting
bone must remain vital.

---

<!-- PDF page 223 -->

For ceramic implant materials made of zirconia, the inte-
gration of the ceramic with the bone has no intervening
space (see Figure 15-4). Rather, a continuity exists from the
implant to the bone. This interface condition is called
. Biointegration is thought to require a chemical
degradation of the ceramic implant that favors bone forma-
tion and is able to integrate with the surrounding bone, which
itself has a significant ceramic component. The nature of the
biointegrative interface and material characteristics that pro-
mote and maintain it are not fully understood. Furthermore,
the advantages of biointegration over osseointegration are
not known, particularly over the long term. Both interfaces
are similar to the clinical ankylosis of natural teeth. Metallic
implants coated with a ceramic initially promote a biointe-
grated interface, but long term, the stability of the interface is
less clear because coatings tend to degrade with time.
Implants and Force
Bony support for endosseous implants may be com-
promised by excessive compressive forces or peri-
implantitis.
Although endosseous implants provide an esthetic substitute
for a lost or missing tooth, they also are placed to restore lost
masticatory function. Thus, the interface between the bone
and the implant must withstand the forces generated during
chewing and other oral habits for up 40 years. Research has
shown definitively that excessive force will compromise osseo-
integration or biointegration, but the amount of force and the
clinical conditions that lead to deterioration of bony support
(versus forces that bone can tolerate) are not fully understood.
Presumably, a prime consideration is the fundamental differ-
ence between the implant-bone interface and the tooth-bone
interface. These two interfaces transmit occlusal forces quite
differently (Figure 15-5). In the natural state, occlusal forces
are transferred from tooth to bone via the periodontal liga-
ment as tensile forces. Therefore, a downward (apical) force
on the tooth results in a tensile force on the bone. These tensile
forces stimulate bone deposition, limit bone resorption, and
favor the maintenance of the bony support. Thus, unless the
forces are excessive or grossly misdirected, occlusal loads on
natural teeth favor bone maintenance. However, in the dental
implant, no periodontal ligament exists, and occlusal loads
are transmitted to the bone mostly by compressive forces.
These compressive forces tend to cause resorption of bone.
Thus, the design of implant-supported dental prostheses must
limit the magnitude of compressive force transmitted to bone
to levels below that which causes bone resorption. Limiting
compressive stress in bone is one area of active investiga-
tion in implantology research. Of particular interest is how
much compressive force may be tolerated without resorptive
consequences for alveolar bone. To limit compressive forces,
clinicians will adapt the design of the dental prosthesis, the
number of implants supporting a prosthesis, the type of
implant, or the diameter and length of the implant. Patient
CHAPTER 15
Dental Implants
211
Periodontal
ligament
Bone
Bone
FIGURE 15-5 Transduction of occlusal force to bone in implants
versus natural teeth. Natural teeth are retained by the periodontal
ligament (PDL), which is a collagenous tissue extending from the
alveolar bone into the cementum of the tooth (left). When occlusal
forces are placed on the tooth (large arrows), the PDL transduces
these forces into tensile forces on the alveolar bone (small arrows).
Tensile forces tend to stimulate bone formation, preserving bone
density around the natural tooth. In the osseointegrated or bioin-
tegrated implant (right), there is no PDL, and occlusal forces are
transduced into compressive forces in the alveolar bone. Because
compression generally leads to bone resorption, excessive occlusal
forces destroy the implant-bone interface.
characteristics must also be considered, including occlusal
habits (clenching/bruxism) and the quality of bone in the jaw.
CLINICAL ISSUES
Types and Uses of Implants
Early in modern-day implantology, most dental implants
were not endosseous, but were either placed between the
gingiva and bone (subperiosteal implants) or designed to
“sandwich” the mandible (transosseous implants). These
early strategies were painful, required aggressive surgical
interventions, carried high risks of postoperative infection,
and were not functionally successful in the long term. Early
attempts to place endosseous implants failed because the
surgical techniques and materials did not promote osseo-
integration or biointegration. Various geometries, includ-
ing screws, cylinders, meshes, hollow cylinders, and large
blades, were used to try to find a geometry that would main-
tain long-term osseointegration during oral function. When
materials that promoted an osseointegrated or biointegrated
interface were discovered and surgical techniques developed
to reliably obtain those interfaces, the endosseous implant
became a viable treatment option. Today, the screw-type of
endosseous implant has virtually supplanted all other types
of implant (see Figure 15-1); subperiosteal and transosseous
strategies are nearly unknown.

---

<!-- PDF page 224 -->

212
DENTAL MATERIALS Properties and Manipulation
Initially, endosseous implants were used only to support
complete dentures, primarily in the mandible. One early
strategy used four to six implants to retain a mandibular
complete denture prosthesis (
) (Figure 15-6). The mandibular edentulous con-
dition was a natural initial focus because of the difficulties
patients often have with adapting to traditional complete
dentures for an edentulous lower arch. However, as tech-
niques and materials have improved, implant-retained max-
illary dentures also have become commonplace. The number
of required implants has declined, and implants have been
used to support, rather than retain, complete dentures. In
this supportive strategy, the implant has a ball or other device
as the intraoral component, a so-called
or locator attachment (see Figure 15-6). The denture has
an elastomeric or magnetic component embedded into the
tissue-side of the denture, which engages the locator. Locator
attachments help prevent the denture from dislodging during
function and support the edentulous ridge during chewing or
biting.
may be constructed pri-
marily or as a second step after fabrication of the traditional
complete denture. Locator implants are most common in the
mandible. More recently, one to two small implants (called
) have been used as locator implants to sup-
port lower dentures. These smaller implants may be sufficient
to support a complete denture, particularly in the mandible.
Since the 1990s, single or multiple mandibular or max-
illary endosseous implants also have become commonplace
as alternatives to bridges or partial dentures in the partially
edentulous mouth. Today, the placement of a single endos-
seous implant is a viable treatment alternative for a tooth
requiring endodontic therapy, a buildup, and a crown, par-
ticularly in the posterior. The choice between endodontic
therapy and implant placement is complex and beyond the
scope of this discussion. Cemented prostheses that connect
endosseous implants to natural teeth are still not common
because they have high failure rates. Failure is likely a result
of the normal small movement of the natural tooth, which
transmits too much force to the endosseous implant, leading
to destruction of the osseointegrated interface.
Definition of Clinical Success of Implant Therapy
The technical definitions of success for endosseous implants
are extremely rigorous compared with standards in use as
recently and the mid-1980s. Today, clinical success is defined
as an osseointegrated or biointegrated implant with no mea-
surable clinical mobility of the implant under occlusal func-
tion. Clinically, tapping the implant with an instrument elicits
a high-pitched, sharp sound that is distinct from natural teeth.
For most clinical situations, success rates are greater than 95%
at 10 years as long as an implant osseointegrates initially and
the clinical environment is not extreme (i.e., occlusal forces
are not too high nor directed in inappropriate directions,
or patients fail to remove plaque). Success rates decrease if
the density or quantity of bone is less or if the implants are
loaded immediately. Generally, the maintenance of bony sup-
port around the implant is a key factor in its longevity. Some
ongoing horizontal loss of bone (less than 0.5 mm/year) is
common, but rates of horizontal loss greater that 0.5 mm/
year or the appearance of vertical bony defects are signs of
a failing implant. In any case, the criteria for the clinical suc-
cess of endosseous implants are far more rigorous today than
in 1979, when the National Institutes of Health defined an
endosseous implant as successful if it had less than 0.5 mm of
mobility in any direction, with a 5-year retention rate of 75%.
Clinical Maintenance
The increase in the use of endosseous implants in edentulous
and partially dentulous patients has raised questions of what
inflammatory processes might contribute to loss of bony
support and how clinicians might limit bone loss. These
questions stem from the established role of inflammation in
loss of natural teeth (see Chapter 1). Most clinicians agree
that although the original periodontal anatomy is absent
around an implant, a plaque-mediated inflammatory process
similar to periodontal inflammation occurs. This process is
, and current evidence indicates that it is
caused by microorganisms similar to those responsible for
periodontitis. Peri-implantitis causes a similar progression
of loss of soft tissue attachment and erosion of supporting
bone that are hallmarks of periodontitis. The goals for the
clinician are therefore to maintain soft and hard tissue inte-
gration of the implant by limiting plaque accumulation and
maturation. This goal may be difficult to achieve in patients
who initially lost natural teeth through poor oral hygiene,
thus patient motivation for postplacement care should be a
primary consideration in planning implant treatment.
The patient may clean dental implants with traditional
devices, including toothbrushes, proxy brushes, toothpastes,
floss, floss threaders, and other oral hygiene aids (Figure
15-7). The regimen for cleaning must be customized to each
patient because the number and types of implants and asso-
ciated prostheses are different in each patient. Access to sur-
faces of the implants near the gingiva may be more difficult to
achieve than with the normal dentition, so special care must
be taken to ensure that the patient is properly instructed.
Dental auxiliaries should consider that oral hygiene skills
and priorities for an implant patient may not be ideal and
may have led to the loss of the natural teeth in the first place.
For the dental team, traditional instrumentation with
metallic scalers and curettes is not appropriate for cleaning
the implant, because these instruments damage the surface
of the implants and may compromise the integration of the
implant or increase the retention of plaque. Sonic and ultra-
sonic cleaners also are contraindicated, as are aggressive
abrasives. Plastic or Teflon scalers (see Figure 15-7) are com-
monly used to clean the implant surface.
IMPLANT MATERIALS
Early Materials: Polymers, Ceramics, and Metals
Historically, many polymers, ceramics, and metals have
been used for endosseous dental implants. Polymers have
not been successful because of their lack of strength and

---

<!-- PDF page 225 -->

FIGURE 15-6 Implant-retained and implant-supported dentures. Implants are used to support and
retain complete arch fixed prostheses (A). In these prostheses, multiple implants (black arrows) are
connected to an alloy substructure (b/ue arrows) onto which ceramic is fired. The entire prosthesis is
stabilized with screws (e.g., red arrow), which allows removal of the prosthesis if necessary. Implants
are also used to support (in combination with the edentulous ridge) a complete denture (B and C).
These implant-supported dentures are often retained by locators (green arrows) that do not hold the
prosthesis rigidly but prevent inadvertent displacement when the prosthesis is in function such as
chewing. The locators (D and E) are generally silicone rings that snap onto a special implant abutment
and can be replaced as they wear. Implant-supported partial dentures with locators also are possible
(F and G), particularly in distal extension partials (where no posterior teeth remain). (Courtesy Dr. Mats
Kronstrém, University of Washington, Department of Restorative Dentistry, Seattle, WA.)

---

<!-- PDF page 226 -->

214
DENTAL MATERIALS Properties and Manipulation
FIGURE 15-7 Devices and instruments used to clean implants and around restored implants. Special
oP
u
i
EJ
plastic scalers (A; detail in B) are used to clean the implant surfaces in contact with tissues. The plas-
tic spares the relatively soft titanium alloy and prevents gradual alloy degradation. Other devices such
as brushes are appropriate to clean the implants or teeth adjacent to implants (C, D, and E). Super-
floss (F) also may be used. These devices are able to gently remove plaque and food debris from areas
around the implant and remaining adjacent natural teeth (F, G, H, and I). Effective removal of plaque is
imperative to prevent the chronic inflammatory processes of periodontitis and peri-implantitis. (Cour-
tesy Dr. Mats Kronstrém, University of Washington, Department of Restorative Dentistry, Seattle, WA.)
inability to osseointegrate or biointegrate. A variety of poly-
mer types have been tried, including polymethyl methacry-
late (denture-base resin), polytetrafluoroethylene (Teflon),
polyethylene, polysulfone, and polyurethane. However, none
of these materials has been successful clinically, and none is
used today for endosseous implants.
Ceramic materials have been more successful than poly-
mers as endosseous implants. Several forms of carbon have
been used, including vitreous (or amorphous) carbon, car-
bon-silicates, and crystalline carbon. Although the carbon
materials have low corrosion rates, they are not suitable for
endosseous implants by today’s standards because they do
not stably osseointegrate. Alumina, hydroxyapatite, and tri-
calcium phosphates were introduced in the 1960s and 1970s,
and use of these materials has persisted because they pro-
moted either biointegration or osseointegration. However,
these ceramics were brittle and tended to fracture when sub-
jected to oral forces. For these reasons, these ceramics are
used only as coatings on alloy implants, a strategy that is
waning today. In recent years, newer ceramics have emerged
that biointegrate and have sufficient strength to reduce frac-
ture risks (see the subsequent discussion).

---

<!-- PDF page 227 -->

CHAPTER 15
Dental Implants
215
a7.\-)8=8t-ai
Composition and Important Properties of Common Titanium-Based Alloys for Endosseous Dental
Implants (wt. %)
TENSILE STRENGTH
O (wt. %)
Ti (wt. %)
MODULUS (GPa)
(MPa)
ELONGATION (%)
DENSITY
Cp* Titanium Alloys
Grade 1
0.18
>99
100
240
24
45
Grade 2
0.25
>99
100
345
20
4.5
Grade 3
0.35
>99
100
450
18
45
Grade 4
0.40
>99
100
550
15
4.5
Ti-Al-V Alloy
0.13
>89
110
900
12
45
*Cp, Commercially pure.
Metals and alloys were probably the first materials used
for endosseous implants. Until about 1970, the use of stain-
less steel, cobalt-chromium, and tantalum alloys was com-
mon, although success rates were poor by today’s standards.
Pure gold and gold alloys also were used during this time, but
not successfully. In this era, only tantalum alloys showed any
ability to osseointegrate in endosseous applications. How-
ever, tantalum alloys induce an osseointegrative response
that is inferior compared with titanium alloys, and titanium
alloys have supplanted tantalum alloys.
Titanium Alloys for Endosseous Implants
Titanium alloys are the most successful material for en-
dosseous dental implants and have the longest clinical
track record.
The discovery that titanium alloys predictably promote
long-term osseointegration with bone revolutionized the
use of endosseous implants in dentistry. Two types of tita-
nium alloys are commonly used today: commercially pure
(cp) titanium and titanium alloy. These terms are unfortu-
nate because both are technically incorrect but their usage is
commonplace.
Commercially pure titanium is not pure titanium. Rather,
it is an alloy of approximately 99 wt % titanium and small
amounts (from 0.18 to 0.40 wt. %) of oxygen and trace
amounts (less than 0.25%) of iron, carbon, hydrogen, and
nitrogen (see Table 15-1). These trace elements must be care-
fully controlled and are included by design to promote favor-
able alloy properties. The amount of oxygen determines the
grade of the alloy, with oxygen concentrations of 0.18 wt. %
used in grade 1 alloys and 0.40% in grade 4 alloys. Increas-
ing amounts of oxygen increase the strength and decrease
the ductility of these alloys, leaving the modulus, density,
and melting range unaffected (see Table 15-1). Despite con-
centrations of less than 0.25%, the other trace elements are
critical to the strength, phase structure, and corrosion resis-
tance of these alloys. As far as is known, all of these alloys are
equivalent in their ability to osseointegrate with bone.
Titanium alloy is the other commonly used implant
material in dentistry. The term titanium alloy is not accurate
because all metallic endosseous materials are alloys, yet this
term has been commonly applied to an alloy similar to com-
mercially pure titanium but with 6 wt. % aluminum and
4 wt. % vanadium added. The addition of aluminum and
vanadium doubles the tensile strength of this alloy relative
to grade 4 titanium but also reduces its ductility (see Table
15-1). The modulus and melting range of titanium alloy
are essentially the same as commercially pure titanium.
Titanium alloy also osseointegrates with bone, but some
research has reported minor differences in the character of
the bone around the implant, with traces of aluminum and
vanadium present. The consequences of these trace elements
are not clear.
The surface of commercially pure titanium or titanium
alloy is covered with a complex mixture of adherent titanium
oxides (Figure 15-8). Multiple types of oxides exist at the sur-
face, and their presence is essential to the osseointegrative
properties of these alloys. The thickness of the oxide layer
varies but is generally 20 to 100 A, with oxides rich in oxy-
gen closer to the surface and those poor in oxygen nearer the
alloy. Titanium alloys spontaneously re-form these oxides
extremely quickly (less than 1 millisec) after any damage to
the alloy surface removed them because titanium is too reac-
tive to exist unoxidized in an oxygen atmosphere. Yet dur-
ing manufacturing, oxides must be formed in a controlled
environment, because contaminants from the air will be
incorporated into the oxide layer and may adversely affect
the ability of the alloy to osseointegrate. Thus, scratches or
other disruption of the original manufacturer’s oxide layer
are discouraged, and any perturbation or contamination of
the original surface will increase the risk of failure of the
implant (Figure 15-9). Clinically, cleaning of these surfaces
should not disrupt the oxide layer to avoid changing the bio-
logic properties of areas of the implant that are exposed to
the oral cavity. For this reason, special instruments are used
to clean implants (see the previous discussion).
The surface treatment and surface morphology of tita-
nium alloys also influence osseointegrative responses.
The objective of surface modification is to maximize the
amount of implant surface with good bony approximation
(somewhat inappropriately called bone-implant “contact”).
A variety of strategies have been used to create surfaces that
maximize bone-implant contact, including acid-etching,

---

<!-- PDF page 228 -->

216
DENTAL MATERIALS Properties and Manipulation
Extracellular
at
fo}
oO
>
FIGURE 15-8 The bone-alloy interface in osseointegration. In an
osseointegrated interface, the bone does not contact the implant
alloy directly. The oxide layer on the alloy (20 to 100 A thick) medi-
ates a deposition of water (only one or two molecular layers) and
extracellular matrix (ECM) components onto itself that permit osteo-
blasts to produce a mineralized matrix to within 100 A of the oxide.
The collagenous fibers of the bone integrate with components of the
ECM, but there is no organized collagen per se in the 100-A space.
The exact biochemical organization within the 100-A space is not
known. The presence of the oxide is required for osseointegration.
FIGURE 15-9 Failed implant. The exposed threads of the implant
(arrow) indicate that osseointegration has not fully occurred or has
regressed since occurrence. The implant will not be stable to sup-
port a prosthesis and must be removed and replaced, probably after
bone grafting. (Courtesy Dr. Mats Kronstrém, University of Washing-
ton, Department of Restorative Dentistry, Seattle, WA.)
sandblasting, plasma spraying, oxidization, and various
electropolishing techniques. These treatments may increase
the surface area of the implant available for osseointegra-
tion, change the chemistry of the surface to promote bet-
ter osseointegration, or both. In general, rougher surfaces
and those with greater surface areas promote the greatest
amounts of bone-implant contact. Sandblasting or acid-
etching treatments that increase the oxide formation on
the implant also promote good bone-implant contact. The
manufacturer is responsible for creating the implant sur-
face, but the dental team must take meticulous measures to
ensure that the surface is not altered or contaminated prior
to surgery.
The low corrosion of commercially pure titanium or tita-
nium alloy in bone, soft tissues, or the oral cavity is one of
its greatest assets from biologic and restorative perspectives.
Although studies have shown that trace levels of elements are
released from these alloys into bone, the levels are low (less
than 1 part per billion in most cases), and the effects of these
trace levels appear to be minimal. Similarly, trace levels of the
implant metals can be found distributed into various body
tissues, including lung, liver, spleen, and kidney. However,
no ill effects of these elements in these tissues are known at
these low levels. The reason that the surface oxide of these
alloys promotes osseointegration is not well understood, but
the low degradation of the alloy components is undoubtedly
a favorable factor.
Ceramic Coatings
Ceramic
coatings
improve
bone-implant
bond
strengths, but their long-term stability in service is un-
certain.
Because some ceramics promote biointegration and strong
bone-implant bonds, titanium alloys have been coated with
thin layers of these ceramics to try to combine the high
strength of the alloy with the favorable integrative charac-
teristics of these ceramics. Until recently, ceramics by them-
selves have proven too brittle to serve as dental implants.
The thickness of most ceramic coatings ranges from 50 to
100 um and generally is deposited onto the metal alloy with
a plasma spraying technique. The ceramic coating may have
several characteristics that influence its solubility, strength,
and biologic properties, including its porosity, crystallinity,
composition, strength, and thickness. The bond strength of
the ceramic to the alloy is also a significant concern. The
effectiveness and longevity of ceramic coatings are contro-
versial, although studies support that these coatings pro-
mote a stronger bone-implant bond more quickly than alloy
alone and promote biointegration rather than osseointegra-
tion. In vivo, degradation of the coatings with time is a sig-
nificant issue, and the consequences of this degradation on
the long-term integration of the implant with bone are not
known. Debonding of the coating from the base alloy also
remains a significant concern that has as yet undetermined
effects of long-term implant performance. To a large extent,
it appears that all-ceramic zirconia implants will supplant
ceramic-coated titanium implants or that titanium alloy
implants will remain the mainstay of endosseous dental
implantology.
Ceramic Implants
Improved manufacturing technologies and research have
yielded ceramics that may be strong enough to serve long-
term roles as endosseous implants and implant abutments.
Historically, the risk of catastrophic fracture was a major bar-
rier to such usage. The most common all-ceramic implants

---

<!-- PDF page 229 -->

CHAPTER 15 _ Dental Implants
217
FIGURE 15-10 Ceramic abutments for implants. Initially, abutments that connect the implant to the
restoration were made only of alloy (red arrows in A and B). In the anterior area where esthetic con-
cerns dominate, the alloy color may be difficult to mask or may darken the color of the gingiva. In these
esthetic situations, ceramic abutments have been developed (black arrows in B and C). The ceramic
abutment is retained with a screw (B and C) and is typically restored with an all-ceramic crown (C, left).
The ceramic abutment has just been placed (D); the soft tissue is poorly contoured but will remodel
around a temporary restoration that will be added next. (Courtesy Dr. Mats Kronstrém, University of
Washington, Department of Restorative Dentistry, Seattle, WA.)
are currently of zirconia (see Chapter 14). As implants,
these ceramics promote biointegration versus osseointe-
