Repository: endoking5792/dental-study-material

# Dental Materials: Properties and Manipulation — 10th Edition — Chapter-wise Markdown

Converted from the supplied PDF. Each chapter is a separate Markdown file. PDF page markers are retained to help locate source material.

- [Chapter 1: Introduction to Restorative Dental Materials](./Chapter_01_Introduction_to_Restorative_Dental_Materials.md) — PDF pages 13–25
- [Chapter 2: Properties of Materials](./Chapter_02_Properties_of_Materials.md) — PDF pages 26–38
- [Chapter 3: Preventive Dental Materials](./Chapter_03_Preventive_Dental_Materials.md) — PDF pages 39–52
- [Chapter 4: Direct Esthetic Restorative Materials](./Chapter_04_Direct_Esthetic_Restorative_Materials.md) — PDF pages 53–65

File: textbooks/Dental Materials/Dental_Materials_Chapterwise_MD_All/Dental_Materials_Properties_and_Manipulation_10e_MD/README.md
# Dental Materials: Properties and Manipulation — 10th Edition — Chapter-wise Markdown

Converted from the supplied PDF. Each chapter is a separate Markdown file. PDF page markers are retained to help locate source material.

- [Chapter 1: Introduction to Restorative Dental Materials](./Chapter_01_Introduction_to_Restorative_Dental_Materials.md) — PDF pages 13–25
- [Chapter 2: Properties of Materials](./Chapter_02_Properties_of_Materials.md) — PDF pages 26–38
- [Chapter 3: Preventive Dental Materials](./Chapter_03_Preventive_Dental_Materials.md) — PDF pages 39–52
- [Chapter 4: Direct Esthetic Restorative Materials](./Chapter_04_Direct_Esthetic_Restorative_Materials.md) — PDF pages 53–65
- [Chapter 5: Dental Amalgam](./Chapter_05_Dental_Amalgam.md) — PDF pages 66–79
- [Chapter 6: Finishing Polishing and Cleansing Materials](./Chapter_06_Finishing_Polishing_and_Cleansing_Materials.md) — PDF pages 80–90
- [Chapter 7: Cements](./Chapter_07_Cements.md) — PDF pages 91–104
- [Chapter 8: Impression Materials](./Chapter_08_Impression_Materials.md) — PDF pages 105–122
- [Chapter 9: Model and Die Materials](./Chapter_09_Model_and_Die_Materials.md) — PDF pages 123–135
- [Chapter 10: Waxes](./Chapter_10_Waxes.md) — PDF pages 136–144
- [Chapter 11: Casting Alloys Wrought Alloys and Solders](./Chapter_11_Casting_Alloys_Wrought_Alloys_and_Solders.md) — PDF pages 145–161
- [Chapter 12: Casting and Soldering](./Chapter_12_Casting_and_Soldering.md) — PDF pages 162–174
- [Chapter 13: Polymers in Prosthodontics](./Chapter_13_Polymers_in_Prosthodontics.md) — PDF pages 175–198
- [Chapter 14: Dental Ceramics](./Chapter_14_Dental_Ceramics.md) — PDF pages 199–217
- [Chapter 15: Dental Implants](./Chapter_15_Dental_Implants.md) — PDF pages 218–248

File: textbooks/Dental Materials/Dental_Materials_Chapterwise_MD_All/Dental_Materials_Properties_and_Manipulation_10e_MD/Chapter_03_Preventive_Dental_Materials.md (part 2 of 2)
79
77
83
5 to 9 years of age
until all the teeth contact the mouth protector. The athlete
is asked to open his or her jaws, and the mouth protector is
removed to cool. The protector is replaced in the mouth to
examine the occlusion. All the teeth must contact the appli-
ance. If it is desirable to open the athlete's vertical dimension,
a strip of the thermoplastic material is heated and adapted
to the occlusal surface of the stone model. A second layer is

---

<!-- PDF page 49 -->

FIGURE 3-12 Mouth protector, on a model, trimmed and with
edges finished. (From Dean JA, Avery DR, McDonald RE: McDonald
and Avery’s Dentistry for the Child and Adolescent, ed 9, St Louis,
2011, Mosby.)
vacuum-processed over the entire model, which encloses the
strip. The increased occlusal thickness of the appliance allows
the vertical dimension and the occlusion to be adjusted.
When a mouth protector is formed by hand, the thermo-
plastic mouth-protector sheet is warmed in boiling water
for about 20 seconds. Because the material has a tendency
to lose its shape, it is heated by holding first one corner and
then another. Fingers are protected from the sticky material
by wetting them with cold water or by using tongs. The mate-
rial is draped over the model, and it is adapted to the model
with the use of finger pressure. A wet towel helps in the adap-
tation. The mouth protector is trimmed and finished in the
same manner described for the vacuum technique.
A strap can be attached to a custom-made mouth pro-
tector. Heat-seal a wide strap into a slit made in the mouth
protector at the incisal edge of the maxillary central incisors.
A tubular strap can be fabricated from three sizes of Tygon
tubing. Both straps break away at low forces of 5 to 25 N
(0.5 to 5 kg).
Two mistakes that are common to the fabrication of mouth
protectors are (1) the use of a sooty flame during smoothing
and (2) the reproduction of flaws in the model that do not
exist in the arch. The use of a sooty flame during smooth-
ing operations should be avoided because this type of flame
blackens the mouth protector. When a model is handled and
trimmed, the anatomy should not be changed because the
protector will reproduce any changes in the model and thus
not fit properly or comfortably on the arch.
The athlete is instructed in the proper hygiene of a mouth
protector. The following instructions are enclosed in the
plastic storage case given to the athlete.
After each use, the following steps should be performed:
1. Rinse your mouth protector under cold tap water.
2. Occasionally clean your mouth protector in a solution of
soap and cool water.
3. Do not scrub your mouth protector with an abrasive
dentifrice.
CHAPTER 3
Preventive Dental Materials
37
4. Do not use alcohol solutions or denture cleansers to clean
your mouth protector.
5. Store your mouth protector in the container provided.
If necessary, identification may be placed on the buccal
flange of the mouth protector with a laundry-marking pencil.
QUICK REVIEW
Fluoride gels, rinses, and varnishes; pit and fissure sealants;
and mouth protectors are dental materials designed to pre-
vent disease or injury to the teeth and supporting tissues.
Fluoride treatments are effective in lowering the incidence
of dental caries depending on the method and frequency of
application. Pits and fissures are responsible for the majority
of dental caries in children. Sealants are effective in prevent-
ing caries when properly applied and completely retained.
Intraoral mouth protectors prevent numerous athletic inju-
ries each year. Players prefer custom-made protectors. Mouth
protectors should be evaluated for breakdown frequently and
replaced when necessary.
SELF-TEST QUESTIONS
In the following multiple-choice questions, one or more of the
responses may be correct.
1. Which of the following statements best describe(s) the
clinical effectiveness of fluoride gels?
a. The clinical effectiveness of fluoride gels varies,
depending in part on the method and frequency of
application.
b. The incidence of dental caries is not reduced
significantly.
c. Reductions in dental caries vary between 37% and
41% when a gel is applied monthly.
d. A 1-minute application of APF gel is equally effective
as a 4-minute application.
2. Which of the following statements is/are true?
a. The reduction of pit and fissure caries has been accom-
plished by fluoridation of communal water supplies,
topical application of fluoride during the development
of enamel, and individual plaque-control programs.
b. A smooth-based depression on the occlusal surface of
a posterior tooth is termed a fissure.
c. The uniqueness of pit and fissure caries is the result of
the special anatomy of the occlusal surfaces of poste-
rior teeth.
d. The anatomy of the pit and fissure causes difficulty in
diagnosing the early stages of dental caries.
3. A light-cured sealant contains which of the following?
a. A dimethacrylate monomer diluted with a low
molecular weight monomer
b. An organic amine
c. An organic peroxide initiator
d. An absorber of visible light, such as a diketone

---

<!-- PDF page 50 -->

38
4.
DENTAL MATERIALS Properties and Manipulation
Which of the following statements is/are true?
a. The compressive strength of pit and fissure sealants is
less than that of enamel but more than that of dentin.
b. The hardness of pit and fissure sealants is less than
that of enamel and dentin.
c. Retention of sealants is the result of chemical bond-
ing to enamel.
d. The penetration of a sealant could be reduced if evap-
oration of the diluent caused the viscosity of the seal-
ant to increase.
. Which of the following statements is/are true?
a. The evaluation of any clinical study on sealants requires
a statistical test of significance, the net gain as a result
of treatment, and the percentage of effectiveness.
b. A patient with sealant treatment should be recalled
at 6-month intervals and have sealant reapplied after
2 years.
c. After 2 years, values of retention and effectiveness of
sealants on first permanent molars in children 5 to
9 years of age are both about 70%.
d. Sealants appear to be retained better on permanent
than on primary teeth.
. Which of the following statements is/are true of the
etching solution?
a. It is usually a 37% phosphoric acid solution or gel.
b. It is allowed to overetch the immediate vicinity of the
fissure.
c. It is applied liberally to the central fissure area but not
allowed to contact other surfaces of the tooth.
d. It is left on the tooth for 60 seconds and then rinsed
away with water for 15 seconds.
. Which of the following is/are true of application of the
sealant?
a. Can be done with a small tube (cannula)
b. Should be done carefully to avoid overextending the
sealant to unetched areas of enamel
c. Should be done with isolation to prevent contamina-
tion of the etched surface with saliva
d. Should be preceded by re-etching, rinsing, and dry-
ing if contamination of the enamel occurs
. Which of the following statements is/are true?
a. The setting time of an amine-accelerated sealant is
about 60 seconds.
b. A visible light-activated sealant will polymerize within
15 to 20 seconds after the light source is applied.
c. A cotton pellet is used to remove sealant that fails to
polymerize because of exposure to air.
d. When successfully polymerized, the sealant should
offer considerable resistance to attempts to penetrate
it with the tip of an explorer.
. Which of the following is/are used as athletic mouth
protectors?
a. Stock protector
b. Mouth-formed protector
10.
11.
12.
13.
14.
15.
c. Custom-made poly(methyl methacrylate) protector
d. Custom-made poly(vinyl acetate)-polyethylene protector
Which of the following statements concerning the prop-
erties of a mouth protector is/are true?
a. Select a harder material if the athlete complains about
the feel of the protector and will not wear it.
b. Pressure and heat can cause a mouth protector to
become deformed permanently.
c. Staining is generally not a problem with a mouth
protector.
d. Tearing of a mouth protector may be desirable if the
tearing dissipates the energy of a blow.
When not in use, a mouth protector is stored in which of
the following places?
a. In distilled water
b. In an immersion denture cleanser
c. Ina rigid plastic container
d. On the model on which it was fabricated
The fabrication of a custom-made mouth protector
requires which of the following?
a. A silicone impression of the mandibular arch
b. An alginate impression of the maxillary arch
c. An alginate impression of the mandibular arch
d. Alginate impressions of both arches
e. Removable appliances to remain in the mouth when
the impression is made
Which of the following statements concerning the fabri-
cation of a mouth protector is/are true?
a. High-strength stone provides the most durable model.
b. Pour the model within 24 hours.
c. It is not necessary to pour the palate in the model.
d. Block out orthodontic appliances in the model with
dental stone or wax.
Steps involved in finishing a mouth protector include
which of the following?
a. Trimming 3 mm short of the labial fold
b. Notching the protector in the areas of the buccal and
labial frenum
c. Flaming the edges of the protector to smooth them
d. Polishing the labial surfaces with extra-fine pumice
To form the protector from a poly(vinyl acetate)-
polyethylene material using a vacuum-forming machine,
which of the following steps is/are performed?
a. Center the stone model on the vacuum former.
b. Heat the thermoplastic sheet until it sags 3 cm.
c. Lower the heated sheet in the frame over the model
before turning on the vacuum.
d. Cool the material for 1 minute before chilling it thor-
oughly in cold water.
Use short answers to fill in the following blanks.
16. The range of pH of neutral sodium fluoride gel is

---

<!-- PDF page 51 -->

17. The penetration of a sealant into a fissure is
affected by the configuration
(
and
) of the pit or fissure.
CHAPTER 3
Preventive Dental Materials
39
20. Laminating two sheets of mouth protector material will
produce a desirable thickness by offsetting the shrinkage
that results from forming the protector.
For the following statements, select true or false.
a. True
b. False
18. The recommended thickness of a mouth protector on
occlusal surfaces is 2 mm.
a. True
b. False
19. The recommended Shore A hardness of a mouth protec-
tor is 55 to 85.
a. True
b. False
SUGGESTED SUPPLEMENTARY READINGS
Fluoride Gels and Varnishes
Academy of Dental Therapeutics and Sto-
matology: Fluoride guide, 2010, PennWell,
www.ineedce.com.
Farah JW, Powers JM, editors: Products for the
dental hygienist, Dent Advis 23(6):1, 2006.
Farah JW, Powers JM, editors: Innovations in
prevention: Fluoride varnish and calcium
phosphates, Dent Advis 27(2):1, 2010.
Pit and Fissure Sealants
Berry EA III: Air abrasion in clinical dental
practice. In Hardin JF, editor: Clark’s clini-
cal dentistry, St Louis, 1996, Mosby.
Farah JW, Powers JM, editors: Pediatric den-
tistry, Dent Advis 23(9):1, 2006.
Fiegel RJ: The use of pit and fissure sealants,
Pediatr Dent 24:415, 2002.
Gilpin JL: Pit and fissure sealants: a review of
the literature, J Dent Hyg 71:150, 1997.
Manton DJ, Messer LB: Pit and fissure seal-
ants: another major cornerstone in preven-
tive dentistry, Aust Dent J 40:22, 1995.
Seppa L, Leppanen T, Hausen H: Fluoride
varnish versus acidulated phosphate fluo-
ride gel: a 3-year clinical trial, Caries Res
29:327, 1995.
Simonsen RJ: Retention and effectiveness
of dental sealant after 15 years, J Am Dent
Assoc 122:34, 1991.
Simonsen RJ: Pit and fissure sealant [review
of the literature], Pediatr Dent 24:393,
2002.
Waggoner WF, Siegal M: Pit and fissure
application: updating the technique, J Am
Dent Assoc 127:351, 1996.
Mouth Protectors
Craig RG, Godwin WC: Properties of ath-
letic mouth protectors and materials, J Oral
Rehabil 29:146, 2002.
DeYoung AK, Robinson E, Godwin WC:
Comparing comfort and  wearability:
custom-made vs. self-adapted mouthguards,
J Am Dent Assoc 125:1112, 1994.
Farah JW, Powers JM, editors: Mouth protec-
tors and laboratory handpieces, Dent Advis
17(6):2, 2000.
Godwin WC, Craig RG, Koran A, et al:
Mouth protection in junior football play-
ers, Phys Sportsmed 10:41, 1982.
Padilla RR, Lee TK: Pressure-laminated ath-
letic mouth guards: a step-by-step process,
Calif Dent Assoc J 27:200, 1999.
Soporowski NJ: Fabricating custom athletic
mouthguards, Mass Dent Soc J 43(4):25,
1994,
Westerman B, Stringfellow PM, Eccleston
JA: EVA mouthguards: how thick should
they be? Dent Traumatol 18:24, 2002.
Wilkinson EE, Powers JM: Properties of
custom-made mouth protector materials,
Phys Sportsmed 14:77, 1986.
Wilkinson EE, Powers JM: Properties of
stock and mouth-formed mouth protec-
tors, J Mich Dent Assoc 68:83, 1986.
Svolve Please visit http://evolve.elsevier.com/Powers/dentalmaterials for additional practice and study support tools.

---

<!-- PDF page 52 -->

APPENDIX
3-
PENETRATION COEFFICIENT
The rate of penetration is determined by the configuration
(length, J, and radius, r) of the pit or fissure and by the pen-
etration coefficient (PC) of the sealant:
Rate = r(PC)
21
The penetration coefficient is related to the surface tension
(y) and viscosity (n) of the sealant and the contact angle (8)
of the sealant on the enamel:
PC= y (cos 0)
2(n)
