Repository: endoking5792/dental-study-material

# Dental Materials: Properties and Manipulation — 10th Edition — Chapter-wise Markdown

Converted from the supplied PDF. Each chapter is a separate Markdown file. PDF page markers are retained to help locate source material.

- [Chapter 1: Introduction to Restorative Dental Materials](./Chapter_01_Introduction_to_Restorative_Dental_Materials.md) — PDF pages 13–25
- [Chapter 2: Properties of Materials](./Chapter_02_Properties_of_Materials.md) — PDF pages 26–38
- [Chapter 3: Preventive Dental Materials](./Chapter_03_Preventive_Dental_Materials.md) — PDF pages 39–52
- [Chapter 4: Direct Esthetic Restorative Materials](./Chapter_04_Direct_Esthetic_Restorative_Materials.md) — PDF pages 53–65

File: textbooks/Dental Materials/Dental_Materials_Chapterwise_MD_All/Dental_Materials_Properties_and_Manipulation_10e_MD/Chapter_04_Direct_Esthetic_Restorative_Materials.md (part 2 of 2)
# Chapter 4: Direct Esthetic Restorative Materials
fifth-, sixth-, and seventh-generation bonding agents are listed
in Tables 4-6 and 4-7.
Examples of Fourth-, Fifth-, Sixth-, and
Seventh-Generation Bonding Agents
TYPE
PRODUCT
MANUFACTURER
Fourth
All-Bond 3
Bisco Dental Products
(Schaumburg, IL)
Scotchbond
3M ESPE (St. Paul, MN)
Multipurpose
Fifth
Bond-1
Pentron Clinical
(Wallingford, CT)
DENTSPLY Caulk (Milford, DE)
Prime & Bond NT
Sixth
Clearfil SE Protect
Kuraray America (New York,
(Type |)
NY)
Sixth
Adper Prompt L-Pop 3M ESPE
(Type Il)
Seventh —_ Clearfil S? Bond
Kuraray America
Optibond All-In-One
Kerr Corporation (Orange, CA)
Xeno IV DG
DENTSPLY Caulk
Composition and Reaction
A bonding agent consists of three components: etchant,
primer, and adhesive. The etchant for fourth- and fifth-
generation bonding agents typically is 34% to 37% phosphoric
acid in a gel. Many bonding agents contain a multifunctional
monomer (
) with both hydrophilic groups
to improve wetting and penetration of the treated dentin and
hydrophobic groups to polymerize and form a bond with the
composite. The primer and adhesive components usually
are carried in a solvent such as acetone, alcohol, or water.
In total-etch (or etch-and-rinse), multiple-bottle systems
(fourth generation), these components are packaged sepa-
rately. In total-etch, single-bottle systems (fifth generation),
the primer and adhesive are combined. Self-etching, sixth-
and seventh-generation systems contain acidic primers/
adhesives, which allow them to be used without prior etch-
ing with phosphoric acid and without rinsing.
Bonding to etched enamel is micromechanical and results
from good wetting and penetration of the surface as shown
in Figure 4-2. Bonding to dentin requires the removal of the
smear layer, which consists of hydroxyapatite and partially
denatured collagen, and decalcification of intertubular den-
tin to a depth of 1 to 5 um. The bonding agent penetrates
the exposed collagen and, unlike bonding to enamel, forms
a hybrid layer (Figure 4-8). The formation of a hybrid layer

---

<!-- PDF page 63 -->

CHAPTER 4
FIGURE 4-8 Hybrid layer formed by bonding agent penetrating
collagen from demineralized dentin. (From Powers JM, Finger WJ,
Xie J: Bonding of composite resin to contaminated human enamel
and dentin, J Prosthodont 4: 28, 1995.)
provides micromechanical retention to the dentin. Because
the morphology of dentin varies with its location, such as
number and size of tubules, bonding varies, especially in areas
of high tubule density (deep dentin) and sclerotic dentin.
Application of a bonding agent may require a drying step
to evaporate the solvent. An acetone-based bonding agent
dries more readily after being applied to the tooth than a
water-based system. Ethanol-based bonding agents require
an intermediate time for evaporating the alcohol solvent on
the tooth. Some bonding agents have been introduced that
are solvent free and do not require drying before curing.
Frequently, the bonding agent is polymerized separately
from the composite to minimize problems from shrinkage
during polymerization. As listed in Table 4-3, considerable
variation exists among reported bond strengths to tooth
structure. Modern bonding agents; however, bond equally
well to enamel and dentin. Regardless of the system, these
general directions should be followed:
. Isolate the surface to be bonded.
. Maintain a clean, moist surface.
. Follow the manufacturer’s directions carefully.
. Use a protective liner for deep cavities.
. Provide mechanical retention in the cavity design when
no enamel is available for etching and retention.
ak wWN
Most bonding agents bond more effectively to a moist
tooth surface than to one that is dry or very wet.
LIGHT-CURING UNITS
Visible light-curing units are used to activate polymerization
of light-cure materials. A common light source is a quartz-
tungsten halogen (QTH) bulb. Light is transmitted to the
hose tip by a fiberoptic bundle. Light-emitting diode (LED)
units are cordless and rechargeable (Figure 4-9). Light from
a plasma-arc source (PAC) or an argon laser also activates
polymerization. Examples of light-curing units are listed in
Direct Esthetic Restorative Materials
51
FIGURE 4-9 Light-emitting diode (LED) light-curing unit with pro-
tective shield for activating visible light-curing materials. (Courtesy
3M ESPE, St. Paul, MN.)
aN )8 5-38
Typical Light-Curing Units
TYPE
PRODUCT
MANUFACTURER
QTH light
Coltolux 75
Coltene/Whaledent (Mahwah, NJ)
Optilux 501
Kerr Corporation (Orange, CA)
LED light
Bluephase G2
Ivoclar Vivadent (Amherst, NY)
Elipar S10
3M ESPE (St. Paul, MN)
PAC light
Virtuoso Sapphire Den-Mat Holdings
LED, Light-emitting diode; PAC, plasma-arc source; Q7H, quartz-tungsten halogen.
Table 4-8. Desirable features of LED light-curing units are
listed in Box 4-1.
Although the light is filtered to provide only blue light, the
tip or the reflected light from the teeth should not be looked
at directly because of the high intensity. An eye-protection
device (orange shield) attached to a light-curing unit is shown
in Figure 4-9. Some lamps produce considerable heat, which
can produce pulpal irritation. Too much heat is generated if a
finger cannot be held 2 to 3 mm from the tip for 20 seconds.
Exposure times for polymerization vary, depending on the
type of lamp, depth of the composite, shade of the composite,
and type of composite. For typical QTH or LED lights, times
may vary from 10 to 60 seconds for a restoration 2-mm thick.
Curing times with PAC lights are shorter, although labora-
tory data suggest that some mechanical properties decrease
with shorter curing times. Microfilled composites require
longer exposure than microhybrid composites because the
small filler particles scatter the light more. Darker shades or
more opaque composites require longer exposure times (up
to 60 seconds longer) than lighter shades or more translu-
cent composites. In deep restorations, the composite may be
added and polymerized in layers, with one layer bonding to
another without any loss of strength.

---

<!-- PDF page 64 -->

52
DENTAL MATERIALS Properties and Manipulation
BOX 4-1
Desirable Features of Light-Emitting
Diode (LED) Light-Curing Units
Portable with stable docking station/stand
Good ergonomics—lightweight
Easily accessible controls
Digital readout clearly displayed
Probe is long enough (>7 mm) to reach posterior
surfaces
Sensor to indicate low battery
Light tip 8-10 mm in diameter
Built-in radiometer
Battery holds a charge for several hours of
use—extra battery provided
e Durable—diode lasts 5000 hours
e¢ Compatible with variety of initiators (third-generation)
e Autoclavable light tip or protective barrier
\e Easy to disinfect
Data from Farah JW, Powers JM, editors: LED light-curing units, Dent Advis 23(5):1,
2006.
QUICK REVIEW
Composites can be classified as microhybrid, microfilled,
and nanofilled, based on the particle size and distribution
of the filler. The trend has been toward the microhybrid and
nanofilled composites, which contain mostly submicron
filler particles with some nanofilled particles. These com-
posites permit high concentrations of filler, which can be
polished to a smooth surface. Both Bis-GMA and UDMA
oligomers are used. Currently, most composites are poly-
merized using blue light to initiate the reaction and thus
are single-paste systems supplied in syringes or compules.
Composites are used routinely for both anterior and pos-
terior restorations. Graded-sized fillers have allowed the
volume fraction of filler to be increased, in addition to the
wear resistance. Composites for special applications include
flowable, packable, laboratory, provisional, and core buildup
composites. When higher fluoride release is desirable in
low-stress-bearing restorations, compomers and glass and
resin-modified glass ionomers can be used. Compomers and
resin-modified glass ionomers are more esthetically pleas-
ing than glass ionomers. Fourth-, fifth-, sixth-, and seventh-
generation bonding agents used with composites bond well
to both enamel and dentin. However, bonding of compos-
ites to tooth structure is micromechanical, and acid etching
of enamel and dentin or the use of self-etching primers is
required. Most direct restorative resins are polymerized by
visible light-curing units.
SELF-TEST QUESTIONS
In the following multiple-choice questions, one or more of the
responses may be correct.
1. Which of these statements apply to the filler particles of
composites?
a. Microhybrid composites contain as much as 84%
filler by weight.
b. Fine-particle fillers range in size from 0.2 to 3 um.
c. Microfilled composites contain more filler than all-
purpose composites.
d. All-purpose composites contain more filler than
flowable composites.
. Which of the following statements about curing of com-
posites is/are true?
a. Exposure times of 2 to 3 seconds are needed for
polymerization with visible light.
b. Before light activation, the base and catalyst pastes
are mixed.
c. Lights with both blue and red wavelengths are equally
effective for polymerization.
d. Light from an argon laser will activate polymerization.
. Which of the composites with the following fillers may
be radiopaque?
a. Quartz
b. Lithium aluminum silicate
c. Colloidal silica
d. Barium glass
. Which of the following polymer systems are used for the
organic matrix in composites?
a. Bisphenol A-glycidyl methacrylate (Bis-GMA)
b. Poly(methyl methacrylate)
c. Urethane dimethacrylate (UDMA)
d. Polystyrene
. Which of the following initiator-accelerator systems is/
are needed for a light-activated composite?
a. Peroxide-amine
b. Diketone-amine
c. Organic acid—peroxide
d. Organic acid-metal ion
. Which of the following properties is/are higher for micro-
hybrid composites than for microfilled composites?
a. Polymerization shrinkage
b. Thermal expansion
c. Water sorption
d. Modulus of elasticity
. Which of the following is the best choice of restorative
material to achieve moderate to high strength, fluoride
release, and esthetics?
a. Composite
b. Compomer
c. Resin-modified glass ionomer
d. Glass ionomer
. Which of the following statements about laboratory
composites is/are true?
a. Curing using light, heat, and pressure increases the
wear resistance.
b. Bridges prepared from laboratory composites require
a metal substructure.
c. Fiber reinforcement increases their strength but
decreases their rigidity.
d. Restorations prepared from laboratory composites
typically are cemented with zinc phosphate cement.

---

<!-- PDF page 65 -->

CHAPTER 4 __ Direct Esthetic Restorative Materials
53
9. Which of the following statements about adhesion of
composite restorations to tooth structure is/are true?
a. Bonding is achieved to enamel by application of an
acid etchant followed by application of a bonding
agent and then the composite resin.
b. The bonding agent forms a hybrid layer with enamel.
c. The bonding agent forms a micromechanical bond
with enamel but a chemical bond with dentin.
d. Bonding agents with water as a solvent dry more
readily after application to the prepared tooth than
bonding agents with an acetone solvent.
e. Most bonding agents bond more effectively to a dry
tooth surface.
10. Which of the following statements about compomers is/
are true?
a. They are two-paste systems that self-cure within 2 to
3 minutes.
b. Because of their resin content, they require a bonding
agent for adhesion to tooth structure.
c. They typically are recommended for Class II restorations.
d. Theyalso are known as polyacid-modified composites.
11. Which of the following statements about provisional
composites is/are true?
a. Provisional composites are more color stable than
provisional acrylics.
b. Provisional composites have less shrinkage on curing
than provisional acrylics.
c. Provisional composites are more wear resistant than
provisional acrylics.
d. Provisional composites release more heat on curing
than provisional acrylics.
12. Which of the following statements apply to the packable
composites?
a. Their depth of cure allows bulk polymerization,
which has been shown to be clinically effective.
SUGGESTED SUPPLEMENTARY READINGS
b. Their wear rate is low (3.5 um/year), which is similar
to that of amalgam.
c. They are radiolucent.
d. They have similar or slightly less polymerization
shrinkage than all-purpose composites.
13. Which of the following statements apply to resin-
modified glass ionomer restorations?
a. The powder is an aluminosilicate glass, and the liquid
is a low-viscosity Bis-GMA polymer.
b. Resin-modified glass ionomers set immediately when
light cured and can be finished immediately.
c. The fluoride can be recharged by fluoride treatments
or brushing with fluoride-containing toothpaste.
d. They release fluoride better than fluoride-containing
composites do.
Use short answers to fill in the following blanks.
14. Bonding agents with self-etching primers (sixth- and
seventh-generation) do not require
and
15. LED light-curing units are typically
and
.
For the following statements, select true or false.
16. Nanofilled composites generally will have lower surface
roughness and higher gloss than microhybrid compos-
ites when polished by the same technique.
a. True
b. False
17. PAC light-curing units allow composites to be cured in a
shorter time than typical QTH lights without adversely
affecting properties.
a. True
b. False
American Dental Association Council on
Scientific Affairs: Statement on posterior
resin-based composites, J Am Dent Assoc
129:1627, 1998.
Berg JH: Glass ionomer cements, Pediatr
Dent 24:430, 2002.
Burgess JO, Walker R, Davidson JM: Poste-
rior resin-based composite: review of the
literature, Pediatr Dent 24:65, 2002.
Croll TP, Nicholson JW: Glass ionomer
cements in pediatric dentistry: review of the
literature, Pediatr Dent 24:423, 2002.
Donly KJ, Garcia-Godoy F: The use of resin-
based composite in children, Pediatr Dent
24:480, 2002.
Farah JW, Powers JM, editors: Laboratory
composites 20-year report, Dent Advis
22(3):1, 2005.
Farah JW, Powers JM, editors: Pediatric den-
tistry, Dent Advis 23(9):1, 2006.
Farah JW, Powers JM, editors: Finishing and pol-
ishing of composites, Dent Advis 24(7):1, 2007.
Farah JW, Powers JM, editors: Glass ionomers
and resin-modified glass ionomers, Dent
Advis 28(4):1, 2011.
Farah JW, Powers JM, editors: Focusing on
composite cores, Dent Advis 26(4):1, 2009.
Farah JW, Powers JM, editors: Current trends
in resin composites, Dent Advis 28(7):1, 2011.
Farah JW, Powers JM, editors: Update on LED
light-curing units, Dent Advis 26(9):1, 2009.
Farah JW, Powers JM, editors: Provisional
composites and liquid polishes, Dent Advis
27(4):1, 2010.
Farah JW, Powers JM, editors: Self-etch and
total-etch bonding agents, Dent Advis 28(8):
1, 2011.
Ferracane JL: Is the wear of dental compos-
ites still a clinical concern? Is there still a
need for in vitro wear simulating devices?
Dent Mater 22:689, 2006.
Garcia-Godoy F, Donly KJ: Dentin/enamel
adhesives in pediatric dentistry, Pediatr
Dent 24:462, 2002.
Swift EJ Jr: Dentin/enamel adhesives: review
of the literature, Pediatr Dent 24:456, 2002.
©volve Please visit http://evolve.elsevier.com/Powers/dentalmaterials for additional practice and study support tools.
