Repository: endoking5792/dental-study-material

# Dental Materials: Properties and Manipulation — 10th Edition — Chapter-wise Markdown

Converted from the supplied PDF. Each chapter is a separate Markdown file. PDF page markers are retained to help locate source material.

- [Chapter 1: Introduction to Restorative Dental Materials](./Chapter_01_Introduction_to_Restorative_Dental_Materials.md) — PDF pages 13–25
- [Chapter 2: Properties of Materials](./Chapter_02_Properties_of_Materials.md) — PDF pages 26–38
- [Chapter 3: Preventive Dental Materials](./Chapter_03_Preventive_Dental_Materials.md) — PDF pages 39–52
- [Chapter 4: Direct Esthetic Restorative Materials](./Chapter_04_Direct_Esthetic_Restorative_Materials.md) — PDF pages 53–65

File: textbooks/Dental Materials/Dental_Materials_Chapterwise_MD_All/Dental_Materials_Properties_and_Manipulation_10e_MD/Chapter_08_Impression_Materials.md (part 2 of 2)
T
T
T
T
ethers is indicated by a flexibility of 5% and 7%. With older
polyethers, the low flexibility caused problems in the removal
of the impression from the mouth, and a 4-mm rather than a
2-mm thickness of impression material between the tray and
the teeth was recommended.
FIGURE 8-11 A low-viscosity-high-viscosity impression of a maxil-
lary bridge case. Note the palate has been omitted from the tray
to make removal of the impression easier. (Courtesy GC America,
Alsip, IL.)
The dimensional change of polyethers is higher than that
of the addition silicones. The polyether absorbs water and
changes dimensions if stored in contact with water until
equilibrium is reached. Thus, polyether impressions should
not be stored in water and should be washed and dried after
removal from the mouth and disinfectants.
The aromatic sulfonic acid ester catalyst can cause skin
irritation, and direct contact with the catalyst should be
avoided. Thorough mixing of the catalyst with the base should
be accomplished to prevent any irritation of the oral tissues.
Manipulation
The polyether materials are supplied in two mixing systems:
(1) as a cartridge with a mixing gun and (2) as a sausage with
a dynamic mechanical mixer (Figures 8-12). A stock or indi-
vidual tray may be used, but in either instance an adhesive
should be used. The material generally is used in a single-
mix technique, but a syringe-tray technique may be used. If
a syringe-tray technique is desired, it is better to use the low-
and high-viscosity product.
The impression should be pulled slowly to break the seal
and then removed in a single stroke; it should be rinsed
with cold water, disinfected, and blown dry. The impression
should not be stored in water or in direct sunlight, and the
dies or models should be prepared promptly.
Unreacted polyether may be removed with organic sol-
vents such as acetone or chloroform or with soap and water.
The set elastomer may be removed with chloroform or other
chlorinated solvents, such as trichloroethylene.
Polyether materials have a good shelf life and should be
usable after 2 years of storage at room temperature.
DISINFECTION OF ELASTOMERIC
IMPRESSIONS
A variety of disinfectants—including (1) neutral glutaral-
dehyde, (2) acidified glutaraldehyde, (3) neutral phenolated
glutaraldehyde, (4) phenol, (5) iodophor, and (6) chlorine

---

<!-- PDF page 115 -->

CHAPTER 8 _ Impression Materials
103
FIGURE 8-12 Polyether impression material (A) Polyether impression supplied in cartridges and
sausages (B) dynamic mechanical mixer and dynamic mixing tips. (Courtesy 3M ESPE, St. Paul, MN.)
dioxide—may be used to disinfect addition silicone and
polyether impressions. The impressions are immersed in
appropriately diluted solutions for 10 minutes, except for
chlorine dioxide, in which they are immersed for only 3 min-
utes. The accuracy of high-strength stone dies poured into
these impressions was excellent for addition silicones but was
unacceptable for polyethers. As a result, disinfection of poly-
ether impressions by immersion is not recommended except
for very short (2 to 3 minutes) times in chlorine compound
disinfectants. Also, the surface quality of high-strength stone
dies poured against the impressions is acceptable. Overall,
the selection of the impression material is of greater impor-
tance than the selection of the disinfectant. Times for disin-
fection vary, so product data should be used to determine the
appropriate immersion time.
ELASTOMERIC MATERIALS FOR BITE
REGISTRATION
Bite registrations in the past have been taken in wax as dis-
cussed in Chapter 10. However, the following factors limit the
accuracy of wax bite registrations: (1) distortion on removal,
(2) release of internal stress on storage, (3) high flow proper-
ties, and (4) large dimensional change from mouth to room
temperature. Elastomeric bite registration materials ideally
should (1) be fast setting, (2) be mousse-like in the tray, (3)
have no taste or odor, (4) be rigid when set, and (5) be easy
to trim.
Addition silicone and polyether materials are now com-
monly used to take bite registrations. Examples of bite regis-
tration materials are listed in Table 8-2. Most of the products
are addition silicones supplied as auto-mixing systems. The
addition silicones are noted for their short working times of
1.5 to 3 minutes, low strain in compression (high stiffness)
of 1% to 2%, no measurable flow of 0.01%, and low dimen-
sional change at 1 day of about —0.08% and at 7 days of about
—0.13%. The properties of the polyether bite registration
material are similar, except for a higher dimensional change
at 1 and 7 days of about —0.3%. Based on these properties,
the elastomeric bite registration materials are superior to
waxes for taking bite registrations. Elastomeric bite regis-
tration materials should not be used for crown and bridge
impressions because they have less elastic recovery than cor-
responding impression materials.
DIGITAL IMPRESSIONS
Several digital impression systems are currently on the mar-
ket that allow the dentist to take a digital impression in place
of a traditional elastomeric impression (Table 8-5). Two of
these systems (CEREC AC, Figure 8-13, A, and E4D Dentist,
Figure 8-13, B) offer the option of in-office design and mill-
ing but also allow design and milling by dental technicians.
Two other systems (iTero, Figure 8-14, A, and Lava Chairside
Oral Scanner C.O.S., Figure 8-14, B) produce digital impres-
sions that require design and milling at a dental laboratory or
milling center. All of these systems can produce models from
their digital files.
Milling centers and dental laboratories can use
to produce restorations directly from the digital impression
data. Restorations can be milled from a variety of materials
such as composites, feldspathic porcelain, leucite-reinforced
ceramic, lithium disilicate ceramic, and zirconia. Wax pat-
terns and acrylic provisional restorations can also be milled.
The digitally produced models can be used to produce resto-
rations by traditional methods in the dental laboratory.
Digital impressions offer a precise fit with fewer incidents
of remakes and shorter seating/adjustment time.
QUICK REVIEW
Elastomeric impression materials are distinguished from
hydrocolloid impression materials by their stability in air
after setting, their excellent reproduction of surface detail,
and their higher tear strengths. The addition silicones have
very low shrinkage on setting, low flow, and high elastic
recovery, which makes them the most accurate impression

---

<!-- PDF page 116 -->

104
DENTAL MATERIALS Properties and Manipulation
a7.\-)8=t:2
Digital Impression Systems
PRODUCT
MANUFACTURER
TYPE OF IMAGING
IN-OFFICE MILLING
LABORATORY MILLING
3M ESPE Lava
3M ESPE (St. Paul, MN)
LED-continuous video
No
Yes
Chairside Oral
Scanner C.O.S.
CEREC AC
Sirona Dental Systems
Bluecam LED
Yes
Yes
(Charlotte, NC)
E4D Dentist
D4D Technologies
Laser
Yes
Yes
(Richardson, TX)
iTero
Cadent (Carlstadt, NJ)
Laser
No
Yes
FIGURE 8-13 In-office CAD/CAM systems. A, CEREC AC. B, E4D Dentist. (A, Courtesy Sirona Dental
Systems, Charlotte, NC. B, Courtesy D4D Technologies, Richardson, TX.)
FIGURE 8-14 Digital impression systems. A, iTero. B, Lava Chairside Oral Scanner C.O.S.
(A, Courtesy Cadent, Carlstadt, NJ. B, Courtesy 3M ESPE, St. Paul, MN.)

---

<!-- PDF page 117 -->

material. Polyether impression materials have excellent wet-
tability. Addition silicones can be disinfected by immersion.
The accuracy and dimensional stability of addition silicone
bite registration materials make them the preferred mate-
rial for recording occlusal relationships. Digital impressions
offer a precise fit with fewer incidents of remakes and shorter
seating/adjustment time.
Alginate is an irreversible hydrocolloid impression mate-
rial that owes its wide use to the simplicity of the system
and technique of use combined with adequate flexibility,
strength, and clinical accuracy for study models of dentu-
lous patients. Alginates do not yield adequate surface detail
on high-strength stone models to be used to make highly
precise crown and bridge restorations. Alginate impressions
should be poured promptly because they change dimensions
when stored in air and water. When stored in 100% rela-
tive humidity, some alginates can be stored for up to 5 days
before significant changes take place. Alginate impressions
may be disinfected by immersion without clinically signifi-
cant dimensional changes.
SELF-TEST QUESTIONS*
In the following multiple-choice questions, one or more
responses may be correct.
1. Which of the following statements is/are true?
a. An impression gives a negative reproduction of a
tooth.
b. An impression gives a positive reproduction of the
soft tissue.
c. The die of a mandibular molar is a positive duplica-
tion of the tooth.
d. The die of a maxillary molar is a negative duplication
of the tooth.
e. When an impression rests on its tray, the lowest area
of the impression is the cuspal surface.
2. Indicate whether the following impression materials are
classified as rigid or flexible:
. Polyether
. Zinc oxide-eugenol
. Alginate hydrocolloid
. Polysulfide
. Addition silicone
Dental impression compound
. Addition silicone-polyether hybrid
wemoange
3. Indicate which of the functions listed in the right-hand
column correspond to the components of alginate
impression material listed in the left-hand column.
a. Calcium sulfate
1. Soluble alginate
b. Sodium alginate
2. Retarder, reacts first
c. Water
with CaSO,
d. Sodium phosphate
3. Insoluble alginate
e. Calcium alginate
4. Gel formation
*Self-Test Questions cover material in Chapter 8 and in Appendix 8-1.
CHAPTER 8 _ Impression Materials
105
f. Diatomaceous earth
5. Provides soluble
g. Quaternary
calcium ions
ammonium flexibility
6. Controls consistency of
of impression
mix and
compounds or
7. Makes the powder
chlorhexidine
dustless
h. Glycols
8. Provides disinfection
quality
. The alginate hydrocolloid:
a. Consists of calcium alginate that has precipitated into
a fibrous network with water occupying the interven-
ing capillary spaces
b. Is a reversible hydrogel
c. Sets bya double decomposition-precipitation reaction
d. Usually contains salts to counteract the inhibiting effect
of alginate on the setting of gypsum model material
. Regular-setting alginate should do which of the
following?
a. Develop a smooth, creamy consistency free of graini-
ness in less than 30 seconds
b. Set within 2 to 4% minutes
c. Set more slowly if mixed with cold water
d. Set more slowly if mixed to a thin consistency
. The elastic recovery of alginate can be maximized clini-
cally by which of the following?
a. Increasing the time in the mouth before removal of
the impression
b. Using a mix of thinner consistency
c. Decreasing the percentage of deformation during
removal of the impression
d. Using more material between the tray and the teeth
. Which of the following statements is/are true?
a. Alginate impressions should be stored for as short a
period as possible.
b. Alginate gels expand when stored in water.
c. Alginate gels shrink when stored in air or 100% rela-
tive humidity.
d. Modern alginate impressions can be stored in 100%
relative humidity without serious dimensional
changes for up to 5 days.
. Which of the following statements is/are true for
alginate?
a. The can of alginate should be aerated, or fluffed up,
before dispensing the powder for each mix.
b. The powder-dispensing cup should be overfilled
slightly to allow the powder to fill the cup after
compaction.
c. The powder should be added to the water and initially
stirred to wet the particles.
d. Graininess in the mix and poor detail in the impres-
sion can result from insufficient mixing.
e. Alginate should be mixed with a vigorous strop-
ping or wiping action against the side of the rubber
bowl.

---

<!-- PDF page 118 -->

106
9.
10.
11.
12.
13.
DENTAL MATERIALS Properties and Manipulation
Which of the following statements is/are true with
respect to alginates?
a. Mixed alginate generally is added to the anterior por-
tion of the tray and pushed toward the posterior part.
b. Patient gagging can be minimized by reducing the
amount of alginate in the posterior palatal area.
c. The posterior portion of the tray usually is seated
first.
d. Sufficient alginate should be present in the anterior
part of the tray to record the soft tissues.
e. The clinical setting time is reached when the surface
is no longer tacky.
Which of the following statements is/are true for algi-
nate impressions?
a. The impression should be rinsed with cool water to
remove any saliva or blood and then disinfected.
b. Excess water that collects in the cuspal areas of the
impression causes the gypsum model to be weak in
these areas.
c. The impression should be placed facedown on the
bench to allow excess water to drain.
d. The impression can be stored for a short period if
tightly wrapped in a damp towel.
e. Alginate not supported by the tray need not be cut
away because it is away from the area of interest.
Indicate which of the elastomeric impression materi-
als listed in the right-hand column contain the com-
ponents listed in the left-hand column, and indicate
the function of each component in the left-hand col-
umn by selecting the matching item in the right-hand
column.
a. Polymer containing
ethylene imine terminal
1. Polyether
2. Addition silicone
groups
3. Addition silicone-
b. Vinyl-terminated
polyether hybrid
siloxane
4. Base
c. Siloxane with ethylene
5. Catalyst
imine side groups
d. Sulfonic acid ester
e. Chloroplatinic acid
A comparison of the properties of elastomeric impres-
sion materials would indicate which of the following?
a. Addition silicones show less dimensional change
than polyethers.
b. Polyethers are stiffer than addition silicones.
c. Polyethers show less flow than addition silicones.
d. Addition silicones show less permanent deformation
than polyethers.
e. Addition silicones show less working time than
polyethers.
Which of the following properties apply to a regular-
consistency addition silicone impression material?
a. Dimensional change at 24 hours of about —0.1%
b. Elastic recovery on removal from typical undercuts of
more than 99%
14.
15.
16.
17.
18.
19.
c. Positive tissue culture tests on mixed material
d. Requires special gypsum die material
e. Highly flexible
f. High flow under low forces
Which of the following statements apply to polyether
impression materials?
a. Polyether impressions are inaccurate because they
absorb water and change dimensions.
b. Soft polyether products are stiffer than addition
silicones.
c. Polyethers exhibit less elastic recovery than addition
silicones.
d. The products with higher stiffness can be compen-
sated for by an increase in the thickness of impression
material between the impression area and the tray.
The impression material that shows the least dimen-
sional change as a result of disinfection by immersion is
which of the following?
a. Alginate
b. Addition silicone
c. Polyether
Which of the statements is/are true for addition
silicones?
a. Many products release hydrogen after setting, and
high-strength stone models should not be poured
until 1 hour after setting.
b. Most products are all hydrophilic because of the addi-
tion of surfactants.
. They are available only as monophase systems.
d. They are available as auto-mixing systems.
e. The putties should be mixed while latex gloves are
worn to protect the operator from the catalyst.
a
Which statement(s) is/are true for immersion disinfec-
tion of impression materials?
a. The accuracy of polyether impressions is the least
affected.
b. Selection of the type of disinfectant is more impor-
tant than selection of the impression material.
c. Addition silicones are the least affected
by disinfection.
d. None of the above.
Which of the following statements is/are true for elasto-
meric bite registration materials?
a. They are highly flexible.
b. They have very low flow once set.
c. They are addition silicones or polyethers.
d. They have long working times.
e. They usually are supplied as auto-mixing systems.
Use short answers to fill in the following blanks.
impression materials are restricted
to use in areas where no undercuts exist, whereas
impression materials can be used to
make impressions of both undercut and nonundercut
areas.

---

<!-- PDF page 119 -->

20.
describes the formation of an exu-
date (liquid) on the surface of set alginate on standing,
even if stored in a moist environment.
21. Alginate is called a(n)
hydrocolloid.
22. The only suitable model materials for pouring into algi-
nate impressions are
products.
23. An elastomeric impression material that is readily wetted
by water or saliva is a
material.
24. Elastomeric impression products that are suitable for use
as a syringe material as well as a tray material are identi-
fied as
materials.
Use short statements to answer the following questions.
25. You have taken an alginate impression that has accept-
able qualities except the alginate tore. What could have
caused the problem, and how might a satisfactory
impression be made?
26. You have taken an alginate impression and find you have
a number of voids in critical areas. What are the pos-
sible causes, and what should be corrected in retaking
the impression?
27. You made a mix of alginate impression material, and it
set before you could fully seat the impression. What are
the possible causes for this problem, and how would you
avoid it when retaking the impression?
For the following statements, answer true or false.
28. Manufacturers produce regular-set and fast-set alginates
by adjusting the amount of sodium phosphate in the
powder, which reacts preferentially with calcium sul-
fate compared with the sodium alginate when water is
added.
a. True
b. False
29. All of the following shorten the setting time of alginate
impression materials: (1) increased temperature of the
mix water, (2) decreased water-to-powder ratio, and (3)
increased room temperature.
a. True
b. False
30. The manipulation of regular-setting-time alginate
impression materials includes the following: (1) adding
the powder to the water, (2) stirring to wet the powder
with water, and (3) spatulating for 30 seconds.
a. True
b. False
31. Alginate impression materials are set completely when
they lose their tackiness, and therefore waiting an extra
1 to 2 minutes before removal does not improve the tear
strength.
a. True
b. False
32.
33.
34.
35.
36.
37.
38.
39.
40.
Al.
CHAPTER 8 _ Impression Materials
107
Rapid removal of set alginate impressions decreases the
chance of tearing the impression but does not increase
its accuracy.
a. True
b. False
Large portions of set alginate unsupported by the tray
should be cut away because its weight can distort the
impression.
a. True
b. False
Rinsing the alginate impression is unnecessary because
the powder contains disinfectants such as quaternary
ammonium or chlorhexidine compounds.
a. True
b. False
Alginate gels are irreversible with respect to heat.
a. True
b. False
The advantages of an elastomeric impression compared
with alginate are the following: (1) better dimensional
stability on storage, (2) higher tear strengths, and (3)
better surface detail transferred to dental stone models.
a. True
b. False
Addition silicone impression materials are noted for the
following: (1) short-medium setting times, (2) high tear
strengths, and (3) excellent recovery of deformation on
removal.
a. True
b. False
Soft polyether impression materials are noted for (1)
being very stiff when set, (2) having high tear strengths,
and (3) having long setting times.
a. True
b. False
Addition silicone impression materials are noted for (1)
their high accuracy and stability with time and (2) being
available in auto-mixing systems.
a. True
b. False
If the instructions for an addition silicone material say
you should wait an hour before pouring a stone model,
pouring at 15 minutes will probably result in surface
bubbles in the model from the release of hydrogen.
a. True
b. False
The easier the wetting of an elastomeric impression by a
mix of dental stone, the greater chance of bubbles in the
model.
a. True
b. False

---

<!-- PDF page 120 -->

108
42. Digital impressions can only produce restorations that
are milled in the dental office.
a. True
b. False
DENTAL MATERIALS Properties and Manipulation
43, Digital impressions offer a precise fit with fewer inci-
dents of remakes but longer seating/adjustment time.
a. True
b. False
SUGGESTED SUPPLEMENTARY READINGS
Baumann MA: The influence of dental gloves
on the setting of impression materials, Br
Dent
J 179:130, 1995.
Council on Dental Materials, Instruments
and Equipment, Council on Dental Prac-
tice, and Council on Dental Therapeutics:
Infection control recommendations for the
dental office and the dental laboratory, J
Am Dent Assoc 116:241, 1988.
Drennon DG, Johnson GH: The effect of
immersion disinfection of elastomeric
impressions on the surface detail and
reproduction of improved gypsum casts, J
Prosthet Dent 63:233, 1990.
Drennon DG, Johnson GH, Powell GL: The
accuracy and efficacy of disinfection by
spray atomization on elastomeric impres-
sions, J Prosthet Dent 62:468, 1989.
Farah JW, Powers JM, editors: Alginate and
alginate substitutes, Dent Advis 24(2):1,
2007.
Farah JW, Powers JM, editors: Impression
and bite registration materials, Dent Advis
28(2):1, 2011.
Farah JW, Powers JM, editors: CAD/CAM
update, Dent Advis 26(7):1, 2009.
Farah JW, Powers JM, editors: Digital impres-
sions, Dent Advis 27(6):1, 2010.
Johnson GH, Drennon DG, Powell GL:
Accuracy of elastomeric impression mate-
rials disinfected by immersion, J Am Dent
Assoc 116:525, 1988.
Look JO, Clay DJ, Gong K, et al: Preliminary
results from disinfection of irreversible
hydrocolloid impressions, J Prosthet Dent
63:701, 1990.
©volve Please visit http://evolve.elsevier.com/Powers/dentalmaterials for additional practice and study support tools.

---

<!-- PDF page 121 -->

AGAR HYDROCOLLOID IMPRESSION
MATERIAL
Agar hydrocolloid was the first successful flexible aqueous
impression material used in dentistry. The flexibility of the
material at the time it is removed from the mouth allows
impression of undercut areas and thus fully dentulous
impressions of the entire arch. Although agar hydrocolloid is
an excellent impression material and yields accurate impres-
sions, alginate hydrocolloid and elastomeric impression
materials have largely replaced it. The preference for algi-
nates has been a result of the minimum equipment required
in their clinical application, and the advantage of elastomeric
impressions has been their greater dimensional stability and
the improved quality of gypsum models.
Agar impression material is supplied as a gel in a collaps-
ible tube or as a number of cylinders in a glass jar. The first
form is used with a water-cooled impression tray and the
second with a syringe. The syringe material may be used in
combination with a tray material.
The gel of the tray material consists of 12% to 15% agar,
0.2% borax as a strength improver, 1% to 2% potassium sul-
fate to ensure proper setting of the gypsum model and die
materials against the agar, 0.1% benzoates as preservatives,
other additives to control the flow of the material when
heated, the flavoring, and 80% to 85% water as the balance.
The syringe materials have the same components but a lower
concentration of agar (approximately 6% to 8%).
Asol is a colloidal system in which the dispersed phase
is solid and the continuous phase is liquid.
The agar gel is converted to a sol by heating in water, usu-
ally boiling, 100 °C, and becomes a gel again by cooling to
43.3 °C. Once the gel has been converted to a sol, it remains
fluid for extended periods (all day) by being stored at 65.7
°C. The gel has a liquefaction temperature different from its
solidification temperature of the sol; this is termed hyster-
esis and has important clinical significance. Agar hydrocol-
loid impression material is called a reversible hydrocolloid
because the transformation of the gel to the sol is reversible
with respect to heat.
Agar impressions are highly accurate at the time of
removal from the mouth but shrink when stored in air or
APPENDIX
8-1
100% relative humidity and expand when stored in water as
with alginate. The least dimensional change occurs when the
impressions are stored in 100% humidity; however, prompt
pouring of plaster or stone models is recommended.
More information on the properties and manipulation
of agar hydrocolloids is presented in earlier editions of this
textbook.
CONDENSATION SILICONE IMPRESSION
MATERIALS
Condensation silicone impression materials are not used
commonly in the dental office but rather are used as an
accurate duplicating material in the dental laboratory. This
impression material is supplied as a base and an accelera-
tor (or catalyst). The base paste contains a moderately low-
molecular-weight silicone liquid, called a dimethylsiloxane,
which has reactive -OH groups. Reinforcing agents such as
silica are added to give the proper consistency to the paste
and stiffness to the set elastomer. The accelerator usually is
supplied as a liquid but may be provided as a paste by the use
of thickening agents. The accelerator consists of a tin organic
ester suspension and an alkyl silicate such as ortho-ethyl
silicate.
The multifunctional ethyl silicate produces a network or
cross-linked structure that partly accounts for the low val-
ues of permanent deformation and flow. The ethyl alcohol
produced as a by-product in the reaction gradually evapo-
rates and contributes to the rather high shrinkage during the
first 24 hours after setting. The setting reaction is sensitive
to moisture and heat, with increases in either resulting in
shorter setting and working times.
Manufacturers typically supply condensation silicones in a
putty-wash (very low viscosity) combination. The putty-wash
system increases the accuracy of the impressions because the
putty has a lower dimensional change than the wash mate-
rial. Also, the dimensional change of the putty affects accu-
racy little because it occurs before the final impression is
taken, and the dimensional change of the thin layer of wash
material is small. Now some products are supplied as a low-
viscosity material in an automixed cartridge system.
The qualitative ratings of the physical and mechanical
properties of condensation silicones are presented in Table
8-4. The dimensional change during 24 hours after setting is
—

---

<!-- PDF page 122 -->

110
DENTAL MATERIALS Properties and Manipulation
FIGURE 8-15 Sticks and cones of impression compound. (From
Hatrick CD, Eakle WS, Bird WF: Dental Materials: Clinical Applica-
tions for Dental Assistants and Dental Hygienists, ed 2, St Louis,
2011, Saunders.)
relatively high. About 50% of the dimensional change occurs
during the first hour after setting, and the remaining 50%
occurs between 1 and 24 hours.
More information on the properties and manipulation of
condensation silicones is presented in earlier editions of this
textbook.
POLYSULFIDE IMPRESSION MATERIALS
The
impression materials (also called rubber
base) are supplied as two pastes, with one tube labeled
catalyst or accelerator and the other marked base. Three
types are available and are classified as low, medium, and
high viscosity. The low-viscosity class is used as a syringe
material in combination with a tray material, and the
medium material is used alone. The low-viscosity material
also is used for denture impressions in combination with a
custom-made tray.
The base material consists of about 80% low-molecular-
weight organic
and contains reactive
groups (-SH) and 20% reinforcing agents, such as titanium
dioxide, zinc sulfate, copper carbonate, or silica. The accel-
erator, or catalyst, tube contains a compound that causes the
mercaptan groups to react to form a polysulfide elastomer.
The catalyst is carried by an inert oil such as dibutyl or dioc-
tyl phthalate. The most common catalyst is lead dioxide, with
or without manganese dioxide; using it results in the paste
being dark brown to dark gray. Another catalyst system is
copper hydroxide, and when mixed with the white base paste
a blue-green color results.
A qualitative ranking of physical and mechanical prop-
erties for polysulfide impression materials is given in Table
8-4. The permanent deformation values of 2% to 3% (elas-
tic recovery of 97% to 98%) indicate that compression dur-
ing removal of the impression material should be kept to a
minimum.
Polysulfide impression materials shrink 0.3% to 0.4%
during the first 24 hours, and thus models and dies should
be prepared promptly. Studies indicate that accuracy is
improved slightly if the models or dies are prepared 30 min-
utes after removal, but certainly no long delays should occur.
Materials with a dimensional change of 0.4% or less have
been clinically successful.
More information on the properties and manipulation of
polysulfide impression materials is presented in earlier edi-
tions of this textbook.
RIGID IMPRESSION MATERIALS
Impression Compound
The principal application of
is for a
check impression to determine whether the cavity prepara-
tion contains undercuts that would cause problems in cast
gold alloy restorations. Impression compound is composed
of resins, waxes, organic acids, fillers, and coloring agents
and is supplied as sticks or cones (Figure 8-15).
Impression compound is heated cautiously over a flame
or in hot water until thoroughly softened and then pressed
into the cavity preparation and held firmly until it cools thor-
oughly. A water spray of 16° to 18 °C may be used to aid in
the cooling. It is then removed and the impression checked
for indications of fracture or deformation, which would indi-
cate undesirable undercut areas in the cavity preparation.
Zinc Oxide—Eugenol
Elastomeric impression materials almost have eliminated the
use of zinc oxide-eugenol impression pastes for edentulous
impressions. It is supplied in two tubes: one contains zinc
oxide, oils, and additives, and the other contains eugenol,
oils, resin, and additives. Equal lengths of the two pastes are
mixed with a spatula, and the material initially sets in 3 to
5 minutes with a final setting time of less than 10 minutes.
The reacted material consists of a matrix of amorphous zinc
eugenolate that holds the unreacted zinc oxide particles
together. The dimensional change during setting is about
0.1%. The material is not strong and thus must be supported
by an impression tray. No separating medium is needed
before a stone model is poured, and after the stone has set it
can be separated from the impression by immersion in hot
water at 50° to 60°C for 5 to 10 minutes.
