Repository: endoking5792/dental-study-material

# Dental Materials: Properties and Manipulation — 10th Edition — Chapter-wise Markdown

Converted from the supplied PDF. Each chapter is a separate Markdown file. PDF page markers are retained to help locate source material.

- [Chapter 1: Introduction to Restorative Dental Materials](./Chapter_01_Introduction_to_Restorative_Dental_Materials.md) — PDF pages 13–25
- [Chapter 2: Properties of Materials](./Chapter_02_Properties_of_Materials.md) — PDF pages 26–38
- [Chapter 3: Preventive Dental Materials](./Chapter_03_Preventive_Dental_Materials.md) — PDF pages 39–52
- [Chapter 4: Direct Esthetic Restorative Materials](./Chapter_04_Direct_Esthetic_Restorative_Materials.md) — PDF pages 53–65

File: textbooks/Dental Materials/Dental_Materials_Chapterwise_MD_All/Dental_Materials_Properties_and_Manipulation_10e_MD/Chapter_11_Casting_Alloys_Wrought_Alloys_and_Solders.md (part 2 of 2)
# Chapter 11: Casting Alloys Wrought Alloys and Solders
have ceramic applied in areas where esthetics are important but have alloy where the margin of the
restoration meets the tooth (A-D). On the facial margins, the alloy is extremely thin (black arrows) to
hide the alloy. Clinically, ceramic-alloy restorations (E-J) may have various configurations for ceramic
application. In the anterior, the ceramic is applied on the facial and proximal surface to maximize
esthetics (E, F). Many times, the ceramic is applied over the entire occlusal surface (red arrows) but
may be limited to ensure occlusion in alloy (b/ue arrows). On the tissue side of a pontic (green arrow in
J), ceramic may be used as well. (E, F, Courtesy Richard V. Tucker, University of Washington Depart-
ment of Restorative Dentistry, Seattle, WA. G-J, Courtesy E.R. Schwedhelm, University of Washington
Department of Restorative Dentistry, Seattle, WA.)

---

<!-- PDF page 156 -->

144
DENTAL MATERIALS Properties and Manipulation
ay\=) 8-8 hea Common Casting Alloys and Primary Uses
ALLOY TYPE
USES
COMMENTS
High-Noble Alloys
Au-Pt (Zn)
—Full-alloy restorations (without ceramic)
—Some alloys contain small amounts of zinc to harden the alloy.
—Ceramic-alloy restorations (“porcelain
—Alloy has low modulus and tends to corrode.
fused-to-metal”)
Au-Pd (Ag)
—Full-alloy restorations
—Alloys may or may not contain silver.
—Ceramic-alloy restorations
—Most versatile high-noble alloy.
—Implant substructures
—Low corrosion under diverse oral conditions.
Au-Cu-Ag
—Full-alloy restorations (without ceramic)
—Low-melting range alloys.
—Cannot be used for ceramic-alloy restorations.
Noble Alloys
Au-Ag-Cu
—Full-alloy restorations (without ceramic)
—Reduced gold alloy.
—Cannot be used for ceramic-alloy restorations.
—Higher corrosion than Au-Cu-Ag high-noble alloy above.
Pd-Cu
—Full-alloy restorations (without ceramic)
—Higher modulus than Au-based high-noble alloys.
—Ceramic-alloy restorations
—Corrosion is higher than Au-based alloys.
—High strength; moderate hardness.
— Difficult to cast and manipulate.
Ag-Pd
—Full-alloy restorations (without ceramic)
—Ceramics tend to discolor (“green”) if precautions are not
—Ceramic-alloy restorations
taken.
—Highest corrosion of the noble alloys.
Predominately Base-Metal Alloys
Ni-Cr (Be)
—Ceramic-alloy restorations
—Alloys contain beryllium.
—Partial denture frameworks
—Casting, finishing, and ceramic application challenging.
—Among strongest and hardest of the casting alloys.
—High modulus, excellent rigidity for restorations.
—Highest corrosion among all casting alloys.
—Must consider allergy to nickel.
Ni-Cr (Be free)
—Ceramic-alloy restorations
—Partial denture frameworks
—Alloys do not contain beryllium.
—Casting, finishing, and ceramic application challenging.
—Among strongest and hardest of the casting alloys.
—High modulus, excellent rigidity for restorations.
—Lower corrosion than NiCr (Be).
—Must consider allergy to nickel.
Co-Cr
—Ceramic-alloy restorations
—Partial denture frameworks
—Implant substructures
—Casting, finishing, and ceramic application are challenging.
—Strongest and hardest of the casting alloys.
—High modulus, excellent rigidity for restorations.
—Corrosion intermediate between noble and Ni-Cr alloys.
—Allergy to cobalt possible but less common than nickel.
Alloy oxide
Gingival ceramic
Opaque
Alloy
FIGURE 11-10 Ceramic-alloy bonding. The bonding of ceramic to
alloy is nearly always mediated by a thin, adherent oxide that forms
on the alloy. The opaquing ceramic chemically combines with the
alloy oxide, thereby forming covalent bonds that retain the ceramic
to the alloy with high affinity. The boundaries between the alloy,
oxide, and ceramic are not distinct as shown here but are graded.
Any flaw in the alloy oxide will compromise the bond between alloy
and ceramic.
The thermal expansion of ceramic-bonding alloys is
another property critical to ceramic—alloy bonding (Chapter
14). Alloys and ceramics expand when heated and contract
when cooled. The amount of expansion (or contraction) is
called the coefficient of thermal expansion and has units of
(°C) (Chapter 2). A high coefficient of thermal expansion
indicates more expansion on heating and more contrac-
tion on cooling. When ceramic is heated with the alloy at
a high temperature (e.g., about 1000° C), the ceramic inter-
acts with and bonds to the alloy through the oxide layer.
As the ceramic-alloy combination is cooled, the contrac-
tion of the two materials together must be compatible or
the ceramic will crack while cooling to room temperature.
In practice, the alloy should contract slightly more than the
ceramic to reduce the risk of fracture during cooling or dur-
ing service. Thus, the coefficient of thermal expansion for the

---

<!-- PDF page 157 -->

CHAPTER 11
alloy should be about 0.5 x 10-§/° C greater than that of the
ceramic. As with melting ranges, not all ceramic-bonding
alloys are compatible with all ceramics in terms of thermal
expansion-contraction compatibility. This compatibility
issue has become even more complex with the advent of new
veneering ceramics. The recommendations of the alloy man-
ufacturer should be followed exactly. Coefficient of thermal
expansion is discussed further in Chapter 14.
Problems Encountered with Ceramic-Alloy
Bonding
Clinically, ceramic—alloy restorations pose several special prob-
lems that do not occur for all-alloy restorations. The color of the
oxide on the metal is onesuch problem. The color of oxides varies
from light yellow on high-noble alloys and some noble alloys to
dark gray or even black oxides on some base-metal alloys. The
color of the oxide must be masked completely by the porcelain,
or the restoration will look unnatural (Figure 11-11). Opaqu-
ing ceramics are used to mask the oxide color (Chapter 14),
but gray and black oxides are much more difficult to mask than
the light yellow oxides. For this reason, base-metal alloys are
more difficult to use in ceramic—alloy restorations.
During the application of the ceramic, some of the metals
in the alloy vaporize and may discolor the ceramic by react-
ing with the ceramic. Such discoloration is called greening
because the ceramic contaminated in this manner has a slight
greenish tinge. Esthetically, the color of the contaminated
ceramic is unacceptable. Alloys that contain high amounts
of silver and copper are at higher risk for greening problems
because these elements are more volatile during ceramic firing.
The ceramic oven itself also may be contaminated with copper
or silver and subsequently may contaminate ceramics fired in
the oven. To a large extent, greening is avoided by selecting
an appropriate alloy, firing the restoration at the appropriate
temperature, and cleaning the ceramic oven periodically.
FIGURE 11-11 Effect of opaquing ceramic—alloy restorations. In this
restoration, the opaque layer was purposely omitted. Without the
opaque layer, the dark metal oxide of the nickel-based alloy shows
through the ceramic and discolors the entire restoration. Such a res-
toration would not be suitable for use in a patient. (Courtesy Cindy
Oxford, Georgia Health Sciences University, Augusta, GA.)
Casting Alloys, Wrought Alloys, and Solders
145
Debonding of ceramic from alloy often is a severe clini-
cal challenge and may require replacement of the res-
toration and re-preparation of the tooth.
Perhaps one of the most difficult problems with ceramic-
alloy restorations is the debonding of the ceramic after
cementation in the mouth. In debonding, some or all of the
ceramic fractures from the alloy substructure. Because the
crown is permanently cemented, removal of the crown with-
out further damaging the restoration is almost impossible.
Even if the crown can be removed successfully, the ceramic
is difficult to repair because of many technical issues. Thus,
debonding is a challenging clinical problem because it is
esthetically urgent and expensive to correct. The best solu-
tion to this problem is to prevent it by the selection of com-
patible alloy and ceramics and the proper manipulation of
these materials during fabrication. When debonding occurs,
repair of the restoration is sometimes possible at least tem-
porarily with a composite material bonded to the metal
substructure (Chapter 4). However, in general ceramic
debonding requires that an entirely new restoration be fab-
ricated. In large fixed partial dentures, the costs in time and
money for replacement can be substantial. For this reason,
the prevention of ceramic—alloy debonding is particularly
important.
WROUGHT ALLOYS
A wrought alloy is shaped into its final form by mechani-
cal force of some type. These forces change the prop-
erties of the alloy to be more advantageous clinically.
When an alloy is shaped by rolling, drawing, twisting,
or machining the alloy after casting, the alloy is called
a wrought alloy. Wrought alloys have a grain structure
described as fibrous (see Figure 11-6). The fibrous struc-
ture is what remains of the original grain structure after the
mechanical forces act on the grains of the cast form (see
Figure 11-5). Importantly, the fibrous structure is respon-
sible for the increased yield strength and hardness compared
with the cast form of the alloys. Thus, the mechanical work
improves some properties of the alloy. The fibrous structure
of wrought alloys reverts to the original grain structure if too
much heat is applied to the wrought form. Therefore, heat
applied to these alloys during soldering or other manipula-
tion degrades important clinical properties.
Wrought alloys are used in many aspects of dentistry (see
Figure 11-2). Orthodontic wires are wrought alloys formed by
drawing castings of predominately base-metal alloys (Figure
11-12), specifically stainless steel, titanium, nickel-titanium
(Nitinol), or cobalt-chromium-nickel (Elgiloy) alloys. After
the drawing process, the wire has a fibrous grain structure
with high strength and other clinically favorable properties.

---

<!-- PDF page 158 -->

146
DENTAL MATERIALS Properties and Manipulation
The increased properties of the wrought wire are important
to its proper function in orthodontic applications. Endodon-
tic files also are wrought, mechanically formed from wires
made of stainless steel or nickel titanium. The ability of the
file to bend without being permanently deformed is critical to
its function in cleaning the root canal. The fracture resistance
of the file during the twisting motions used in endodontic
therapy is also critical because files that fracture in the root
canal are extremely difficult to retrieve. Wrought wire made
from high-noble alloys is used for clasps in removable partial
dentures. These wires are called PGP wires, named for the
platinum-gold-palladium alloy from which they are formed.
These wires must have yield strengths low enough to allow
the clasp to be adjusted but must not bend too easily so that
they hold their shape and hold the partial denture in place.
Clasp wires are soldered to partial denture framework after
the framework is cast. Because excessive heat can degrade
the fibrous structure and properties of wrought alloys, the
soldering must be done carefully so that the fibrous grain
structure of the wire is preserved (Figure 11-13).
SOLDERS
Solders are special alloys used to join other alloys. The alloys
to be joined are generally called substrate alloys. In den-
tistry, solders may be used to join an orthodontic wire to a
band in the construction of a space maintainer (see Figure
11-12), join a clasp wire to a partial denture framework, or
join two units of a fixed partial denture together after each is
cast separately. Solders also may be used to add a proximal
contact to a crown or repair an occlusal defect in a casting.
The process of soldering is technically a misnomer because
soldering operations are those done below 425° C, and braz-
ing operations are done above 425° C. Because all dental
applications are done above 425° C, the processes used in
FIGURE 11-12 Model of an orthodontic appliance designed to
expand the maxillary arch-width of pedodontic patients with pos-
terior cross bite. The stainless-steel wire has a fibrous grain struc-
ture that imparts higher strength; the wire is soldered (red arrows)
to bands (blue arrows) that are wrought alloys. Care must be taken
during soldering not to overheat the wire to the point that the fibrous
grain structure is lost.
dentistry should be called
term used most commonly.
Solders have several special properties that enable them
to function successfully. The solder must melt (have a liqui-
dus) below that of the solidus of the substrate alloy; a 50° C
differential is commonly advised. Put simply, if the substrate
alloy melts before the solder, then the original cast form will
itself melt during the soldering operation. Solders must flow
freely against the substrate alloy and must wet the substrate
alloy well (Figures 11-13 and 11-14). The property of wetting
is the same in principle as impression making or pouring
(Chapter 8). The ability to flow and wet the substrate alloy
ensures a strong bond between the solder and substrate.
Flow and wetting are functions of the composition of the
solder and compatibility of that composition with the alloy
to be soldered. The corrosion of a soldered material is also
a concern. Because soldering creates, by definition, a junc-
tion between two different alloys, the risk of corrosion in the
mouth is higher than if only one metal were present. As with
wetting, the composition of the solder and soldered alloys
determines the corrosion properties of the combination.
Most dental solders are themselves either gold- or silver-
based alloys. These alloys contain special elements such
as tin to encourage a lower melting range and better flow.
Gold-based solders are used primarily to solder cast pros-
thetic restorations, whereas silver solders are used more in
orthodontic applications. A variety of gold-based solders are
. However, soldering is the
FIGURE 11-13 Example of a poor solder joint (photo). The solder
was overheated, resulting in a brownish tinge that persists after
polishing and pitting in the solder. In the upper right light micro-
scopic image, gaps are evident between the band, the solder, and
the wire (which normally has a fibrous form, but now has a tradi-
tional grain form from the excess heat). The gaps and pits in the
solder joint will increase corrosion and deterioration of the appliance
intraorally. The upper left light micrograph reveals that the excessive
heating has caused the wire to lose its original fibrous form (top
right) to a traditional grain form (top left).

---

<!-- PDF page 159 -->

CHAPTER 11
available with various melting ranges to meet specific appli-
cations. The manufacturers of the cast alloys specify the com-
patibility of solders with their alloys, and it is common for a
manufacturer to offer both a series of dental casting alloys
and compatible solders together. The strength, hardness, and
corrosion of dental solders also depend on the composition.
In general, solders with a higher melting range are stronger
and harder than lower fusing solders.
Soldering is an art, requiring immense skill and experi-
ence. The increase in the types and compositions of substrate
alloys since the late 1990s has made the soldering process
even more complex. Furthermore, the increasing use of
ceramic-alloy restorations has made soldering more chal-
lenging; in these restorations, the solidus of the alloy sub-
structure (substrate alloy), the liquidus of the solder, and the
sintering temperature of the ceramic must all be balanced
(Chapter 14). If the alloy substructure is soldered prior to
ceramic application (presoldering), then the solder cannot
melt during firing of the ceramic. If the alloy substructure
is soldered after the ceramic is applied (postsoldering), then
the heat used during soldering must not damage the color or
other properties of the ceramic.
BIOCOMPATIBILITY OF ALLOYS
AND SOLDERS
Because dental alloys typically are in long-term contact
with the teeth and oral tissues, their effect on the biologic
function of those tissues (biocompatibility) is critical. The
biocompatibility of dental alloys is related primarily to their
corrosion. If an alloy corrodes more, it releases more of its
elements into the mouth and increases the risk for unwanted
reactions in the oral tissues. These unwanted reactions
include unpleasant tastes, burning tongue, irritation, allergy,
or other inflammatory reactions. Unfortunately, the con-
nection between the release of elements from alloys and tis-
sue reactions has not been well defined, so public hysteria
about the release of metal ions from dental alloys and solder
Contact angle: Small
Intermediate
Large
Solder
Substrate alloy
Wettability:
High
Medium
Low
FIGURE 11-14 Wetting. When solders melt, they must flow freely
onto the substrate alloy to ensure good solder-alloy bonding. The
ability of the solder to interact with the substrate is called wetting
and is illustrated by the figure. If the solder does not wet the sub-
strate alloy well (right), it tends to bead up on the substrate alloy
when molten and does not flow onto the substrate alloy. In this case,
the contact angle between the solder and its substrate alloy is large
and wettability is low. If the solder has a small contact angle on the
substrate alloy, it will flow and will have high wettability. The degree
of a solder’s wettability is determined by the composition of the sol-
der and substrate alloy, an appropriate soldering temperature, the
use of the appropriate flux, and clean surfaces.
Casting Alloys, Wrought Alloys, and Solders
147
often results. All alloys, regardless of composition, release
elements into the oral cavity and oral tissues. Although a
wide range of elements can be released from these alloys,
little evidence suggests that the released elements cause sig-
nificant problems for most people. The one exception is for
people who are allergic to released metals. Of these, nickel
is by far the most common; 8% to 15% of the population is
allergic to nickel (Figure 11-15). Current research focuses on
other possible biologic consequences of released elements,
particularly nickel.
Although broad-based statements often are not accurate,
high-noble alloys corrode less because of their high-noble
metal content. On the other hand, predominately base-metal
alloys often corrode significantly more. In this regard, nickel-
based alloys have the greatest corrosion rates among casting
alloys, and formulations containing beryllium are particu-
larly corrosion prone. Although unwanted reactions are ill
defined, alloys that release higher amounts of metals into the
mouth pose the biggest risk for unwanted reactions. Thus,
some predominately base-metal alloys pose more biologic
risk to the patient than other types of alloys.
QUICK REVIEW
Alloys play many important roles in dentistry. Dental cast-
ing alloys are categorized primarily by composition. The
American Dental Association system divides alloys into
high-noble, noble, and base-metal alloys. High-noble and
noble alloys contain specified amounts of the noble elements
gold, palladium, and platinum. These alloys are the most
resistant to corrosion in the mouth. Ceramic-bonding alloys
must form oxides on their surfaces to bond ceramic and must
have expansion properties and melting ranges compatible
with the ceramic. Wrought alloys are shaped by mechanical
FIGURE 11-15 Allergy and inflammation in response to a nickel-
based alloy. The alloy substructure of the ceramic-—alloy crown on
tooth number 6 is made from a nickel-based alloy. The gingiva adja-
cent to this alloy is swollen and red because nickel has corroded
from the alloy into the tissue subgingivally, and the patient has had
an allergic reaction to the released nickel. (Courtesy M.L. Myers,
Georgia Health Sciences University, Augusta, GA.)

---

<!-- PDF page 160 -->

148
DENTAL MATERIALS Properties and Manipulation
forces, and these alloys have superior properties for special-
ized applications in orthodontics, endodontics, prosthodon-
tics, and implantology. Solders are specialized alloys used
to join other alloys together and must have melting ranges
lower than the alloys they join. The corrosion of alloys is
particularly important because the biocompatibility of alloys
depends to a great extent on their corrosion rates and the
release of elements into the oral cavity and oral tissues.
SELF-TEST QUESTIONS
Test your knowledge by answering the following questions.
For multiple-choice questions, one or more responses may be
correct.
1. The noble metals used in dentistry include which of the
following?
Gold
. Platinum
. Palladium
. Silver
. Copper
Titanium
meangp
2. Precious metals used in dentistry include which of the
following?
a. Gold
b. Platinum
c. Palladium
d. Silver
3. Indicate the function of the components listed in the
left-hand column by selecting the correct answer or
answers listed in the right-hand column.
a. Gold
1. Increases hardness
b. Copper
2. Increases ductility
c. Silver
3. Produces fine-grained alloys
d. Zinc
4. Reduces corrosion
e. Platinum
5. Increases the melting point
f. Palladium
6. Serves as a scavenger for
g. Iridium
oxygen during casting
7. Reduces the melting point
8. Whitens the alloy
9. Increases the liquidus
4. The purpose(s) of adding small amounts of iron, tin, and
indium to high-noble gold alloys for bonding to ceramic
include(s) which of the following?
a. To provide corrosion resistance
b. To cause hardening
c. To lower the fusing temperature of the ceramic
d. To form oxides that bond with ceramic
5. Which of the following statements about alloys is/are
true?
a. The strengths of the high-noble gold alloys are com-
parable to those of predominantly base-metal alloys.
b. The nickel-chromium alloys contribute to the green-
ing of ceramic.
c. The main advantages of the nickel alloys are low cost
and higher stiffness.
d. Some patients may be allergic to nickel alloys even
when the alloy is covered by ceramic.
Use short statements to answer the following questions.
6. An alloy has 35% by weight of gold, 35% palladium, 10%
copper, 10% silver, 5% platinum, and 5% zinc.
a. What is the percentage of noble metal content?
b. What is the ADA classification for this alloy?
c. What is the color of this alloy?
7. A patient complains that his previous dentist made a
crown of “cheap” metal because it had a white (silver)
color. What is the problem with this patient’s statement?
8. An alloy has a liquidus of 1200° C anda solidus of 1100° C.
a. What temperature must this alloy reach to be cast?
b. What temperature must this alloy be maintained at or
under to solder this alloy or bond ceramic to it?
c. Could this alloy be appropriate for ceramic bonding?
9. Describe three factors that determine the cost of the
alloy needed to cast a crown. Which of these factors is/
are fixed and which may vary?
10. Describe the grain structure of a wrought alloy, and
compare it to a cast alloy of the same composition. How
did the wrought alloy get its grain structure? What can
make the wrought structure change? How are wrought
forms used in dentistry?
11. What single factor increases the risk the most for a prob-
lem with the biologic response to a dental casting alloy?
What ADA alloy class generally presents the highest risk
for adverse biologic responses?
12. A laboratory made a ceramic-alloy restoration, and on
delivery of the restoration to your office, you note that
there are cracks in the ceramic. Assuming that the crown
was not dropped, what is a possible cause for the cracking?
Which properties of alloys are relevant to this problem?
In the following multiple-choice questions, one or more
responses may be correct.
13. Alloys categorized by the ADA specification as high
noble have which of the following?
a. 260 wt.% noble metal
b. 260% wt.% gold
c. 240% gold
d. 260% gold
14, An alloy has the following composition (in wt %): Au 35,
Cu 40, Ag 15, Pd 10. By the ADA standard, this alloy is
which of the following?
a. Predominately base metal
b. Noble
c. High noble
d. Precious

---

<!-- PDF page 161 -->

CHAPTER 11
15. If the coefficient of thermal expansion of an alloy is
14 x 10-6/° C and that of the ceramic is 10 x 10-§/° C,
when the ceramic is fired onto the alloy and cooled to
room temperature, the ceramic will be in which of the
following?
a. Tension
b. Compression
c. There will be no net compression or tension in the
ceramic
d. Cannot tell from the information given
16. Yellow alloys are generally which of the following?
a. More expensive per gram than silver (or white)
alloys
b. Harder than silver (or white) alloys
c. Lower in corrosion than silver (or white) alloys
d. None of the above
17. ADA specification number 5 states that to be a high-noble
alloy, the alloy must contain which of the following?
a. = 40 wt % of Au and = 60 wt % of noble metal
b. =25 wt % of noble metal
c. = 60 wt % of noble metal
d. None of the above
SUGGESTED SUPPLEMENTARY READINGS
Casting Alloys, Wrought Alloys, and Solders
149
18. Which ADA class of casting alloys generally has the
highest melting range?
a. High noble
b. Noble
c. Predominately base metal
19. Which of the following elements is/are not noble by the
ADA definition?
a. Au
b. Pd
c. Zn
d. Pt
For the following statements, select true or false.
20. To be successful, a soldering operation must be main-
tained below the solidus of the substrate alloys.
a. True
b. False
21. Grain refiners act in casting alloys by making the grains
purer.
a. True
b. False
Boning K, Walter M: Palladium alloys in
prosthodontics: selected aspects, Int Dent J
40:238, 1990.
Council on Dental Materials, Instruments,
and Equipment: Classification system for
cast alloys, J Am Dent Assoc 109:766, 1984.
8:73, 1991.
Malhotra ML: Dental gold casting alloys:
a review, Trends Tech Contemp Dent Lab
Mjor IA, Hensten-Pettersen A: The biologi-
cal compatibility of alternative alloys, Int
Dent
J 33:35, 1983.
Wataha JC: Alloys for prosthodontic restora-
tions, J Prosthet Dent 87:351, 2002.
Wataha JC, Messer RL: Casting alloys, Dent
Clin North Am 48:499-512, 2004.
Wendt SL: Nonprecious cast-metal alloys in
dentistry, Curr Opin Dent 1:222, 1991.
Gettleman L: Noble alloys in dentistry, Curr
Moffa J: Alternative dental casting alloys,
Opin Dent 2:218, 1991.
Geurtsen W: Biocompatibility of dental cast-
ing alloys, Crit Rev Oral Biol Med 13:71-84,
2002.
2000.
Dent Clin North Am 27:733, 1983.
Wataha JC: Biocompatibility of dental cast-
ing alloys: a review, J Prosthet Dent 83:233,
©volve Please visit http://evolve.elsevier.com/Powers/dentalmaterials for additional practice and study support tools.
