Repository: endoking5792/dental-study-material

# Dental Materials: Properties and Manipulation — 10th Edition — Chapter-wise Markdown

Converted from the supplied PDF. Each chapter is a separate Markdown file. PDF page markers are retained to help locate source material.

- [Chapter 1: Introduction to Restorative Dental Materials](./Chapter_01_Introduction_to_Restorative_Dental_Materials.md) — PDF pages 13–25
- [Chapter 2: Properties of Materials](./Chapter_02_Properties_of_Materials.md) — PDF pages 26–38
- [Chapter 3: Preventive Dental Materials](./Chapter_03_Preventive_Dental_Materials.md) — PDF pages 39–52
- [Chapter 4: Direct Esthetic Restorative Materials](./Chapter_04_Direct_Esthetic_Restorative_Materials.md) — PDF pages 53–65

File: textbooks/Dental Materials/Dental_Materials_Chapterwise_MD_All/Dental_Materials_Properties_and_Manipulation_10e_MD/Chapter_13_Polymers_in_Prosthodontics.md (part 2 of 2)
# Chapter 13: Polymers in Prosthodontics
mer increases in rigidity, these strains are “frozen” into the
polymer network. Residual stresses are not a problem unless
the polymer is heated, which makes the denture more flex-
ible and promotes the release of residual stresses (without the
support of the master cast) (see Table 13-1). In this situation,
the denture becomes distorted. Distortion from the release of
residual stresses may be sufficient to destroy the fit of a den-
ture! Because of residual stresses, the clinical fit of heat-cured
dentures is somewhat inferior to that of those cured chemi-
cally. In heat-cured polymers, the rigid polymer network
essentially forms at the elevated temperature of the processing
water bath. When the denture is cooled to room temperature,
additional shrinkage because of cooling (related to the coeffi-
cient of thermal expansion; see Chapter 2) tends to occur. This
residual stress is released when the denture is removed from
the master cast, leading to an undersized denture. Chemical-
cured dentures do not suffer from these types of residual
stresses and therefore are closer to the ideal size. The bottom
line is that patients and dental auxiliaries should not place a

---

<!-- PDF page 187 -->

CHAPTER 13 Polymers in Prosthodontics
W775
ay.\-)8=aK3am
Selected Properties of Acrylic (PMMA)* Polymers and Clinical Relevance
PROPERTY
VALUE
UNITS
DESCRIPTION
CLINICAL RELEVANCE
Elastic modulus
3.8
GPa
Stiffness
High modulus is desirable to prevent flexure of
denture or other prosthesis. Acrylic polymers have
relatively low elastic moduli.t
Impact strength
0.26
Nm (Charpy)
Resistance to fracture upon _ Important to resist fracture when dropping or blow to
high-energy impact
facial area. Acrylic polymers have moderate impact
strength. Cross-linking increases by two-fold.
Fatigue strength
1.5 million
Cycles (@ 17 MPa) Number of repeat stresses to Important to resist fracture under long-term intra-
fracture at low loads
oral forces (chewing, clenching). Acrylic polymers
have moderate fatigue strength. Cross-linking can
increases fatigue strength.
Water sorption
0.60
mg/cm? (at
Mass of water that absorbs
Important because acrylic polymers expand after
equilibrium)
into the polymer after
contact with oral fluids, affecting fit of prostheses
sufficient time to reach
such as dentures. Acrylic polymers have high water
equilibrium
sorption.
Water solubility
0.02
mg/cm?
Mass released into water
Important because mass release compromises the
over time
integrity of the prosthesis. Acrylics have low solubil-
ity but release residual monomer that may cause
allergic reactions in some individuals, particularly in
the first 1 to 2 weeks of service.
Thermal
0.0006
cal/s/cm? (°C/cm)
Ability to transmit heat or
Important to allow patient to sense food
conductivity
cold
temperatures. Acrylic polymers have low thermal
conductivity.
Polymer shrinkage 6
vol %
Shrinkage that occurs during
Important because shrinkage alters the fit of the
polymerization
denture or other appliance or, if restricted, leads to
residual stresses. Acrylics are moderate to high in
polymer shrinkage.
Heat distortion
95
°C
Temperature above which
Important because exposure of a prosthesis to hot
temperature
residual stresses may
be released and lead to
water can cause distortion compromising fit and
function.
distortion
*PMMA, poly-methyl methacrylate, unfilled, un-crosslinked.
tAmong various materials used in dentistry (alloys, ceramics, polymers, waxes).
denture in hot water. A well-intentioned auxiliary can destroy
the fit of a denture by washing or soaking it in hot water!
Denture base materials should have a high modulus,
high fatigue strength, high impact strength, moderate
water sorption, and good wettability to function opti-
mally in the mouth.
Dentures are retained via a close approximation of the
tissue-bearing surface of the denture with the oral tissues. A
close approximation between denture and tissue forms “suc-
tion” when forces try to separate the denture from the tissue.
However, for this suction to form effectively, the saliva must
form a “gasket” in the small space between denture and tis-
sue. The contact angle of water on the polymer surface plays
a major role the retention of the denture. This property is also
known as wettability (see Chapter 2 and Figure 13-11-13-14).
Water and saliva form low contact angles with acrylic poly-
mers, ensuring good wettability of the polymer surface, a thin
gasket-like layer of saliva on the denture, and favorable reten-
tion of the denture. The surface tension and viscosity of the
saliva itself also play a significant role in denture retention.
Increased salivary viscosity, which occurs when the mouth
is dry, does not allow good wetting and increases the thick-
ness of the salivary gasket, leading to impaired retention of
the denture. Denture adhesives, such as pastes and powders,
should not be needed for denture retention if the denture is
well constructed and well fitting. In patients with a chronically
dry mouth, the use of a hydroxyethyl/methyl methacrylate co-
polymer will improve the wetting of the saliva on the denture.
Acrylic polymers conduct thermal energy poorly, and
low thermal conductivity limits the patient’s ability to sense
changes in oral temperature (see Table 13-1). Although this
property rarely affects the performance of the denture, low
thermal conductivity may contribute to patient dissatisfac-
tion with eating.
Care of Dentures
Complete or partial dentures should be removed each night
and cleaned to ensure the health of the supporting oral tis-
sues. Inappropriate care of the denture during cleaning or
extraoral storage can severely compromise the fit and per-
formance of the denture. When removed from the mouth,
dentures must remain wet and are best stored in water.
Because acrylic polymers have high water sorption, desicca-
tion results in a significant loss of water and shrinkage of the
polymer. If cycles of hydration and desiccation continue, the

---

<!-- PDF page 188 -->

176
DENTAL MATERIALS Properties and Manipulation
EFFERVESCENT
Denture q
Cleanser
ANTI-BACTERIAL TABLETS
FIGURE 13-11 Materials for care of complete dentures. A soft-bristled brush (A) with either a tradi-
tional brush form or a more pointed brush for the tissue side of the denture (shown here). Abrasive
pastes should be avoided. Often an effervescent denture cleanser (B) is used, consisting of tablets
(C) that are placed into water (D) with the denture. Both the chemical and the bubbling action help to
clean the denture and to disinfect it to some extent. Partial dentures with alloy may not be appropriate
for these or other cleaning solutions.
denture will gradually distort as it expands and contracts and
its clinical fit will deteriorate.
Acrylic polymers should be cleaned with a soft brush
and mild abrasives, as more aggressive cleaning will scratch
the soft polymer (Figure 13-11). A soft toothbrush and
low-abrasivity toothpaste are suitable for cleaning. Stain-
removing toothpastes and whitening toothpastes should
be avoided. Particular care should be taken to avoid exces-
sive scrubbing of the tissue-bearing surface of the denture,
because even minor wear will compromise the fit and reten-
tion of the denture. Disinfection of the acrylic polymer
also is important to destroy organisms such as Candida
albicans (yeast) that tend to accumulate and grow in pores
and recesses on the polymer surface. For complete dentures
without a metal component, overnight immersion in Clorox
(hypochlorite, 5%) and Calgon (a liquid soap, 1 to 2 g per
300 mL) will normally disinfect a denture. However, the use
of hypochlorite is contraindicated in appliances that contain
alloys as part of the prosthesis, because hypochlorite will
corrode the alloy. Electronic ultrasonic cleaners are sold for
denture cleaning, but studies indicate that they do not clean
the polymer surface any more effectively than the simpler,
less expensive measures described previously. However,
for patients with physical or mental limitations, ultrasonic
cleaners may be an effective alternative.
Inappropriate care of a denture by the patient or the
dental auxiliary may permanently damage the denture
and compromise its fit.
Dentures should not be exposed to alcohol or acetone, as
these or other solvents will dissolve and swell the polymer
network and irreversibly damage the denture surface. This
problem is especially important for PMMA polymers that
are not cross-linked and therefore cannot resist swelling. For
patients who drink alcohol frequently, the use of cross-linked
polymers is recommended to help resist solvent-induced

---

<!-- PDF page 189 -->

swelling and damage. Denture acrylic polymers should never
be cleaned or otherwise placed in hot (greater than 35° C
[95° F]) water. Hot water increases the risk that residual
stresses in the polymer network will be released, leading to
significant distortion of the denture.
Manipulation of the denture outside of the mouth
increases the risk of dropping the denture. Although acrylic
polymers have good impact strengths, fracture from impact
is commonplace. Given the expense and complexity of den-
ture fabrication, fracture of the denture base is a significant
clinical problem. Care should be taken to manipulate the
denture over a sink filled with water to prevent high impact
if the denture is dropped. For patients at higher risk of drop-
ping dentures (e.g., those with physical or mental limita-
tions), dentures can be fabricated from butadiene-styrene
rubber-reinforced polymers (see the previous discussion).
These rubber-reinforced polymers have significantly higher
impact strengths and may reduce the risk of fracture.
Repair of Dentures
Given the expense of denture prostheses, repair of a fractured
denture is a significant service to the patient. Fortunately, the
fracture of a denture most often results in two pieces that can
be repositioned accurately. The tendency to fracture “cleanly”
is a consequence of the brittle nature of the acrylic polymer.
Typically, dentures fracture across the midline where the
thickness of the denture is least, near notches built to accom-
modate the frenular attachments of the tongue in the man-
dibular arch and upper lip in the maxillary arch. Repair may
be done in the office or the denture may be sent to the labora-
tory, but it is almost always a “one-day” service because the
patient is without the prosthesis during the repair.
The development of light-activated polymers has revo-
lutionized denture repair. These materials are close in com-
position to the polymers for direct restorative materials
(Chapter 4) but are shaded to match the tissue color of the
acrylic polymers. Repair materials are highly cross-linked
to add strength and rigidity (see Figure 13-4). The light-
activated material is provided in light-tight packages to avoid
premature polymerization (see Figure 13-9).
The procedure for repair of a fractured denture involves
assembling the broken pieces and securing their relation-
ship with sticky wax, pouring a stone model on the inside of
the denture, opening up the fracture line with a bur, coating
the ground surface with a bonding agent, placing the repair
material into the opened space, carving the surface, and then
placing the model and denture on a turntable in an oven
with high-intensity blue light. Polymerization requires 5 to
10 minutes of exposure, and the entire repair can be done
in less than 1 hour. Repair with the light-cured materials is
noted for its simplicity, high bond strength to acrylics, and
no measurable heat release during processing.
DENTURE SOFT LINERS
Denture soft liners are materials that coat the tissue-bearing
surface of a complete or partial denture. As their name
implies, these materials are soft or rubbery and are less likely
CHAPTER 13 Polymers in Prosthodontics
Wy
to traumatize the oral soft tissues than the harder acrylic poly-
mer. Soft liners are used for patients with severe undercuts
of the edentulous ridges or for those patients whose ridges
are continually sore. They also are useful as a tissue treat-
ment after oral surgery and in obturators for congenital or
acquired defects of the palate, such as cleft palate or postsur-
gery for oral-facial cancer. Despite divergent opinions about
the usefulness of soft liners, some patients tolerate dentures
significantly better when a soft liner is used (Figure 13-12).
Soft liners are classified as long-term (months) or short-
term (days) materials. Long-term materials are commonly
methacrylate- or silicone-based polymers. Methacrylate-
based materials often consist of poly(methyl/ethyl meth-
acrylate) copolymers with plasticizers. Plasticizers are not
generally chemically bonded to the polymer network (see
the previous discussion in this chapter). Methacrylate-based
liners are cured either by heat or chemically at room temper-
ature, depending on their formulation. Heat-cured formula-
tions are processed in a laboratory, whereas chemical-cure
materials may be processed either in the laboratory or at
chairside. If the soft liner is processed at chairside, care must
be taken to avoid burning the patient's tissues, since heat is
released during the exothermic polymerization reaction. The
hardness of the long-term acrylic materials increases slowly
as the plasticizer is leached out by exposure to oral fluids.
Silicone-based polymers also are used as long-term soft
liners. As these materials polymerize, they produce acetic
acid or other by-products. Silicone soft liners are either heat
cured or chemical cured, but they are processed in a labo-
ratory regardless of the initiation mechanism. Unlike meth-
acrylate-based liners, silicone liners do not harden as time
passes because they contain no plasticizer. Rather, the soft
nature of the liner is from the flexible nature of the polymer
network itself. Yet because of their flexible nature, silicone
liners are difficult to finish at the periphery, and this makes
irritation or yeast infection more likely. The bond strength
of silicone liners to acrylic denture base material is not high,
but it is adequate to retain the soft liner in service in most
cases. Clinically, silicone liners may support the growth
of Candida albicans (yeast), and with some patients, hard,
raised spots occur on the surface of the liner as the result of
yeast infection. Candida infection is more likely with formu-
lations that have a low contact angle with water (good wet-
tability) because wetting more easily permits penetration of
oral fluids into the polymer.
Short-term materials are used in clinical situations in
which the edentulous tissues are inflamed or swollen, are
easily irritated or damaged, or are likely to change contours
significantly over a period of days. Short-term liners are
often used after oral surgery or if the patient has a signifi-
cant oral infection. Short-term lining materials consist of a
polyethylene methacrylate powder and liquid plasticizers.
When these materials are mixed, there is no polymeriza-
tion reaction. Rather, the plasticizers penetrate and soften
the prepolymerized acrylic polymer, providing adhe-
sion to the denture base and a soft texture that serves the
purpose of the liner. Short-term materials, also known as
“treatment” materials, are always applied at chairside, and

---

<!-- PDF page 190 -->

178
DENTAL MATERIALS Properties and Manipulation
FIGURE 13-12 Denture soft lining materials are used to help patients tolerate denture prosthetics
when the tissue is inflamed or otherwise sore. Temporary lining materials (A) do not undergo polymer-
ization. They are prepolymerized particles that swell, soften, and stick to the denture (except when a
separating agent (B) is added) when a plasticizer is added (C and D). The mixed material is applied to
the tissue side of the denture (E), then it is inserted into the patient’s mouth (F) until it gels. The mate-
rial thinly coats the entire tissue-bearing surface of the denture (G). Excess is easily trimmed (H) prior
to insertion. The soft liner hardens over a period of days as the plasticizer leaches out of the polymer.
The liner is then replaced. (Courtesy Richard Lee, Sr., and Bradley Jonnes, University of Washington
Department of Restorative Dentistry, Seattle, WA.)
the liner is replaced frequently (every 3 days or sooner).
swollen tissues heal, the liner flows and follows the contour
Heat generation during mixing is not a problem because
of the tissues. They become harder as the oral fluids leach
there is no polymerization reaction. Treatment materials
out the plasticizers. When the tissue contours are more sta-
flow under static load but are elastic (do not flow) under
ble, a longer-term liner may be used before a new denture
intermittent loads produced by chewing. As irritated and
is constructed.

---

<!-- PDF page 191 -->

CHAPTER 13 Polymers in Prosthodontics
179
FIGURE 13-13 Partial denture fabrication. A partial denture contains a rigid metal framework (A) that
uses the existing teeth to support edentulous areas. Once the framework is cast and its fit verified
in the mouth, acrylic and teeth are added to the edentulous areas (A-D). Beading wax is added to
define the boundaries of the acrylic (black arrow); the land area of the cast (red arrow) is used as well.
A temporary acrylic record base is added (blue arrows), and a wax rim (green arrow) is added. From
this point, the teeth are added into occlusion with the opposing arch, and the denture waxed to the
master cast.
ACRYLIC POLYMERS COMBINED
WITH ALLOYS
Acrylic polymers often are combined with alloys to fab-
ricate permanent or temporary oral prostheses. Perma-
nent alloy-acrylic restorations include removable partial
dentures. Removable partial dentures consist of an alloy
framework, which rests on and is retained by the remain-
ing teeth. The alloys used are rigid (high modulus), low-
density alloys such as cobalt-chromium alloys (Chapter
11). Because acrylic polymers do not bond to alloys with-
out special treatments, the acrylic is locked mechanically
into retentive areas in the alloy framework (Figure 13-13),
and the acrylic also retains the artificial teeth. The process-
ing of partial dentures is similar to that described for a
complete acrylic denture, except that the alloy is retained
in the investment mold along with the artificial teeth, and
the acrylic is packed into the space that results from the
loss of the baseplate wax and record base. The acrylic bonds
(figure continues on next page)
chemically to the denture teeth and mechanically to the
alloy framework. Removable partial dentures use uncross-
linked PMMA polymers identical to those used to fabricate
complete dentures.
Acrylic polymers also are used in conjunction with stain-
less steel or other types of wire to construct temporary par-
tial dentures or orthodontic appliances (Figure 13-14). These
appliances are made by a hand-painting procedure that
uses chemical-cured, unfilled, uncross-linked PMMA. The
acrylic liquid is painted on the desired areas, then the acrylic
powder is added to the same areas; the procedure is repeated
until the proper thickness is attained. This technique is com-
monly referred to as the “salt and pepper” technique. The cast
that contains the wire framework and the acrylic is placed in
a pressure cooker, and 0.14 MPa of air pressure is applied
during polymerization. The pressure minimizes the poros-
ity in the acrylic and eliminates the need to invest or flask
the appliance. Light-cured dimethacrylate polymers also are
used to fabricate orthodontic appliances.

---

<!-- PDF page 192 -->

180
DENTAL MATERIALS Properties and Manipulation
FIGURE 13-13, cont’d (D). A gypsum investment is used to cover all but the acrylic area (E); then the
appliance is invested with yellow stone in a flask (F). Once the flask is separated, the teeth remain in
the upper investment (orange arrow in G) and the appliance is packed with acrylic (H) and processed
as for a complete denture. (A-C, Courtesy M. Adams, D. Idels, and J. Nalley, Georgia Health Sciences
University, Augusta, GA. Photography by R. Messer, Georgia Health Sciences University, Augusta,
GA. D-H, Courtesy Richard Lee, Sr., University of Washington Department of Restorative Dentistry,
Seattle, WA.)
POLYMER DENTURE TEETH
Although ceramic materials were first used for teeth in
removable complete and partial dentures, ceramic denture
teeth are rare today. Denture teeth made of acrylic and mod-
ified acrylic polymers have replaced ceramic teeth because
acrylic teeth do not wear natural opposing teeth, chemically
bond to the acrylic denture base, and better absorb occlusal
forces to preserve edentulous ridges (see Figure 13-8). Poly-
mer teeth also are substantially easier to modify and equili-
brate during denture design and adjustment. In general, the
properties (including esthetics) of polymer teeth are suffi-
ciently favorable that the use of ceramic teeth is discouraged,
except in special clinical circumstances.
Acrylic denture teeth have largely replaced ceramic den-
ture teeth in partial and complete dentures. Acrylic teeth
preserve opposing natural teeth and edentulous ridges.
Acrylic denture teeth are fabricated from the same mate-
rials as a denture base (see Figure 13-8), and the physical
properties of these polymers are similar to those of the den-
ture base polymers (see Table 13-1). The principal difference
in the composition of polymer teeth is that different pig-
ments are used to produce the various tooth shades. To pro-
duce teeth with appropriate esthetics, plastic teeth are made
in layers of different colors, translucencies, and thicknesses
so that the tooth is lighter at the incisal or occlusal portion.
Color and translucency can be modified by regulating the
fillers in the polymer.
However, there also are differences in the polymer net-
work itself in polymer denture teeth. Polymers in the gin-
gival, or body, portion of the plastic teeth have minimal
cross-linking to ensure that the denture base can bond to the
denture base material when it is applied in the packing step
of processing (see Figure 13-7). With minimal cross-linking,
the monomer in the uncured denture base can slightly swell

---

<!-- PDF page 193 -->

CHAPTER 13
Polymers in Prosthodontics
181
FIGURE 13-14 Temporary partial denture fabrication using PMMA polymer (A), orthodontic wire, and
denture teeth (B-F). The extent of the appliance is marked with a red line (black arrows). Orthodontic
wires are bent and adapted to provide rests for the appliance (green arrows) and clasps (blue arrows).
Wire and denture teeth are temporarily secured to the cast using sticky wax (red arrows). Finally, the
resin is added to the cast to embed the wires and bond to the teeth (G). The rough resin appliance
is a chemical-cure, uncross-linked PMMA that is trimmed and polished before insertion. (Courtesy
Richard Lee, Sr., University of Washington Department of Restorative Dentistry, Seattle, WA.)
the polymer of the denture tooth and promote penetration of
the monomer and chemical bonding. On the other hand, the
coronal portion of the tooth is constructed of a cross-linked
polymer to provide resistance to crazing when the teeth are
exposed to solvents such as alcohol during eating. Cross-
linking also provides better wear resistance and a more solid
feel when the patient chews.
Polymer denture teeth will wear substantially over their
surface life, but this wear is considered an advantage because
it spares trauma to the edentulous ridge, thereby helping to
preserve ridge integrity. Furthermore, when polymer teeth
are worn heavily, the patient is encouraged to replace the
denture, which accommodates for changes in the ridge and
ensures better occlusal function and ridge longevity.

---

<!-- PDF page 194 -->

182
DENTAL MATERIALS Properties and Manipulation
FIGURE 13-15 Fabrication of an ear prosthesis using silicone
polymers. An alginate impression of the patient’s ear is made (A)
and poured in gypsum (B). Wax is used to customize the replace-
ment prosthesis, changing any attribute of the ear that is desired or
replacing anatomic features destroyed by disease or trauma (C).
A silicone mold of the waxup is made (D), which allows a silicone-
based prosthesis to be poured (E). From this point, the prosthesis is
colorized and tailored to the patient. (Courtesy Richard Lee, Sr., and
Calvin Cowen, University of Washington Department of Restorative
Dentistry, Seattle, WA.)
OTHER USES OF POLYMERS
IN PROSTHODONTICS
Polymers play many roles in prosthodontics beyond those
for denture construction (see Figure 13-1). These additional
roles include maxillofacial prostheses, temporary crowns
and bridges, and custom impression trays.
Maxillofacial Prostheses
Trauma or diseases such as cancer may cause extensive loss of
oral-facial tissues. The restoration of facial esthetics as a result
of an accident or disease is generally treated by a prosthodon-
tist. The replacement of a lost ear, nose, eye, or intraoral tissue
such as the palate requires the construction of a maxillofacial
prosthesis. Because the tissues being replaced are often soft,
flexible polymers play a central role. For example, plasticized
acrylic polymers or silicone elastomers have been used to con-
struct these appliances (Figure 13-15). The clinical replacement
of facial structures is complex and demanding of the materials
used. Facial tissues may be rigid (bone), semirigid (cartilage),
or soft (skin), or the structure may move (muscle). These tis-
sues also are subjected to a significant temperature range in
service, and they must be esthetic. The materials in maxillo-
facial prostheses ideally accommodate all of these demands.
Maxillofacial polymers are made from a variety of differ-
ent polymer types designed to be flexible and esthetic.
Maxillofacial materials should remain soft over a broad
range of temperatures. They also should resist staining from
body oils and should be color stable, easily cleaned, and com-
patible with adhesives to attach the appliance to soft tissue.
Because the edges of the appliance are generally thin, the
materials must have high resistance to tearing. In addition,
the materials should be colored readily to match skin tones
and should accept cosmetics. No currently available polymer
or combination of polymers fulfills all of these requirements;
however, silicone elastomers currently have the best overall
properties.
The social, psychological, and nutritional consequences of
the loss of facial tissues cannot be underestimated. Because
maxillofacial materials are not used in large quantities, there
has been little economic incentive to develop new materials
with better properties since the 1980s. Clinicians at all levels
should recognize that the successful development and appli-
cation of these materials are extremely important for patients
who require such service.
Temporary Restorations
The fabrication of a crown or fixed partial denture (bridge)
is a laboratory-based procedure, and several weeks (and
sometimes months) may lapse between the preparation of
the teeth and the cementation of the permanent restoration;
thus, a temporary restoration must be provided. Uncross-
linked acrylic polymers are commonly used to make tem-
porary crowns; their composition and manipulation are
essentially the same as for chemical-cured denture bases
(see Figures 13-9, 13-16, and 13-17). The powder and liq-
uid are mixed to a creamy consistency, and the temporary
restoration is formed using a cellulose acetate crown former,
a vacuum-formed plastic, an elastomeric impression, or an
alginate impression of the area before tooth preparation. A
separating medium is used to provide a release from the tooth
structure. Once in the mouth, the material reaches a rubbery
condition in a few minutes, and the temporary restoration is
removed and placed in warm water (~57° C) to harden. The
temporary restoration is trimmed before cementation with
temporary cement.
Many clinicians use resin composites to make tempo-
rary crowns or bridges. These materials are supplied as an
auto-mixing system with a cartridge and gun that mix two
components together as the material is injected into the
crown former or impression. These materials may be light
cured, chemical cured, or dual cured (see Figure 13-9) and
form a highly cross-linked polymer network (see Figure
13-4). Resin composite temporary crowns wear better than
their acrylic counterparts and are stronger and more easily
trimmed, particularly at the margins of the restoration. They
also have a better shade availability and better polishability;
however, they are more expensive.
Impression Trays
Custom impression trays provide a rigid, closely fitting
impression tray and are essential for the appropriate con-
struction of both removable and fixed prostheses (Figure
13-18). These trays are usually constructed on a gypsum
study model obtained from an alginate impression during
the diagnostic appointment. Custom impression trays may
be made from either chemical-cured acrylic polymers or
light-cured polymers.

---

<!-- PDF page 195 -->

CHAPTER 13 Polymers in Prosthodontics
183
FIGURE 13-16 Fabrication of a matrix for a temporary crown. A model of the original tooth is captured
in alginate and poured in stone (A). A hole is added to the palate to facilitate suction for subsequent
steps (black arrow). A light-cured blockout material (b/ue in B) is added to provide some space for the
temporary material; it is cured in a light oven (C, D), which uses an intense quartz-tungsten-halogen
light (green arrow) to cure the blockout material. The cast is placed onto a suction machine (E) and a
sheet of heat-softenable polymer material is placed into the machine (blue arrow) and heated until soft
by a heating element (orange arrow). Once the polymer is soft, the platform with the polymer sheet is
rapidly moved down (white dashed arrow) onto the cast and a suction is applied. The polymer adapts
to the cast and cools (F), then it is trimmed back to cover the tooth of interest and several teeth mesial
and distal (border of trim at arrow in G). (Courtesy Richard Lee, Sr., University of Washington Depart-
ment of Restorative Dentistry, Seattle, WA.)
Highly filled powder-liquid acrylics used to make custom
impression trays are still common today. The gypsum study
model with or without a wax spacer, or stop, is placed in cold
water, and absorbed water prevents the acrylic from stick-
ing to the model. The recommended amount of liquid and
powder is placed in a disposable cup and thoroughly mixed
for 1 minute or until the gloss on the surface disappears and
the mix develops a slight firmness. A patty is prepared and
adapted by gloved hands to the model. After a proper thick-
ness is obtained, the excess is trimmed away with a knife. The
excess then may be used to form a handle. Acrylic materials
for custom impression trays are generally highly filled to give
the setting polymer a stiffer consistency during manipula-
tion. The acrylic tray material is allowed to polymerize for
6 to 10 minutes, and then the model and tray are placed in
warm water to speed up polymerization. The tray is trimmed
with acrylic finishing instruments. Retention holes may be
drilled into the tray, or the inner surface of the tray may
be painted with an adhesive to retain the final impression
material.
More recently, custom trays are made from a light-cured
material. The tray material is supplied as a sheet, which is

---

<!-- PDF page 196 -->

184
DENTAL MATERIALS Properties and Manipulation
FIGURE 13-17 Temporary crown fabrication. The tooth is prepared for a crown (A) and cleaned. The
temporary crown polymer material is mixed and added to the matrix (B; see Figure 13-16) and is then
immediately seated in the mouth over the preparation (C). After setting, the matrix and polymer are
removed (D) and the crown is shaped (E) and polished (F) before trying into the mouth (G). Tempo-
rary cement is applied (IH) and excess cement is removed before dismissing the patient (I). (Courtesy
Dr. Xavier Lepe. Photography by Richard Lee, Sr., University of Washington Department of Restorative
Dentistry, Seattle, WA.)
adapted carefully over the gypsum study model. The excess
material is trimmed away with a sharp knife, and a handle is
formed. The tray material then is polymerized on the model
by placing it in an “oven” containing a high-intensity blue
light (see Figure 13-16). Polymerization takes 4 to 8 minutes,
depending on whether the sheet is colorless, translucent, or
blue. Because the material has low polymerization shrinkage,
an accurate and stable tray can be produced in a short time.
However, the light-cured materials are substantially more
expensive than their acrylic counterparts.
QUICK REVIEW
Polymerization is the process of chemically linking thousands
of small organic molecules called monomers into large poly-
mer networks. Polymers are used extensively in many areas
of dentistry but are central to prosthodontics. The polymer-
ization process may be modified by using copolymers, cross-
linkers, or plasticizers to produce polymer networks with
the diverse properties that are necessary for prosthodon-
tic applications. Removable dentures and denture teeth are
made of acrylic polymers, which form through a mechanism
called free-radical addition polymerization. Acrylic polymers
may be combined with alloys to form other types of pros-
theses. Polymerization of acrylic polymers may be initiated
(“cured”) by heat, chemicals, or light, and all three initia-
tion mechanisms are used in dentistry today. Most dentures
are formed by heat
. Processing of acrylic dentures is
complex and primarily done in the laboratory but the dental
auxiliaries must understand this process to ensure good com-
munication and the best patient care. Acrylic polymers may
be modified by the addition of rubber compounds or other
comonomers to provide dentures with greater resistance to
fracture or better wettability by saliva. The appropriate care
of acrylic prostheses by patients and dental auxiliaries will
ensure a better fitting and longer-lasting denture; avoiding
overheating of the denture is one prime example of proper
care. Polymers also serve as soft liners for dentures or as the

---

<!-- PDF page 197 -->

CHAPTER 13 Polymers in Prosthodontics
185
FIGURE 13-18 Custom impression trays used in denture construction commonly are made from
highly filled poly(methyl methacrylate). Light-cured dimethacrylate materials also are increasingly used.
These trays are designed to provide a rigid base that closely approximates the surface of the master
cast. Impression material for the final impression is added and adheres to the tray via adhesives that
are painted onto the tray. (Courtesy M. Adams, D. Idels, and J. Nalley, Georgia Health Sciences Uni-
versity, Augusta, GA. Photography by R. Messer, Georgia Health Sciences University, Augusta, GA.)
primary components of maxillofacial prostheses that are nec-
essary after cancer- or trauma-induced damage to the facial
architecture. Polymers for these applications may be based on
acrylic, silicone, or other chemistries. Light-cured polymers
are supplanting acrylic polymers for several prosthodontic
applications, including custom impression trays, denture
record bases, temporary crowns and bridges, and some com-
ponents of maxillofacial prostheses.
SELF-TEST QUESTIONS
Test your knowledge by answering the following questions.
For multiple-choice questions, one or more responses may be
correct.
1. Which of the following is/are true of methyl
methacrylate?
a.
b.
c.
It is used as a monomer.
It has a high vapor pressure at room temperature.
It is polymerized by a free-radical polymerization
mechanism.
d. After polymerization, it is commonly called acrylic.
e.
f.
It forms a cross-linked polymer.
It forms a homopolymer.
2. Which of these statements apply to the polymerization
of methyl methacrylate?
a. Can be initiated by heating
b. Can be initiated at room temperature
c. Is exothermic
d. Can be initiated by blue light
e. Is initiated by free radicals
3. Which of the following is/are true of cross-linked
polymers?
a.
b.
They have a network structure.
They are formed when monomers with two reactive
groups are polymerized.
. They do not swell as much as uncross-linked
polymers.
d. They are generally soluble.
f.
. They are less susceptible to degradation by solvents
such as alcohol.
They are routinely used in denture bases.
4, Which of the following statements is/are true for
copolymers or modified acrylic polymers?
a.
b.
Acrylic polymers that are plasticized often become
harder with time in the mouth.
Rubber-modified acrylic polymers have lower impact
strength than poly(methyl methacrylate).
. Addition of hydroxyethyl methacrylate as a co-
monomer will make the copolymer more wettable
and improve intraoral retention of a complete denture.
5. Indicate whether the following components are found in
the liquid or the powder of a heat-cured acrylic denture
base material.
a. Polymer
g. Methyl methacrylate
b. Amine accelerator
h. Peroxide initiator
c. Monomer
i. Dyed fiber
d. Inorganic pigments
e. Inhibitor
f. Poly(methyl methacrylate)
j. Cross-linking agent
k. Titanium dioxide
1. Light-active initiator

---

<!-- PDF page 198 -->

186
6.
Use
9.
DENTAL MATERIALS Properties and Manipulation
Indicate the function of the components in acrylic den-
ture base materials listed in the left-hand column by
selecting the correct answer listed in the right-hand
column.
a. Methyl
methacrylate
b. Poly(methyl
methacrylate)
c. Titanium dioxide
d. Organic peroxide
e. Hydroquinone
f. Organic amine
g. Inorganic pigments
h. Bismuth or uranyl
salts
1. Accelerator
2. Initiator
3. Inhibitor to provide
shelf-life
4, Monomer
5. Polymer
6. Adds color
7. Controls translucency
8. Provides radiopacity
. Compared with acrylic denture base polymers, which
of the following is/are true of a butadiene/styrene-
reinforced acrylic polymer?
a. It has lower modulus.
b. It is less color stable to light.
c. It has lower impact strength.
d. It is polymerized by a condensation mechanism.
. Denture patients should be instructed to do which of the
following?
a. Clean all surfaces of the denture with an abrasive
dentifrice to remove debris.
. Avoid placing the denture in hot water.
. Keep their dentures in water when not in the mouth.
. Use dental adhesives to improve denture retention.
. Clean the denture daily.
Soak the denture in concentrated bleach every week.
moan
es
short statements to answer the following questions.
To speed up the processing of dough-molded acrylic den-
ture base, polymerization was done in a 100° C water bath.
Although polymerization was complete at 1 hour rather
than the usual 8 hours, porosity was observed when the
denture was polished. What was the cause of the porosity?
SUGGESTED SUPPLEMENTARY READINGS
10.
11.
12.
13.
14.
15.
16.
17.
18.
19.
20.
A patient complained that her complete acrylic dentures
fit too tightly in the morning after the dentures sat on the
nightstand overnight. What could cause this problem, or
was it the patient's imagination?
A patient wishing to have clean dentures cleaned them
with a nonabrasive dentifrice in very hot (95° C) water.
After the cleaning, the dentures did not fit well, and the
occlusion was no longer correct. What was the cause of
this problem?
A patient consistently cleaned all surfaces of his dentures
with a highly abrasive dentifrice, and after a period of
time found the dentures fit poorly and lost some of their
retention. What caused this problem?
Inadequate cooling of dentures during polishing makes
the acrylic in the denture very hot. Give two reasons that
these temperatures are harmful to dentures.
What clinical problem can be created by residual mono-
mer in a processed complete denture? How can the dentist
ensure that the levels of residual monomer are minimized?
Surface cracking (crazing) of acrylic dentures can result
from contact with organic solvents such as alcohol. What
strategies may be taken to minimize such crazing?
Why should patients be instructed to avoid the use of
hot water when cleaning their dentures?
Why should patients use nonabrasive dentifrices and a
soft brush to clean the tissue-bearing surface of a denture?
Why can a hypochlorite type of denture cleaner be used
periodically on a complete denture with no exposed Ni-
or Co-base alloy but should not be used on a removable
partial denture or metal-based denture that consists of
part acrylic polymer and part Ni- or Co-alloy?
Why should the dentures be stored in a moist or wet
environment when they are not in the mouth?
How are polymer acrylic denture teeth retained in the
denture?
Bunch J, Johnson GH, Brudvik JS: Evalua-
tion of hard direct reline resins, J Prosthet
Dent 57:512, 1987.
Craig RG: Denture materials and acrylic base
materials, Curr Opin Dent 1(2):235, 1991.
Dootz ER, Koran A, Craig RG: Comparison
of the physical properties of eleven soft
denture liners, J Prosthet Dent 67:707, 1992.
Dootz ER, Koran A, Craig RG: Physical
property comparison of 11 soft denture lin-
ing materials as a function of accelerated
aging, J Prosthet Dent 69:114, 1993.
Johnson GH, Taylor TD, Heid DW: Clinical
evaluation of a nystatin pastille for treat-
ment of denture-related oral candidiasis,
J Prosthet Dent 61:699, 1989.
Kawano F, Dootz ER, Koran A, Craig RG:
Comparison of bond strength of six soft
denture liners to denture base resin, J Pros-
thet Dent 68:368, 1992.
Kawano F, Dootz ER, Koran A, Craig RG:
Bond strength of four processed soft den-
ture liners as influenced by artificial aging,
Int
J Prosth 10:178, 1997.
Murata H, et al: Dynamic viscoelastic prop-
erties and the age changes of longterm soft
denture liners, Biomaterials 21:1422, 2000.
Nikawa H, et al: Growth and/or acid pro-
duction of Candida albicans on soft lining
materials in vitro, J Oral Rehabil 21:585,
1994.
Smith LT, Powers JM, Ladd D: Mechanical
properties of new denture resins polymer-
ized by heat, light, and microwave energy,
Int J Prosthodont 5:315, 1992.
©volve Please visit http://evolve.elsevier.com/Powers/dentalmaterials for additional practice and study support tools.
