Repository: endoking5792/dental-study-material

# Dental Study Material (MDS)
Textbook-sourced study notes with page-cited references.
- Module 1 — Conservative & Restorative Dentistry
- Module 2 — Endodontics (8 sub-modules)
- Module 3 — Dental Materials & Material Science

`markdown/` = Obsidian-ready notes; `docx/` = original Word files.

## Textbooks
`textbooks/` holds the source textbooks as chapterwise Markdown (Conservative Dentistry, Endodontics, Dental Materials). Study notes link to their source books and to matching chapters via the topic hubs in `markdown/_Topic Hubs/`. Open the repo folder as an Obsidian vault (or copy `markdown/` + `textbooks/` into one) to use the graph view.

# Introduction to Dental Materials — 4th Edition

Chapter-wise Markdown conversion from the supplied PDF.

- Author: Richard van Noort, with contributions by Michele E. Barbour
- Edition: Fourth Edition
- Year: 2013
- Source: `Introduction to Dental Materials-4th.ed.pdf`
- Chapters/units: 26

Each Markdown file corresponds to one numbered chapter/unit in the book. PDF-page markers are retained to make the Markdown easier to cross-reference with the source PDF.

File: textbooks/Dental Materials/Introduction_to_Dental_Materials_4th_Edition_Chapterwise_MD/1_1_biomaterials_safety_and_biocompatibility.md
# 1.1 Biomaterials, safety and biocompatibility

**Introduction to Dental Materials, 4th Edition — Richard van Noort (2013)**

<!-- PDF page 18 (printed p. 3) -->

| 1.1 |
BIOMATERIALS
The dental restorative materials described in this textbook are a special
subgroup of what are more generally known as biomaterials. When a
material is placed in, or in contact with, the human body, it is gener-
ally referred to as a biomaterial. A biomaterial may be defined as a
non-living material designed to interact with biological systems.
The three main areas of use of biomaterials are:
•
dental restorative materials, e.g. metallic and composite filling
materials, and casting alloys and ceramics for fixed and
removable intra-oral prostheses
•
skeletal implants, e.g. oral and maxillofacial implants and joint
prostheses
•
cardiovascular implants, e.g. catheters, prosthetic heart valves
and blood vessels, and dialysis and oxygenator membranes.
The latter part of the 20th century saw a remarkable development
in new dental materials and technologies. At the beginning of the
century, the choice of dental materials on offer was virtually limited
to amalgam for posterior teeth, silicate cements for anterior teeth and
vulcanite for dentures. At the start of the 21st century, the situation is
really quite different and there is so much choice that the process of
selecting the best materials for a particular clinical situation has
become much more complex (Figure 1.1.1).
To make matters yet more complicated, there is now considerable
pressure to make a move towards evidence-based dental practice and,
by corollary, evidence-based dental material selection. However, it is
not at all clear what constitutes evidence-based dental material selec-
tion, or even what constitutes evidence. If one were to start from the
basis that only double-blind, randomized, controlled clinical trials
constitute evidence, then with respect to dental materials we have a
serious problem, as such evidence simply does not exist. So the first
thing we need to do is to explore our understanding of what consti-
tutes evidence-based dentistry more fully.
EVIDENCE-BASED DENTISTRY
There are many potential definitions of evidence-based medicine, but
the one I wish to suggest as being a reasonable starting point for any
discussion on this topic is that of the Centre for Evidence-Based Medi-
cine at the University of Toronto (www.cebm.utoronto.ca), who
define evidence-based medicine in the following way:
Evidence-based medicine (EBM) is the integration of best
research evidence with clinical expertise and patient values.
What I like about this definition is the fact that it encompasses all
aspects of the delivery of health care: namely, the evidence of research,
the evidence of clinical ability, and the evidence of patient need and
choice. The value of clinical ability and patient choice are reasonably
easy to understand, whereas the evidence of research requires a more
in-depth exploration. This is provided in the supplementary parts of
the definition, which state what best research evidence is:
Clinically relevant research, often from the basic sciences of
medicine, but especially from patient centered clinical research
into the accuracy and precision of diagnostic tests (including the
clinical examination), the power of prognostic markers, and the
efficacy and safety of therapeutic, rehabilitative, and preventive
regimens.
New evidence from clinical research both invalidates previously
accepted diagnostic tests and treatments and replaces them
with new ones that are more powerful, more accurate, more
efficacious, and safer.
The important thing to point out here is the recurring theme of
safety. In this book, we will concern ourselves with dental restorative
materials, and a great deal of space is devoted to two important aspects
of their use: their composition and their characteristic properties.
However, as the evidence-based statement above clearly indicates, we
must also consider the safety of patients and of dental professionals
when handling dental materials.
SAFETY
When a biomaterial is placed in contact with the tissues and fluids of
the human body, there is invariably some form of interaction between
the material and the biological environment. Thus, it is quite reason-
able for patients to ask their dental practitioner what evidence there
is to show that the material about to be put in their mouth is safe.
This does rather beg the question: ‘How do we know if a material is
Biomaterials, safety and biocompatibility
Chapter 1.1

<!-- PDF page 19 (printed p. 4) -->

Section
Basic science for dental materials
| 1 |
safe to use?’ Besides, what do we mean by ‘safe’? The most straight-
forward definition of safety in this context is to suggest that dental
materials should not cause any local or systemic adverse reactions,
either in patients or in the dental personnel handling the materials.
How we might seek evidence to support the contention that the dental
materials we use will not cause any adverse reactions can be gleaned
from two sources, namely:
1.	 basic research using methods of pre-market testing
2.	 clinical research via post-market surveillance.
The first of these involves putting the material through a battery of
laboratory experiments and testing it for cytotoxicity, mutagenicity
etc., according to well-established ISO 10993 guidelines (van Loon
and Mars, 1997). But that is not all, as it is important to remember
that many materials have the potential to be toxic and yet can also be
beneficial. For example, many chemicals used in dental materials in
their raw state would be considered highly toxic (Figure 1.1.2).
However, it should be pointed out that safety testing is not about
whether or not a material is toxic; rather, it is about risk assessment.
Whether or not a material can be used depends on the risk it poses,
relative to the benefit it brings. Many dental materials are cytotoxic,
yet this does not preclude them from being used. For example, zinc
oxide–eugenol cements have been used for over 100 years, yet eugenol
would not pass any cytotoxicity test. Nevertheless, what makes it effec-
tive as a temporary filling material is its ability to kill bacteria, provid-
ing its obtunding effect; if allowed to come in contact with the pulp,
however, its effect can be devastating. Thus this material carries the
risk of killing the pulp but, if used correctly, can save many a pulp
from dying by removing the bacterial antagonist and giving the pulp
the opportunity to recover from the onslaught.
In Europe, once materials have undergone a risk assessment and
are considered to carry an acceptable risk, they are eligible for being
awarded a CE (‘European conformity’) mark, assuming the material
is also ‘fit for purpose’. In this context, ‘fit for purpose’ indicates that
the material is able to perform the functions for which it has been
approved. In effect, all this means is that, where a material has been
approved for use as, say, an anterior filling material, then it must be
able to perform that function. It should be clearly understood that
this does not mean that the material is efficacious. Evidence of efficacy
is not a requirement for the CE approval process. It also means that
Figure 1.1.1  The changing face of dentistry. DBA, dentine-bonding agents; GIC, glass–ionomer cements; PJC, porcelain jacket crowns
Vulcanite
Co/Cr alloys
Amalgam
Acrylic
1900
1950
2000
Metal-ceramics
GICs
DBAs
Ceramics
Machinable
ceramics
Ti implants
PJC
Composites
Microfilled
composites
Compomers
Condensable
composites
Flowable
composites
Castable
ceramics
Hybrid
composites
Resin-modified
GICs
Low Au
alloys
Silicate
cement
Gold alloys
Figure 1.1.2  A range of widely used chemicals, which can be considered
toxic to varying degrees
the material cannot and must not be employed in situations for which
its use has not been approved.
However, there are many other potentially adverse reactions besides
toxicity, such as:
•
irritant contact dermatitis
	 acute toxic reaction
	 cumulative insult dermatitis
	 paraesthesia
•
allergic contact dermatitis
•
oral lichenoid reactions
•
anaphylactoid reactions
•
contact urticaria
•
intolerance reactions.
Biological reactions can take place either at a local level or far
removed from the site of contact (i.e. systemically). The latter is a very
important consideration because it may not always be readily

<!-- PDF page 20 (printed p. 5) -->

Chapter
Biomaterials, safety and biocompatibility
5
| 1.1 |
adverse reactions are even more so (Scott et al. 2004; Hensten-
Pettersen 1998).
BIOCOMPATIBILITY
There is a subtle distinction between safety and biocompatibility.
Safety is concerned primarily with the fact that materials in contact
with the human body should not cause an adverse reaction. A material
may be said to be biocompatible when it has the quality of being non-
destructive in the biological environment but must also interact to the
benefit of the patient. It is important to appreciate that this interaction
works both ways. That is, the material may be affected in some way
by the biological environment, and, equally, the biological environ-
ment may be affected by the material. Thus, to be safe is not sufficient
in the context of biocompatibility; the material must also have a
beneficial effect.
For example, postoperative sensitivity is a local reaction to a restora-
tive procedure. It is often associated with the placement of filling
materials, where there is an adverse pulpal reaction following the
operative procedure. Although, at one time, this was thought to be
due to a lack of biocompatibility of the restorative material itself, it
has now become well accepted that a significant role is played by the
ingress of bacteria down the gap between the restorative material and
the tooth tissues. If the restorative material were able to provide a
hermetic seal, which would prevent bacterial ingress, then postopera-
tive sensitivity from this source would be far less likely. A pulpal
reaction could still arise if the restorative material itself were found to
be toxic to the pulp. Prevention of bacterial invasion has become an
important consideration in the development of adhesive restorative
materials. Some materials have a distinctly positive effect on the pulp:
for example, calcium hydroxide induces secondary dentine formation
by the pulp. This highlights the fact that the requirement for a
apparent that clinical symptoms, such as dermatological, rheumatic
or neural reactions, could be associated with a biomaterial. Both the
patient and the dental personnel are exposed to these interactions and
the potential risks, with the patient being the recipient of the restora-
tive materials and the dental personnel handling many of the materi-
als on a daily basis.
There are therefore many aspects to risk assessment, such as making
sure that any unnecessary contact with dental materials that may cause
irritant contact dermatitis is avoided (Figure 1.1.3), especially amongst
dentists and dental auxiliaries who will be working with these materi-
als every day. This is often just a matter of common sense, combined
with sensible packaging of the materials to be handled. There is no
doubt that manufacturers have become much more aware of these
issues in recent years, paying a lot more attention to how they present
their materials and doing it in such a way as to minimize contact
(Figure 1.1.4).
It is estimated that there are some 140 ingredients in dental materi-
als that can cause an allergic adverse reaction (Kanerva et al. 1995).
The question then is: ‘How do we know if the materials used might
cause any one of these adverse reactions?’ Tests to assess the potential
of a dental material to cause an allergic adverse reaction are very dif-
ficult since they involve the patient’s immune system and we are all
different in this respect. Some studies suggest that the frequency of
adverse reactions to dental materials can be anything from 1 : 700 to
1 : 10 000 (Jacobsen N et al. 1991; Kallus and Mjör 1991; van Noort
et al. 2004). Experience tells us that some materials are particularly
likely to cause an allergic adverse reaction; these include the poly
(methyl methacrylate) used in dentures or latex rubber in surgical
gloves. Much of this information is anecdotal, although a limited
amount of knowledge has been acquired via post-market surveillance
(Scott et al. 2003). Unfortunately, there is only one centre in the world
that has a track record of many years of sustained post-market surveil-
lance of dental materials; it is the Dental Biomaterials: Adverse Reac-
tion Unit at the University of Bergen in Norway (Lygre et al. 2004)
(www.uib.no/bivirkningsgruppen/ebivirk.htm). Both the European
Union (EU) and the United States of America (USA) have systems in
place for the reporting of adverse events. In the EU, this is done via
the competent national authority (e.g. the Medicines and Healthcare
Products Regulatory Agency (MHRA) in the United Kingdom), while
in the USA the reporting procedure is the responsibility of the US
Food and Drug Administration (FDA) via the MedWatch programme
(van Noort et al. 2004). Despite the wide use of dental materials,
information on their clinical safety is not particularly abundant,
although, from the little evidence that is available, it would appear
that adverse reactions to dental materials are fairly rare and that severe
Figure 1.1.3  Irritant contact dermatitis due to resin contact
Figure 1.1.4  Packaging developed by one manufacturer to ensure there
is no contact between the practitioner’s hands and the resins used in a
dentine-bonding agent

<!-- PDF page 21 (printed p. 6) -->

Section
Basic science for dental materials
| 1 |
SUMMARY
The main objective of good design in restorative dentistry is to avoid
failure of the restoration. However, it is important to appreciate that
failure can come in many guises. Some failures may be due to unac-
ceptable aesthetics. A clear example of this is the discoloration of
composite restorative materials, and this points to a lack of chemical
stability in the biological environment. A material may need to be
removed because it elicits an allergic reaction or corrodes excessively.
These are aspects of the biocompatibility of the material. Equally, a
restoration may fail mechanically because it fractures or shows exces-
sive wear, possibly because the design was poor or because the ma
terial was used in circumstances unsuited for its properties.
Thus the clinical performance of dental restorations depends on:
•
appropriate material selection, based on a knowledge of each
material’s properties
•
the optimum design of the restoration
•
a knowledge of how the material will interact with the
biological environment.
Aspects of the function of dental materials will be covered where
appropriate.
biomaterial to be biocompatible does not mean that it is inert in the
biological environment (i.e. that it elicits no reaction), but that it
should, ideally, induce a response that is both appropriate to the situ-
ation and highly beneficial.
Corrosion is an unwanted interaction between the biological envi-
ronment and the biomaterial. One of the better-known dental exam-
ples is the corrosion of dental amalgams. This corrosion causes
discoloration of the tooth tissues and has been implicated in the
common observation of marginal breakdown of amalgam restora-
tions. Composite restorative materials are known to discolour in the
mouth due to the corrosive action of the environment, and this causes
many to be replaced when the aesthetics become unacceptable. The
corrosive effects of the biological environment on the casting alloys
used in the construction of fixed and removable intra-oral prostheses
are also a matter of concern. When a material is susceptible to corro-
sion in the biological environment it tends to release large amounts
of corrosion products into the local biological tissues; this may cause
an adverse reaction either locally or systemically.
Some patients can develop allergic or hypersensitive reactions to
even very small quantities of metals, such as mercury, nickel and
cobalt, that may be released due to the corrosion process. Hence it is
important that biomaterials are highly resistant to corrosion.
From the above, it should be clear that it is very important for the
dentist to know the composition and chemistry of the materials to be
used in the oral cavity and how these materials may interact with the
biological environment.
Dental practitioners are ultimately responsible for the materials to
which a patient will be exposed. They must have a knowledge and
understanding of the composition of the materials to be used and
how these might affect the patient.
CLINICAL SIGNIFICANCE
FURTHER READING
Hensten-Pettersen A (1998) Skin and mucosal
reactions associated with dental materials.
Eur J Oral Sci 106(2 Pt 2): 707–712
Jacobsen N, Aasenden R, Hensten-Pettersen A
(1991) Occupational health complaints and
adverse patient reactions as perceived by
personnel in public dentistry. Community
Dent Oral Epidemiol 19(3): 155–159
Kallus T, Mjör IA (1991) Incidence of adverse
effects of dental materials. Scand J Dent Res
99(3): 236–240
Kanerva L, Estlander T, Jolanki R (1995)
Dental problems. In Guin JD (ed.) Practical
contact dermatitis: a handbook for the
practitioner. McGraw-Hill, New York:
397–432
Lygre GB, Gjerdet NR, Björkman L (2004)
Patients’ choice of dental treatment
following examination at a specialty unit
for adverse reactions to dental materials.
Acta Odontol Scand 62(5): 258–263
Scott A, Gawkroger DJ, Yeoman C et al (2003)
Adverse reactions of protective gloves used
in the dental profession: experience of the
UK Adverse Reaction Reporting Project. Brit
Dent J 195: 686–690
Scott A, Egner W, Gawkroger DJ et al (2004)
The national survey of adverse reactions to
dental materials in the UK: a preliminary
study by the UK Adverse Reaction Reporting
Project. Brit Dent J 196(8): 471–477
van Loon J, Mars P (1997) Biocompatibility:
the latest developments. Med Device
Technol 8: 20–24
van Noort R, Gjerdet NR, Schedle A et al
(2004) An overview of the current status of
national reporting systems for adverse
reactions to dental materials. J Dent 32(5):
351–358

File: textbooks/Dental Materials/Introduction_to_Dental_Materials_4th_Edition_Chapterwise_MD/1_3_structure_of_ceramics.md
# 1.3 Structure of ceramics

**Introduction to Dental Materials, 4th Edition — Richard van Noort (2013)**

<!-- PDF page 28 (printed p. 13) -->

| 1.3 |
INTRODUCTION
Ceramics are compounds of metallic elements and non-metallic sub-
stances such as oxides, nitrides and silicates. Ceramics can appear as
either crystalline or amorphous solids, the latter group being called
glasses.
In ceramics, the negatively charged ions (anions) are often signifi-
cantly different in size from the positively charged ions (cations). An
example already considered is that of sodium chloride, which has a
face-centred cubic structure.
The chlorine ions take up positions at the lattice points of the FCC
arrangement, with the sodium ions adopting positions between the
chlorine ions, in what are called interstitial positions. The sodium ions
are able to do this because they are considerably smaller than the
chlorine ions, and fit into the free space left between them. The exact
lattice structure is shown in Figure 1.3.1. Another example of this type
of structure is zinc oxide, which is widely used in dentistry. There are
many other applications of ceramics in dentistry; they are used as
fillers for composite resins, in glass–ionomer cements, and in invest-
ments and porcelains.
CERAMIC RAW MATERIALS
Silica (SiO2) forms the basis of many ceramics. Although it has a
simple chemical formula, it is a versatile material and can exist in
many different forms.
Silica occurs as a crystalline material in the forms of quartz,
crystobalite and tridymite, or as a glass as in the example of
fused silica. This ability of a compound such as silica to exist in dif-
ferent forms with distinctly different characteristics is known as
polymorphism.
Silica is used as the basis for the formation of many complex
ceramic formulations, particularly in combination with aluminium
oxide with which it forms alumino-silicate glasses as used in glass–
ionomer cements. Similarly, feldspathic glasses are used in ceramic
restorations, and are compounds containing oxides of aluminium and
silicon in combination with potassium, sodium or calcium (e.g.
NaAlSi3O8).
CRYSTALLINE AND AMORPHOUS CERAMICS
Crystal transitions
When a solid is heated, it can undergo a number of transformations,
the most easily recognizable of which is when the solid melts. This
change of a crystal from solid to liquid is known as the crystal melting
transition, and is accompanied by a change in the volume of the ma
terial. The volume change can be monitored to allow such transforma-
tions to be detected.
A simple means of representing this change is to plot the specific
volume of the material (i.e. the volume of a unit mass of the material)
against the temperature. A curve such as that shown in Figure 1.3.2
results, and at the melting point of the crystal, there is a discrete (i.e.
at a specific temperature) discontinuity in the specific volume.
The specific volume is effectively the inverse of the density. This
specific volume–temperature curve shows that one effect of the
melting of the crystal is an increase in the volume. This is not surpris-
ing when one thinks that this transition is one from an ordered
crystalline structure to that of a disordered liquid; the packing density
of the atoms in the liquid will be considerably less than that in the
crystalline solid.
The specific volume–temperature curve for crystalline silica is as
shown in Figure 1.3.3. In this example, there are a number of solid–
solid transitions, as well as the usual transition from solid to liquid.
Silica is in the form of quartz at room temperature, which changes
into tridymite at 870°C. A further transformation takes place at
1471°C, where tridymite changes to crystobalite and the crystobalite
finally melts at 1713°C. Thus, it is possible to detect both solid–solid
and solid–liquid transitions in crystalline silica.
Glass transitions
When an amorphous solid such as a glass is heated, it does not show
a discrete solid–liquid transition as the material is not crystalline.
Instead, what happens is that, at some point, there is an increase in
the rate of change of the specific volume, as shown in Figure 1.3.4.
The temperature at which this change in the slope of the specific
volume occurs is known as the glass transition temperature, Tg. This is
generally (although not always) the case for molecular solids as well.
Structure of ceramics
Chapter 1.3

<!-- PDF page 29 (printed p. 14) -->

Section
Basic science for dental materials
| 1 |
A consequence of this is that there is no sudden increase in the
volume (and hence the unoccupied volume). Instead, there is a
gradual increase in the volume, with the rate of increase becoming
more rapid above the glass transition temperature.
The converse of this is that a liquid, which cools without forming
a crystalline structure, will contain a large amount of unoccupied
volume. Solids, which are formed by moving through a glass transi-
tion rather than a crystal melting transition, will be amorphous, and
are referred to as glasses. Glasses are an important group of materials
and warrant some special attention.
THE FORMATION OF A GLASS
Given their regular shapes, atoms tend to form ordered structures.
Small molecules, such as methane, are able to form crystal structures
easily, and even some of the higher-order linear alkanes can form
crystalline structures if the molecule is regarded as a rigid rod. Once
we arrive at larger, more complex molecules, however, regular arrange-
ments become more difficult to achieve. Thus, large irregular mol
ecules have a high probability of forming a glass on solidification.
For crystal growth to occur, nuclei of crystallization must be present.
These are usually in the form of impurities, such as dust particles, that
are virtually impossible to exclude. Thus, if there is any chance that
the material can take up an ordered crystalline arrangement, it will
usually do so.
Silica can form either glasses or crystalline solids, and their
specific volume–temperature curves are shown in Figure 1.3.5. When
crystallization occurs on cooling (curve a), there is a sharp, discrete
reduction in the specific volume. This contraction is due to
Figure 1.3.1  Face-centred cubic structure of sodium chloride
Cl
Na
Figure 1.3.2  Transition from a solid to a liquid, where Tm is the melting
temperature
Figure 1.3.3  Solid–solid transitions for silica (SiO2)
Figure 1.3.4  The variation of specific volume with temperature for an
amorphous solid
Figure 1.3.5  Cooling curves for a material that can form a crystalline
solid (a) or a glass (b)

<!-- PDF page 30 (printed p. 15) -->

Chapter
Structure of ceramics
15
| 1.3 |
‘configurational contraction’, as there is a large increase in the packing
fraction when changing from a disordered liquid to an ordered crystal-
line solid. Once this sharp contraction has been completed, the ma
terial continues to contract by normal thermal contraction.
If crystallization did not occur, the material would follow curve b;
the liquid continues to contract, partly by normal thermal contraction
and partly by configurational contraction. The liquid takes up a less
open structure, but there is no discrete jump in the specific volume.
Below Tm, it forms an unstable supercooled liquid. This contraction
continues as the temperature drops, until Tg, the glass transition tem-
perature, is reached, whereupon the rate of contraction slows down
markedly. At this point, the configurational contraction has stopped
and only normal thermal contraction is taking place.
What happens at the glass transition temperature is that the super-
cooled liquid has become so viscous that configurational changes can
no longer take place, and the liquid structure has been frozen in. The
temperature at which this occurs is not a sharply defined point, but
is a range of temperatures of some 50°C, represented by the bend in
the curve.
Once the supercooled liquid has cooled to below its glass transition
temperature, it is now described as a glass. It is interesting to note that
the viscosity at which this occurs is roughly the same for all glasses,
about 1012 Pa.s, although the temperature at which this happens can
vary from –89°C for glycerine to over 1500°C for pure silica glass.
The distinction between a supercooled liquid and a glass is that the
latter has a viscosity greater than 1012 Pa.s.
The term transformation temperature is somewhat of a misnomer,
since no transformation actually occurs at this temperature. The con-
figurational changes are still taking place at temperatures below Tg; it
is just that the rate of change is now so small, because of the high
viscosity, that to all intents and purposes it has stopped. The glass
transition temperature, i.e. the temperature at which a glass that is
being cooled effectively ceases to undergo configurational changes, is
sometimes referred to as the fictive temperature of the glass. It is the
temperature below which there is no spontaneous tendency for the
glass to become more dense.
The question is: ‘What happens at Tm that determines whether the
crystal- or glass-forming route is followed?’
Figure 1.3.6  Crystalline structure of cristobalite
When silica melts, it produces an extremely viscous liquid, which
means that the molecules can only move past one another very slowly.
This is not conducive to the formation of a crystalline solid, since
crystallization requires a substantial and rapid rearrangement of the
molecules. Any crystal nuclei present will therefore tend to grow very
slowly, especially given the complex structure of crystalline silica,
which is similar to that of diamond. Thus, if the liquid is cooled
quickly, the solid formed is likely to be a glass. The process of forming
a glass is called vitrification.
Glass formers
The essential component that allows the formation of glass is silica,
which can itself become either a glass or a crystalline solid on cooling.
Cristobalite, one of the crystalline forms of silica, has a tetrahedron
as its basic unit, with an oxygen atom at each corner and a silicon
atom in the centre, as shown in Figure 1.3.6.
This is a rather complex structure to use when visualizing the
development of a glass, and the formation process can be understood
more simply by considering a two-dimensional representation,
in which one bond is missing from each of the atoms in the silica
(Figure 1.3.7).
Figure 1.3.7  Two-dimensional representation of crystalline silica: (a)
position of atoms, (b) oxygen triangles
A
B

<!-- PDF page 31 (printed p. 16) -->

Section
Basic science for dental materials
| 1 |
Nowadays, many glasses are produced synthetically, as this allows
greater control over the composition and properties.
DEVITRIFICATION
It is possible that a small amount of crystallization will occur in
the production of a glass, although the rate of the crystals’ growth is
very low.
When a glass begins to crystallize, the process is called devitrification.
It may happen when the glass is kept at an elevated temperature for
a long time, allowing some reorganization of the molecules. The glass
will tend to take on a translucent appearance, due to the scattering of
light from the surfaces of the small crystals. This is the basis of the
formation of glass ceramics (see Chapter 3.4).
The process of heating a material to allow molecular or atomic
rearrangement is called annealing and is important in many types of
materials.
Figure 1.3.8  Two-dimensional representation of a pure silica glass: (a)
position of atoms, (b) oxygen triangles
A
B
Figure 1.3.9  Two-dimensional representation of a mixed oxide glass: (a)
position of atoms, (b) oxygen triangles
A
B
When molten silica is cooled rapidly, the crystalline structure does
not have time to form so the silica solidifies as a glass, which is called
fused quartz (Figure 1.3.8). The high melting point of this material,
1713°C, makes it too expensive for general use. If certain metal oxides
are mixed with the silica, the melting temperature is greatly reduced.
As an example, a composition of three-quarters silica and one-
quarter sodium oxide will melt at only 1339°C. Such glasses are called
mixed oxide glasses and their structure is shown in Figure 1.3.9. The
metal atoms form positive ions that disrupt the oxygen tetrahedra
such that not all of the oxygen atoms are shared. The silica plays the
role of a glass former and the metal oxide acts as a glass modifier.
Oxides of titanium, zinc, lead and aluminium can all take part in
the formation of the glassy network, and produce stiff network struc-
tures. Soda (Na2O) and lime (CaO) considerably lower the viscosity,
and thus the glass transition temperature, by causing extensive disrup-
tion of the network. This eases the production of the glass. Boric oxide
(B2O3) is also capable of acting as a glass former, producing boron
glasses.
Although it is possible to make glasses from mixtures of crystalline
silica and metal oxides, this is an expensive approach. It is much
cheaper to use naturally occurring minerals with the required glassy
structure, because nature has already carried out the vitrification
process.
At one time, only naturally occurring feldspars were used by manu-
facturers, and these were modified with other metallic oxides to
produce fillers and dental porcelains with the required properties.
Ceramics tend to be extremely stable in the biological environment
and are therefore perceived as the most biocompatible materials.
CLINICAL SIGNIFICANCE

File: textbooks/Dental Materials/Introduction_to_Dental_Materials_4th_Edition_Chapterwise_MD/1_4_structure_of_metals_and_alloys.md
# 1.4 Structure of metals and alloys

**Introduction to Dental Materials, 4th Edition — Richard van Noort (2013)**

<!-- PDF page 32 (printed p. 17) -->

| 1.4 |
MICROSTRUCTURE OF METALS
Metals consist of aggregates of atoms regularly arranged in a crystalline
structure. Whereas so far we have considered the formation of single
crystals, metals will not usually solidify (from what is known as the
melt) as a single crystal, but instead are formed from a multitude of
small crystals.
This happens because there are usually many nuclei of crystallization
scattered throughout the molten metal. Such nuclei may form when
four atoms lose sufficient thermal energy and become able to form a
unit cell. These unit cells will grow as more metal atoms reach a low
enough energy to join on, and hence crystal formation occurs. This
process is known as homogeneous nucleation. It requires highly
specialized equipment to grow a single crystal of metal from the
entire melt.
More commonly, solidification is initiated by the presence of impu-
rities in the melt. As the temperature drops below the melting point,
metal atoms will deposit on these impurities and crystals begin to
form. This process is known as heterogeneous nucleation. The crystals
(or grains, as they are called) will continue to grow until all of the
metal has solidified. During their growth, they will begin to impinge
on one another, giving rise to boundaries between the crystals where
the atoms are irregularly arranged. This boundary is called the grain
boundary, and is essentially a defect in the crystal structure of the metal.
The process of solidification of a metal is shown schematically in
Figure 1.4.1. A fine grain size is usually desirable in a metal because
it raises the yield stress, but the reason for this will not be considered
now. One way in which to promote a finer grain size is rapid solidi-
fication, as used in the casting of dental gold alloys into an investment
mould that is held at a temperature well below the melting tempera-
ture of the alloy. Alternatively, the presence of many nucleating sites
will give rise to a fine grain size. This method is also employed in
dental gold alloys by the addition of iridium. The iridium provides
many sites for nucleation and acts as a grain-refining ingredient.
It is very useful to be able to study the detailed structure of metals,
in terms of the sizes of the crystals, their shape and their composition,
because this information can tell us a lot about the properties of
the metal and how it was made. Some idea of the structure can be
obtained by examining the metal surface under a light-reflecting
optical microscope.
Light is reflected from a polished metal surface, but the fraction
of the incident light that is reflected from any region will depend
on surface irregularities, as irregularities will cause the light to be
scattered.
The action of chemicals on a polished surface (known as etching)
can also reduce the amount of light reflected. A suitably chosen chemi-
cal will preferentially attack certain regions of the metal surface. These
areas tend to be under high local stress, such as at the grain bounda-
ries, where there is imperfect packing of the atoms. In effect, a groove
is produced that will scatter the incident light and therefore show up
as a dark line.
This effect is shown schematically in Figure 1.4.2 for a metal which
has a very uniform grain structure. All the grains are of roughly the
same size and shape; such a grain structure is described as equiaxed.
An example of the grain structure for a hypo-eutectoid stainless steel,
revealed by etching, is shown in Figure 1.4.3. Many other shapes and
sizes of grains are possible, and these properties often depend on the
methods employed during solidification. For example, if molten metal
is poured into a mould with a square or circular cross-section that is
held at a temperature well below the melting temperature of the
metal, the grains could look something like that depicted in Figure
1.4.4. Crystal growth will have proceeded from the walls of the mould
towards the centre.
Many metals are readily deformed, especially in their elemental (i.e.
pure) form. This allows them to be shaped by hammering, rolling,
pressing or drawing through a die. A large casting, known as an ingot,
can thus be turned into any desired shape, be it a wing-panel for a
car, the shell of a boat, or a wire.
When deformed in this way, the metal is said to be wrought. If we
were to examine the microstructure of a wire under the optical micro-
scope, it would be seen to have a structure similar to that shown in
Figure 1.4.5. The grains have been elongated in the direction of
drawing, and have taken on a laminar structure. Thus, from looking
at the microstructure of the metal we can gain a lot of information.
ALLOYS
Elemental metals are not generally of much use because of the severe
limitations in their properties. Most metals in common use are a
Structure of metals and alloys
Chapter 1.4

<!-- PDF page 33 (printed p. 18) -->

Section
Basic science for dental materials
| 1 |
boundary. Each phase will have its own distinct structure and associ-
ated properties.
The commonly cited phases are the gas, liquid and solid phases, as
these are markedly different from one another. A substance can exhibit
several phases.
For example, water would be considered a single-phase structure,
whereas a mixture of water and oil would consist of two phases. Sand
would be considered a single-phase system, even though it is made
up of lots of individual particles, since each particle of sand is
identical.
A phase may have more than one component – as does saline, for
instance, which is an aqueous solution of sodium chloride. Similarly,
phases in metals can consist of a mixture of metals. Copper can
contain up to 40% zinc without destroying its FCC structure. Such a
solid solution, as it is called, will satisfy some special conditions (see
below).
SOLID PHASES
When two different elements are mixed together, the resultant ma
terial can be a single-phase alloy or a multi-phase alloy. Which of these
is formed depends on the solubility of the one element in the other,
and this is governed by the crystalline nature of the elements, and
their relative sizes.
There are essentially three different phases which can form in alloys;
these are a pure metal, a solid solution or an intermetallic compound.
Of these, the solid solution and the intermetallic compound require
further description.
mixture of two or more metallic elements, sometimes with non-
metallic elements included. They are usually produced by fusion of
the elements above their melting temperatures. Such a mixture of
two or more metals or metalloids is called an alloy. Two elements
would constitute a binary alloy and a mixture of three is called a
ternary alloy.
An alloy will often consist of a number of distinct solid phases,
where a phase is defined as a structurally homogeneous part of
the system that is separated from other parts by a definite physical
Figure 1.4.1  Solidification of a metal
Figure 1.4.2  Reflection of incident light from an etched metal surface
Figure 1.4.3  Grain structures for hypo-eutectoid stainless steel
Figure 1.4.4  Grain structures arising from different conditions at
solidification
Figure 1.4.5  Elongated grains of a metal drawn into a wire

<!-- PDF page 34 (printed p. 19) -->

Chapter
Structure of metals and alloys
19
| 1.4 |
Solid solutions
A solid solution is a mixture of elements at the atomic level, and is
analogous to a mixture of liquids which are soluble in one another.
There are two types of solid solutions: substitutional and interstitial.
Substitutional solid solution
If the solute atom can substitute directly for the solvent atom at the
normal lattice sites of the crystal, a substitutional solid solution of the
two elements will be formed. This will only be possible if:
•
the atoms have a similar valency
•
the atoms have the same crystal structure (e.g. FCC)
•
the atomic sizes are within 15% of each other.
A dentally relevant example of such a system is a mixture of gold
and copper (Figure 1.4.6).
Adding any amount of copper will always give a solid solution.
Thus, a substitutional solid solution can be made to range from 100%
gold to 100% copper. This is because these two metals (Table 1.4.1)
meet the above conditions.
Other metals that readily form solid solutions with gold are plati-
num (2.775 Å), palladium (2.750 Å) and silver (2.888 Å), all of
which have an FCC crystal structure.
Interstitial solid solution
As the name implies, an interstitial solid solution is achieved when
the solute atoms are able to take up the space in between the solvent
atoms. For this to occur, the solute atom must, of course, be much
smaller than the solvent atom. In practice, the diameter of the solute
Figure 1.4.6  Substitutional solid solution
Table 1.4.1  Properties of gold and copper
Element
Atomic
diameter (Å)
Crystal
structure
Valence
Au
2.882
FCC
1 or 3
Cu
2.556
FCC
1 or 2
atom must be less than 60% of the diameter of the solvent atom. This
is illustrated for the example of a type of steel that contains a small
amount of carbon in iron (Figure 1.4.7).
The interstitial space is usually very limited, and some distortion of
the lattice will occur to accommodate the extra atoms. Other elements
that readily form interstitial solid solutions are hydrogen, nitrogen
and boron.
Intermetallic compounds
An intermetallic compound is formed when two or more metals
combine, forming a specific composition or stoichiometric ratio.
Examples of metals with specific stoichiometric compositions are
some of the phases in the alloy used in the production of a dental
amalgam; the alloy may contain regions of an Ag–Sn phase (Ag3Sn),
and a Cu–Sn phase (Cu6Sn5).
PHASE DIAGRAMS
Alloys can consist of a wide number of different phases, depending
on the composition and temperature, and a means of representing
this graphically has been developed, in what is known as a phase
diagram.
Such a diagram indicates the phases (including the liquid phase)
that are present at any given temperature, for any given composition
of the alloy.
Solid solutions
The simplest phase diagrams to understand are the binary phase
diagrams.
An example of a phase diagram for such a simple system is shown
in Figure 1.4.8. This phase diagram is for copper and nickel; the verti-
cal axis represents the temperature and the horizontal axis the com-
position. Copper and nickel are so close in characteristics that they
readily substitute for one another in the crystal lattice, and form an
example of a substitutional solid solution. Hence, throughout the
compositional range from pure copper to pure nickel, only a single
phase occurs.
Figure 1.4.7  Interstitial solid solution
Fe

<!-- PDF page 35 (printed p. 20) -->

Section
Basic science for dental materials
| 1 |
Figure 1.4.11  Construction of a phase diagram
region between the melting temperatures of the two metals, a copper-
rich liquid and a nickel-rich solid are the most stable compounds.
For instance, for a 50 : 50 composition at 1300°C, solid nickel
cannot contain more than 37 w% copper. Any copper atoms above
the 37 w% level will therefore appear in the liquid phase, mixed with
the remaining nickel. Such a mixture of solid and liquid provides a
lower free energy than a single phase alone.
In effect, the solidus and liquidus represent the limits of solubility,
and it is these that form the basis of the phase diagram. By creating a
series of the cooling curves shown in Figures 1.4.9 and 1.4.10 for a
range of compositions, it is possible to build up the phase diagram
as shown schematically in Figure 1.4.11.
As the temperature of the 50 : 50 composition is reduced, so
the solubility of copper in nickel increases, until, at approximately
1220°C, all of the available copper can be dissolved in the nickel, and
a single solid phase is the most stable configuration.
Partial solid solubility
More usually, the components of materials are not sufficiently soluble
to form a complete series of solid solutions. Examples of this are
copper and silver, which are sufficiently different in atomic size that
their atoms are only partially soluble in one another.
The phase diagram for this system is shown in Figure 1.4.12. For a
wide range of compositions, the material will consist of two solid
Whereas one might expect the melting temperature of such an alloy
to fall somewhere between that of pure copper and pure nickel, it is
not immediately obvious why there should be a region where there
is a mixture of liquid and solid. The line which defines the transition
from pure liquid to a mixture of liquid and solid is called the liquidus,
and the line which separates the mixture of solid and liquid from the
solid is known as the solidus.
When a pure metal solidifies, the transformation from a liquid to
solid takes place at a well-defined discrete temperature; this is the
characteristic melting temperature of the metal. If a temperature–time
curve were constructed for such a metal as it cooled, it would look
like Figure 1.4.9.
The plateau spans the period during which the metal is solidifying,
and the liquidus and solidus are effectively one and the same point.
The reason for this plateau is the release of energy (in the form of
heat) during the solidification process, which maintains the metal
at a constant temperature. This energy is called the latent heat of
fusion.
When two metals are mixed to form an alloy, the cooling curve
looks quite different (Figure 1.4.10), as the alloy solidifies over a range
of temperatures. The liquidus and solidus are now separate points on
the cooling curve.
The reason for the extended temperature range, covering the transi-
tion from liquid to solid for an alloy of copper and nickel, is that the
copper and nickel atoms are not identical. As a consequence, in the
Figure 1.4.8  Equilibrium phase diagram for the Cu–Ni system, where a
50Cu : 50Ni composition at 1300°C produces a mixture of a copper-rich
liquid and a nickel-rich solid
Figure 1.4.9  Cooling curve for a pure metal
Figure 1.4.10  Cooling curve for an alloy

<!-- PDF page 36 (printed p. 21) -->

Chapter
Structure of metals and alloys
21
| 1.4 |
be held at a set temperature for a considerable time to achieve the
phase structure shown in such diagrams. In practice, the solidification
and cooling rates of alloys do not allow the formation of an equilib-
rium phase structure.
Above, it was noted that, for a composition of 50Cu : 50Ni at
1300°C, a liquid phase rich in copper and a solid phase consisting of
63Ni : 37Cu coexist. On rapid cooling, it is not possible for these
liquid and solid phases to readjust their compositions, and some of
the nickel-rich solid will be retained. As the material continues to
cool, so a composition richer in nickel will solidify, leaving the
remaining liquid, and the subsequently formed solid, richer in copper.
The overall effect of this is that the solid will consist of a multitude
of crystals with a wide range of compositions, all in the same phase.
This formation of a solid with a non-uniform composition is known
as compositional segregation.
In systems with multiple phases, the phase with the highest melting
temperature will always be the first to solidify, followed by the phases
with lower melting temperatures. As the first phase solidifies, it tends
to form a lattice structure known as dendrites (Figure 1.4.14).
phases, one being silver-rich and one being copper-rich; by conven-
tion, these are called the α- and the β-phase, respectively. The α-phase
consists of predominantly silver, with a small amount of copper dis-
solved in it, whereas the β-phase consists of copper, with a small
amount of silver dissolved in it.
At low concentrations of copper in silver, all of the copper is able
to dissolve in the silver, and only a single phase exists. The maximum
solubility of copper in silver is 8.8 w%, and this occurs at a tempera-
ture of approximately 780°C.
At lower temperatures, the solubility of copper in silver decreases,
and the excess copper separates out as the second, β-phase.
Similar behaviour occurs at the other end of the compositional
range, where the limited solubility of silver in copper also gives rise
to the formation of a two-phase structure.
An interesting and important feature of the phase diagram of the
Ag–Cu system is the depression of the temperature of the liquidus at
a composition of 72Ag : 28Cu. At a temperature of 780°C, this com-
position of the alloy can exist as three phases: α, β and liquid. This is
called the eutectic point, and the temperature at the intersection of the
three phases is the eutectic temperature. The composition is called the
eutectic composition of the alloy.
If a eutectic liquid is cooled, it changes directly into two solid
phases, without an interposing state as a liquid–solid mixture, some-
thing that occurs at all other compositions. This feature of some alloy
systems can be utilized to form low melting temperature materials,
such as solders.
In the same way that a eutectic involves the formation of two solid
phases from a single liquid phase, such a transformation can also
occur in solids.
The phase diagram of the Fe–C system, shown partially in Figure
1.4.13, is an example of this. For a composition of 0.8C : 99.2Fe, the
solid solution, γ, transforms to a solid solution of carbon in iron, α,
and carbide (Fe3C) at a temperature of 723°C. This is called a eutectoid
reaction, and differs only from the eutectic in that all three phases are
solids.
Such transformations as described (and it should be noted that
there are others) are extremely important in determining the micro-
structure and, consequently, the properties of the alloy.
NON-EQUILIBRIUM CONDITIONS
It must be stressed that the phase diagrams described above are what
are known as equilibrium phase diagrams. The material would have to
Figure 1.4.12  Equilibrium phase diagram for the Ag–Cu system
Figure 1.4.13  Equilibrium phase diagram for the Fe–Cu system
Figure 1.4.14  Scanning electron microscope (SEM) micrograph of the
coarse dendritic structure for a CO–Cr alloy

<!-- PDF page 37 (printed p. 22) -->

Section
Basic science for dental materials
| 1 |
Compositional segregation can be eliminated, or reduced, by
reheating the alloy to a temperature just below the solidus and holding
it at that temperature for some time. This allows the atoms time to
diffuse through the system and attain their equilibrium condition.
The process of heat-treating an alloy is known as annealing, and if
the intention is to achieve a homogeneous composition, it is described
as a homogenization anneal.
In order to obtain the best mechanical properties, alloys rather than
pure metals are used in dentistry.
CLINICAL SIGNIFICANCE
