Repository: endoking5792/dental-study-material

# Introduction to Dental Materials — 4th Edition

Chapter-wise Markdown conversion from the supplied PDF.

- Author: Richard van Noort, with contributions by Michele E. Barbour
- Edition: Fourth Edition
- Year: 2013
- Source: `Introduction to Dental Materials-4th.ed.pdf`
- Chapters/units: 26

Each Markdown file corresponds to one numbered chapter/unit in the book. PDF-page markers are retained to make the Markdown easier to cross-reference with the source PDF.

File: textbooks/Dental Materials/Introduction_to_Dental_Materials_4th_Edition_Chapterwise_MD/3_1_models_dies_and_refractories.md
# 3.1 Models, dies and refractories

**Introduction to Dental Materials, 4th Edition — Richard van Noort (2013)**

<!-- PDF page 184 (printed p. 169) -->

| 3.1 |
INTRODUCTION
Materials that are derived from gypsum are used in a variety of dental
applications. They include:
•
models and dies
•
impression materials
•
moulds
•
refractory investments.
A model is a replica of the fitting surfaces of the oral cavity; it is
poured from an impression of the oral anatomy, and is then used to
construct an appliance, such as a full or a partial denture. A mould is
used for the construction of a denture. Dies are replicas of individual
teeth, and are generally used in the construction of crowns and
bridges. A refractory investment is a high-temperature-resistant material
that uses gypsum or phosphates as a binder and is used as a mould
material for lost wax casting of dental casting alloys and a mould or
support structure for the construction of ceramic restorations such as
veneers, crowns and inlays using sintering or hot pressing. In this
chapter we will focus on the chemistry and properties of these
materials.
MODELS AND DIES
The basic ingredient for models and dies is gypsum, more commonly
known as plaster of Paris.
Chemistry of gypsum
Composition
Gypsum is calcium sulphate dihydrate, CaSO4·2H2O. When this sub-
stance is calcined – that is, heated to a temperature sufficiently high
to drive off some of the water – it is converted into calcium sulphate
hemihydrate (CaSO4)2·H2O, and at higher temperatures the anhydrite
is formed as shown below:
The production of calcium sulphate hemihydrate can be undertaken
in one of three ways, producing versions of gypsum with different
properties and hence different applications. These are plaster, dental
stone and densite (improved stone). It should be noted that the three
versions are chemically identical, differing only in form and structural
detail.
Plaster
Calcium sulphate dihydrate is heated in an open vessel. Water is
driven off, the dihydrate is converted into hemihydrate, known as
calcined calcium sulphate or β-hemihydrate. The resultant material
consists of large irregular porous particles and these particles do
not pack together very tightly. The powder needs to be mixed with a
large amount of water to obtain a mix satisfactory for dental use, as
much of the water is absorbed into the pores between the particles.
The usual mix is 50 mL of water to 100 g of powder.
Dental stone
If the dihydrate is heated in an autoclave, the hemihydrate that is
produced consists of small, regular-shaped particles which are rela-
tively non-porous. This autoclaved calcium sulphate is known as
α-hemihydrate. Due to the non-porous and regular structure of the
particles, they can be packed more tightly together using less water.
The mix is 20 mL water to 100 g of powder.
Densite (improved stone)
In the production of this form of calcium sulphate hemihydrate,
the dihydrate is boiled in the presence of calcium chloride and
Models, dies and refractories
Chapter 3.1
Gypsum
CaSO
H O
Up to 13
C
4
2
2
0
⋅
↓
°
Hemihydrate
CaSO
H O
Up to 2
C
Anhydrite
CaSO
(
)
4 2
2
4
00
⋅
↓
°

<!-- PDF page 185 (printed p. 170) -->

Section
Laboratory and related dental materials
| 3 |
magnesium chloride. These two chlorides act as defloculants, helping
to separate the individual particles that would otherwise tend to
agglomerate. The hemihydrate particles that are produced are yet
more compact and smoother than those of the dental stone. The
densite is mixed in the ratio of 100 g of powder to 20 mL of water.
Applications
Plaster is used as a general purpose material, mainly for bases and
models, as it is cheap and easy to use and shape. The setting expansion
(see below) is not of great importance for these applications. A similar
composition is used for plaster impression material (see Chapter 2.7)
and for gypsum-bonded refractory investments, although for these
applications the working and setting times and the setting expansion
are carefully controlled by the incorporation of various additives (see
below).
The dental stone is used for models of the mouth, while the denser,
improved stone is used for individual tooth models, called dies. The
latter are used for the shaping of wax patterns from which castings are
produced.
Setting process
Heating the hydrate to drive off some of the water produces a sub-
stance which is effectively dehydrated. As a consequence of this, the
hemihydrate is able to react with water and revert back to calcium
sulphate dihydrate as follows:
(
)
CaSO
H O
H O
CaSO
H O
2
4 2
2
4
2
3
2
2
⋅
+
→
⋅
The setting process for gypsum products is believed to occur in the
following sequence:
1.	 Some calcium sulphate hemihydrate dissolves in the water.
2.	 The dissolved calcium sulphate hemihydrate reacts with the
water and forms calcium sulphate dihydrate.
3.	 The solubility of calcium sulphate dihydrate is very low and a
supersaturated solution is formed.
4.	 This supersaturated solution is unstable and calcium sulphate
dihydrate precipitates out as stable crystals.
5.	 As the stable calcium sulphate dihydrate crystals precipitate out
of the solution, more calcium sulphate hemihydrate is dissolved
and this continues until all the hemihydrate has dissolved.
Working and setting times
The material must be mixed and poured before it reaches the end of
its working time. The working times vary from product to product,
and are chosen to suit the particular application.
For impression plaster, the working time is only 2–3 minutes,
whereas it approaches 8 minutes for a gypsum-bonded refractory
investment. Short working times give rise to short setting times, as
both are controlled by the speed of the reaction. Hence, for an impres-
sion plaster, the setting time is typically 2–3 minutes, whereas the
setting time can vary from 20–45 minutes for gypsum-bonded refrac-
tory investments.
The model materials have working times similar to those of impres-
sion plaster but their setting times are somewhat longer. For plaster
the setting time is 5–10 minutes, while for stone it can be up to 20
minutes.
The handling characteristics are controlled by the inclusion of
various additives. Additives which speed up the setting process are
gypsum (<20%), potassium sulphate and sodium chloride (<20%).
These act as nucleating sites for the growth of dihydrate crystals. Those
that slow down the setting rate are sodium chloride (>20%),
potassium citrate and borax, which interfere with dihydrate crystal
formation. These additives also affect the dimensional change on
setting, as discussed later.
The manipulation of the powder–liquid system will also affect the
setting characteristics. The operator can change the powder-to-liquid
ratio, and, by adding more water, the setting time is extended, because
it takes longer for the solution to become saturated and thus for the
dihydrate crystals to begin to precipitate out. Increasing the spatula-
tion time will result in a reduction of the setting time, as it has the
effect of breaking up the crystals as they form, hence increasing the
number of sites for crystallization.
An increase in temperature has only a minimal effect, since the
increased rate of dissolution of the hemihydrate is offset by the higher
solubility of the calcium sulphate dihydrate in the water.
Dimensional changes on setting
On setting, the crystals that are formed are spherulitic in appearance
(Figure 3.1.1), not unlike snowflakes. These crystals impinge on one
another as they grow, and try to push each other apart. The result of
this action is that there is a dimensional expansion on setting. The
material in fact does shrink, in the sense that its molar volume is less
by 7.1 vol. %, as shown in Table 3.1.1. However, large, empty spaces
form between the crystals, leading to a high porosity. It is this that
accounts for the observed dimensional expansion of 0.6 vol. %.
This ability to expand on setting is a very important feature of this
material, and it is the factor that makes it so useful for a large number
of dental applications. In particular, models and dies are best pro-
duced slightly larger than the oral anatomy. This is to ensure that
crowns, bridges and dentures are not too tight a fit when placed in
the mouth. The expansion is also made use of in investments, as it
helps to compensate for the shrinkage of metallic casting on cooling
from the melting temperature.
Although it is desirable generally that models produced from plaster
or stone are slightly on the big side, the unchecked expansion of
this material would be excessive.
Longer spatulation times will tend to reduce the setting time and
increase the setting expansion.
CLINICAL SIGNIFICANCE
Figure 3.1.1  Spherulitic structure of calcium sulphate dihydrate

<!-- PDF page 186 (printed p. 171) -->

Chapter
Models, dies and refractories
171
| 3.1 |
Hygroscopic expansion
The setting expansion can be increased substantially by immersing the
material in water whilst it is setting. When it is in air, the surface
tension of the free water tends to draw the crystals together, and this
limits the ability of the crystals to grow.
However, when the crystals are immersed in water they can grow
more freely, resulting in a greater degree of expansion. This process is
called hygroscopic expansion, and is sometimes used with gypsum-
bonded refractory investments for the casting of alloys that have
a high coefficient of thermal expansion or a high contraction on
solidification.
Properties
Dimensional stability
Once the material has set, there is little or no dimensional change.
The storage stability is excellent, although the material is slightly
soluble in water. For this reason, washing the surface with hot water
should be avoided.
Compressive strength
The compressive strength is the mechanical property most commonly
used for assessing the strength of gypsum products. These values are
typically as shown in Table 3.1.3.
The compressive strength is affected considerably by the powder-to-
liquid ratio that is used. It is clear from the above data that the reduc-
tion in the amount of water that is required to produce an acceptable
mix gives a significant improvement in the compressive strength.
Thus, the compressive strength of the set product is affected by stray-
ing from the recommended powder-to-liquid ratio. The use of an
excessive amount of water has the advantage that a smooth mix,
which can be readily poured, is obtained. The air that is incorporated
during the mixing process is more readily removed from such a mix
for stone and densite by vibration, but the compressive strength after
setting will be inferior. On the other hand, using less water than is
Sodium chloride
Sodium chloride provides additional sites for crystal formation. The
higher density of crystals limits the growth of the crystals and hence
reduces their ability to push each other apart. This results in a reduc-
tion of the observed expansion. The increased number of sites for
nucleation of the dihydrate crystals has the effect of increasing the rate
of setting of the material. The hemihydrate also dissolves more rapidly,
which again increases the rate of reaction.
If present in high concentrations (>20%), the sodium chloride will
deposit on to the surface of the crystal and prevent further growth.
This reduces the reaction rate, rather than increasing it.
Potassium sulphate
Potassium sulphate (K2SO4) reacts with the water and calcium sul-
phate hemihydrate to produce K2(CaSO4)2·H2O. This compound crys-
tallizes very rapidly and encourages the growth of more crystals. This
has the effect of reducing the overall expansion and accelerating the
setting reaction. When present as a 2% solution in water, it will reduce
the setting time from approximately 10 minutes to 4 minutes.
Calcium sulphate dihydrate
The addition of a small amount of calcium sulphate dihydrate will
provide additional sites for nucleation and act as an accelerator; it will
reduce both the working and the setting times.
Borax
The addition of borax (Na2B4O7·10H2O) is important because it
counteracts the increased rate of setting due to the inclusion of the
above additives. It is a retarder of the setting process. The addition of
borax leads to the formation of calcium tetraborate, which deposits
on the dihydrate crystals and prevents further growth.
Potassium citrate
Potassium citrate acts as a retarder, and is sometimes added in addi-
tion to borax.
Thus, by carefully regulating the amount of the above additives,
gypsum-based products can be produced with the correct degree of
expansion and the correct working and setting times appropriate for
various applications. The typical setting expansions for gypsum
products are as shown in Table 3.1.2.
Table 3.1.1  Change in molar volume that occurs as calcium
sulphate hemihydrate is rehydrated
(CaSO4)2·H2O + 3H2O → 2CaSO4·2H2O
Molecular weight
290
54
344
Density
2.75
1.0
2.32
Molar volume
105
54
148
Change in volume = (148−159)/159 = −7.1%
There are various additives in gypsum products that are used to
control the degree of expansion, which in the case of plaster
is 0.2–0.3 vol. % and for stones and dies is in the region of
0.05–0.10 vol. %.
CLINICAL SIGNIFICANCE
Table 3.1.2  Setting expansions of some gypsum products
Plaster
0.20–0.30%
Stone
0.08–0.10%
Densite
0.05–0.07%
Table 3.1.3  Compressive strengths of some gypsum products
Plaster
12 MPa
Stone
30 MPa
Densite
38 MPa
The low setting expansion of stone and densite makes these
materials ideal for the production of dies and models for both metal
and ceramic work.
CLINICAL SIGNIFICANCE

<!-- PDF page 187 (printed p. 172) -->

Section
Laboratory and related dental materials
| 3 |
recommended results in a thick mix from which incorporated air is
more difficult to remove, leading to an increased porosity and a sig-
nificantly reduced strength. There is also a danger that insufficient
water will be present for the full reaction to take place.
Thus, using less water has the potential of increasing the com
pressive strength, but inferior properties are obtained if too little
is used.
There is a marked difference in the wet and dry strength of
plaster products. In general, the dry strength is about twice the wet
strength.
Tensile strength
The wet tensile strength of plaster is very low (approximately 2 MPa).
This is due to the porosity and brittle nature of the material, which
has the disadvantage that teeth and margins on the model can be
easily damaged if handled roughly. Dental stone has a tensile strength
about twice that of plaster, and is therefore preferred for the produc-
tion of crown and bridge models and dies.
Hardness and abrasion resistance
The surface hardness of gypsum products is very low, so the material
is highly susceptible to scratching and loss through abrasion. The
epoxy resins are explored as alternative die materials since these
exhibit much better detail reproduction, abrasion resistance and trans-
verse strength than the gypsum materials, but are subject to polymeri-
zation shrinkage.
Reproduction of surface detail
In the American National Standards Institute/American Dental Asso-
ciation specification no. 19, compatibility of impression materials
with dental stones is assessed by the presence of a 20-µm-wide line
reproduced on an unmodified calcium sulphate dihydrate cast. As the
surface of gypsum products is slightly porous, minute surface details
that are less than 20 µm are not readily reproduced. However, macro-
scopic surface details are very accurately reproduced, although air
bubbles (trapped between the plaster and the impression, for example)
can contribute to the loss of surface details.
When a mould is being waxed up for casting, the die has to be kept
moist. Since the gypsum is, to some degree, soluble in water, some
surface loss of material will occur and therefore repeated drying and
wetting should be avoided.
Summary
The advantages and disadvantages of the use of plaster for the produc-
tion of models can be summarized as shown in Table 3.1.4.
Table 3.1.4  Advantages and disadvantages of plaster for
model making
Advantages
Disadvantages
Dimensionally
accurate and stable
Low tensile strength, brittle
Poor abrasion resistance
Cheap
Poor surface detail
Good colour contrast
Poor wetting of rubber impression materials
Figure 3.1.2  Thermal expansion behaviour of three silica allotropes
Expansion (%)
Cristobalite
Quartz
Tridymite
Fused silica
Temperature (ºC)
200
1.0
2.0
600
400
Whenever a die needs to be rewetted, this should be done with a
saturated solution of calcium sulphate dihydrate in water.
CLINICAL SIGNIFICANCE
The contraction of epoxy resins during setting can compromise the fit
of castings unless this is taken into account in the processing.
CLINICAL SIGNIFICANCE
REFRACTORIES
As mentioned previously, refractories are materials that can withstand
high temperatures of up to 1500°C. They are used to construct moulds
used in the lost wax casting technique for the fabrication of metal
restorations and the hot pressing of ceramic restorations, and are also
used as a base in the sintering process for the production of ceramic
restorations such as veneers, crowns and inlays.
In 1929, Coleman and Weinstein invented a gypsum-bonded cristo-
balite investment to replace the plaster of Paris, eliminating most of
the shrinkage and distortion problems that had plagued the produc-
tion of gold castings up to that point. Cristobalite is one of the three
allotropic forms of silica, the others being quartz and tridymite, and
it has thermal expansion qualities that make it especially suitable
as an investment material for gold casting (Figure 3.1.2). The term
investment originated from the solid mould process, in which a ma
terial like plaster of Paris is poured or ‘invested’ into a container that
holds the wax pattern that is identical to the gold casting to be pro-
duced. After the plaster has set, the mould is heated up to a tempera-
ture of 900–1000°C, so that the wax pattern is burnt out and a high
degree of thermal expansion is achieved, leaving a hollow cavity into
which the molten metal is poured. However, the addition of cristo-
balite to plaster of Paris to create a gypsum-bonded investment did
not immediately produce perfect gold alloy castings, and it was not
until the 1940s that cristobalite investment materials were formulated
that compensated for all of the distortions encountered in the original
lost wax technique.

<!-- PDF page 188 (printed p. 173) -->

Chapter
Models, dies and refractories
173
| 3.1 |
when the investment is heated, when the gypsum binder will shrink
as it loses water and it converts from calcium sulphate dihydrate,
through calcium sulphate hemihydrate to anhydrite (CaSO4).
The thermal expansion of most refractory materials would be insuf-
ficient to provide enough expansion to compensate for the contrac-
tion of a dental casting alloy. To overcome this problem, cristobalite
is used as a major ingredient in dental refractory investments along
with the binder. Cristobalite undergoes a rapid expansion at 220°C
due to an inversion from cubic high cristobalite to tetragonal low
cristobalite, resulting in a less dense crystal structure. At the same time,
the room-temperature form of quartz, α-quartz, undergoes a reversi-
ble change in crystal structure at 573°C to form β-quartz, and this is
accompanied by a linear expansion of 0.45%. The thermal expansion
of a gypsum-bonded investment can be carefully controlled by select-
ing appropriate amounts of each ingredient and is typically in the
range of 1.20 to 1.50%.
Phosphate-bonded refractory investments
Gypsum-bonded refractory investments are not suitable for use with
many high-melting-temperature gold alloys used to construct metal–
ceramic restorations and most base metal alloys such as Ni–Cr and
Co–Cr alloys. For such alloys, which typically are cast at temperatures
between 1400°C and 1550°C, a phosphate-bonded investment is
required, since the gypsum-bonded investment would disintegrate on
contact with the molten metal. Also, as a consequence of the high
casting temperature, the thermal contaction for such alloys is typically
around 2.0–2.3% and the gypsum-bonded investments are not able
to compensate for this degree of contraction.
A phosphate-bonded investment consists of a powder containing
ammonium diacid phosphate (NH4·H2·PO4), calcined magnesia
(MgO) and silica (quartz and cristobalite). The powder is mixed with
a liquid consisting of water, colloidal silica, surfactant, defloculant,
glycerine and defoaming agent. On mixing, a reaction takes place
between the phosphate, magnesia and water as follows:
NH
H
PO
MgO
H O
Mg NH
PO
H O
4
2
4
2
4
4
2
5
6
⋅
⋅
+
+
→
⋅
⋅
⋅
The crystalline solid that forms as a result of this setting reaction binds
the silica particles together. As with the plaster of Paris, the crystals
push each other apart and this results in a small setting expansion,
but again most of this is lost when the mould is heated. When the
temperature reaches approximately 300°C, ammonia and water are
released:
2
6
2
13
4
4
2
2
2
7
3
2
(
)
Mg NH
PO
H O
Mg
P O
NH
H O
⋅
⋅
⋅
→
⋅
+
+
On further heating, any remaining NH4·H2·PO4 reacts with the col-
loidal silica to form a silicophosphate, which helps to increase the
strength of the investment at high temperatures.
The release of ammonia on heating the refractory investment is a
potential environmental hazard but there are now phosphate-bonded
investments that do not relase ammonia. This has been achieved by
substituting the ammonium diacid phosphate (NH4·H2·PO4) with
Mg(H2PO4)2.
When considering the use of a phosphate-bonded refractory invest-
ment as a mould for hot pressing or support for the construction
of ceramic restorations, there is, in fact, very little literature on the
subject. During the laboratory construction stage of, for example, a
veneer, careful consideration must be given to the dimensional
changes that may take place within the variety of refractory and
ceramic materials available. When the ceramic is fired on a refractory
mould, it is important that there is no differential contraction, as this
may cause distortion or even cracking of the restoration. Generally
Refractories for lost wax casting of
dental alloys
The basic principles of lost wax casting are described in Chapter 3.3.
The most important feature of a dental refractory investment is the
amount it will expand on heating without distorting or disintegrating.
The concept is that the mould cavity will expand by an amount suf-
ficient to compensate for the shrinkage of the wax pattern due to the
change in temperature at which the wax pattern is prepared and sub-
sequently invested, and the shrinkage of the metal as it cools down
from its casting temperature.
wax shrinkage
metal shrinkage
setting expansion
hygroscopi
+
=
+
c expansion
thermal expansion
+
The aim is to produce a restoration that will be a perfect fit. Natu-
rally, the degree of expansion required from the refractory investment
depends on the contraction behaviour of the metal used to manufac-
ture a restoration. For example, the effective contraction of dental
gold alloys on cooling from the casting temperature (1100–1300°C)
to room temperature is in the range of 1.25 to 1.80%, and the mould
has to be heated to a temperature of 900–1000°C to provide adequate
expansion of the mould space. This contrasts with the casting of
titanium, where the mould is heat-soaked at a temperature of 900°C
but then has to be cooled to 350°C because above this temperature
the molten titanium will react with the mould materials. Yet the
mould still has to compensate for a thermal contraction of titanium
of 1.6%.
The amount of expansion of the refractory investment is governed
by a combination of the setting expansion derived from the binder
and the thermal expansion/contraction of the binder and filler.
The type of refractory and its properties depend on the particular
application, but there are currently two types of refractory materials
that are still widely used: namely, gypsum-bonded and phosphate-
bonded refractories. The gypsum-bonded investments are used
primarily for casting with low-melting-temperature gold alloys, while
the phosphate-bonded investments are used with base metal alloys
and with high-melting-temperature gold and precious metal alloys,
and for the casting, hot pressing and sintering of dental glasses and
glass–ceramics.
Gypsum-bonded refractory investments
Gypsum-bonded dental refractory investments are used primarily in
conjunction with relatively low-melting-temperature gold alloys and
silver/palladium alloys, which are typically melted in the range of
1100–1300°C. Gypsum-bonded dental refractory investments consist
of some 70% silica, typically a mixture of quartz and cristobalite, and
30% binder (calcium sulphate hemihydrate).
The setting expansion is governed by the composition of the binder
and will clearly be a function of the relative amounts of plaster and
stone and all the other ingredients that are incorporated to control
the expansion and the setting time, as explained in detail above when
considering models and dies. The setting expansion can be enhanced
by placing the mould in water or adding water to the surface of the
mould during the intial setting process. The hygroscopic expansion
that this gives rise to is caused by the capillary action of the water,
which is attracted into the spaces between the dihydrate crystals as
they form and pushes the crystals further apart. It is important to
appreciate that, when hygroscopic expansion is used, the mould tem-
perature at casting may need to be some 200°C lower. Along with the
addition of sodium chloride and/or potassium sulphate, the setting
expansion can vary from 0.25 to 0.80%. However, much of this is lost

<!-- PDF page 189 (printed p. 174) -->

Section
Laboratory and related dental materials
| 3 |
By carefully controlling the composition of the binder and the
refractory investment, the setting and thermal expansion can
be controlled and, in turn, it is possible to compensate for the
contraction of the metal or the ceramic such that the restoration will
have a clinically acceptable quality of fit on the tooth.
CLINICAL SIGNIFICANCE
FURTHER READING
Chan TK, Darvell BW (2001) Effect of
storage conditions on calcium sulphate
hemihydrate-containing products. Dent
Mater 17: 134
Derrien G, Le Menn G (1995) Evaluation of
detail reproduction for three die materials
by using scanning electron microscopy and
two-dimensional profilometry. J Prosthet
Dent 74: 1
Duke P, Moore BK, Haug SP (2000)
Study of the physical properties of
type IV gypsum, resin-containing, and
epoxy die materials. J Prosthet Dent
83: 466
Eames WB, Edwares CR, Buck WH (1978)
Scraping resistance of dental die materials:
a comparison of brands. Oper Dent 3: 66
Fan PL, Powers JM, Reid BC (1981) Surface
mechanical properties of stone, resin and
metal dies. J Am Dent Assoc 103: 408
Paquette JM, Taniguchi T, White SN (2000)
Dimensional accuracy of an epoxy resin
die material using two setting methods.
J Prosthet Dent 83: 301
Takashiba S, Zhang Z, Tamaki Y (2002)
Experimental ammonia-free phosphate-
bonded investments using Mg(H2PO4)2
solution. Dent Mater J 21(4): 322–331
Whyte MP, Brockhurst PJ (1996) The effect
of steam sterilization on the properties
of set dental gypsum models. Aust Dent J
41: 128
Wildgoose DG, Winstanley RB, van Noort R
(1997) The laboratory construction and
teaching of ceramic veneers: a survey.
J Dent. 25(2): 119–123
speaking, matched refractory investment and ceramic systems have a
closely matched coefficient of thermal expansion (CTE), but huge
discrepancies, by as much as a factor of 2, can arise with the injudi-
cious selection of a refractory/ceramic combination. Some veneering
ceramics, such as those based on a feldspathic glass, will have a CTE
of 6–7 ppm/°C and the phosphate-bonded refractory investments can
have a CTE of up to 13 ppm/°C.

File: textbooks/Dental Materials/Introduction_to_Dental_Materials_4th_Edition_Chapterwise_MD/3_3_casting_alloys_for_metallic_restorations.md
# 3.3 Casting alloys for metallic restorations

**Introduction to Dental Materials, 4th Edition — Richard van Noort (2013)**

<!-- PDF page 198 (printed p. 183) -->

| 3.3 |
INTRODUCTION
The production of metallic restorations, such as crowns, bridges,
inlays, cast posts and cores and partial dentures, in the dental labora-
tory is carried out by the lost wax casting technique. This method of
casting has been around for a considerable time, and is much used by
craftsmen to produce intricate jewellery and ornaments. Its history can
be traced back beyond 3000 BC, but it was not used in dentistry until
the 1890s.
The basic principles are simple. A wax model is produced of the
desired shape, and this model is invested in a material resistant to
high temperatures. The wax is then removed by melting and burning,
leaving behind a cavity of the desired shape. This can now be filled
with molten metal, so that the metal assumes the shape of the original
wax carving. The stages in the production of a dental casting are there-
fore as follows:
•
preparation of the dentition
•
production of an impression
•
pouring of a model
•
waxing of the desired shape
•
investing the wax pattern
•
burn-out and heating
•
melting and casting the alloy
•
finishing and polishing
•
heat treatments.
Thus, it can be seen that many different materials are involved in
the production of a metal casting. These include impression materials,
model and die materials, waxes, investment materials and casting
alloys. Some of these have already been discussed in previous
sections.
A detailed account of the various practical stages involved in the
production of a metal casting will not be provided here, as this process
is the prerogative of the dental technician. Instead, attention will be
focused on the alloys that are used and the requirements that are
placed on them for their applications in restorative dentistry.
When the lost wax casting technique was first developed by Taggart
in the early 1900s, the alloys of choice were gold alloys. For the con-
struction of removable partial dentures, the gold alloys were gradually
replaced by cobalt–chromium (Co–Cr) alloys during the 1950s
and, to a lesser extent, Co–Cr–Ni alloys. In the latter part of the 20th
century, titanium made its appearance as a fixed and removable partial
denture-casting alloy.
It is the responsibility of the dentist to request the most suitable
alloy for a particular application when instructing a dental laboratory
to produce a prosthesis. This choice should not be left to the dental
technician. After all, it is the dentist who will be placing these materi-
als in the patient’s mouth.
DESIRABLE PROPERTIES
The choice of alloy is governed by a number of factors. Cost is a serious
consideration due to the increased price of gold today. Other consid-
erations are the biocompatibility of the alloy and its resistance to cor-
rosion and tarnish. It is these factors that particularly limit the range
of alloys available for dental applications.
Suitability for a specific application, be it a low-stress-bearing inlay
or a posterior bridge, is determined primarily by the mechanical proper-
ties of the alloy, such as its stiffness, strength, ductility and hardness.
Stiffness is a consequence both of design and of the elastic modulus
of the alloy. The higher the elastic modulus, the stiffer the structure
will be for the same shape. This is an important consideration, espe-
cially for long-span bridges, cast posts, partial dentures and denture
clasps. These restorations are also likely to be subjected to fairly high
loads and therefore need to be resistant to permanent deformation.
This requires the alloy to have a high yield stress or proof stress.
However, for such things as clasps, high strength needs to be bal-
anced against ductility, since it is important that the alloy is not so
brittle as to fracture when small adjustments are made.
Casting alloys for metallic restorations
Chapter 3.3
It is the dentist’s responsibility to know what metals they are
providing for their patients. This requires a knowledge of the types of
alloys available, and their composition and properties.
CLINICAL SIGNIFICANCE

<!-- PDF page 199 (printed p. 184) -->

Section
Laboratory and related dental materials
| 3 |
In the case of inlays, where marginal adaptation is usually improved
by burnishing, ductility is even more important. Alloys for these appli-
cations need to be very ductile and soft if they are not to fracture
during this procedure.
The ease of casting of the alloy is an important consideration for the
dental laboratory technician. The dental technician will want to know
what the melting range and casting temperature are for the alloy as,
in general, the higher these are, the more problems the alloy presents
in handling. Another important consideration in this context is the
quality of fit of the restoration, which is a function of the casting
shrinkage and cooling contraction of the alloy. These have to be
accounted for if the casting is not to be too small. The higher the
shrinkage, the more of a problem this becomes.
The density of the alloy is also important. Most castings are carried
out in a centrifugal force-casting machine, and the higher the density
of the alloy, the easier it is to force the air out of the mould space and
to fill the space completely with alloy.
Thus, alloys with a wide range of properties are needed to satisfy
these varied requirements. The main alloys that are employed in den-
tistry are noble and precious metal alloys and various base-metal
alloys such as Co–Cr alloys and titanium.
NOBLE AND PRECIOUS METAL ALLOYS
The noble and precious metals consist of eight elements that have a
number of features in common. They are very resistant to corrosion
(noble) and expensive (precious). The noble metals are considered to
be made up of gold, platinum, rhodium, ruthenium, iridium and
osmium, whereas silver and palladium are generally referred to as the
precious metals.
High-gold alloys
This is a group of alloys that have been around for some considerable
time and that can be distinguished from other alloys used in dentistry
by their high precious metal content, which must not be less than
75% and a gold content in excess of 60%. The precious metal content
is usually made up of gold, silver, platinum and palladium. These
alloys can be classified into four distinct groups, as indicated in
Table 3.3.1.
The amount of gold in an alloy is defined in one of two ways:
•
Carat. Pure gold has a carat value of 24, and an alloy’s carat is
expressed in terms of the number of 24th parts of gold within
it. Thus, an alloy with 50% gold would be designated as a
12-carat gold alloy. Much jewellery is 9-carat gold (37.5%) or
18-carat gold (75%).
•
Fineness. Pure gold has a fineness rating of 1000, so that 18-carat
gold is 750 fine, and 9 carat gold is 375 fine.
Thus, the dental gold alloys in Table 3.3.1 vary from 21.6 to 14.4
carat, or 900 to 600 fine.
Alloying elements in dental gold alloys
The largest fraction by far of these alloys is gold, with lower amounts
of silver and copper. Some formulations also contain very small
amounts of platinum, palladium and zinc.
The silver has a slight strengthening effect and counteracts the
reddish tint of the copper.
The copper is a very important component, as it increases the
strength, particularly of the type III and IV gold alloys, and reduces
the melting temperature. The limit to the amount of copper that can
be added is 16%, as amounts in excess of this tend to cause the alloy
to tarnish.
Platinum and palladium increase both the strength and the melting
temperature.
Zinc acts as a scavenger during casting, preventing oxidation, and
improves the castability.
A variety of other elements, such as iridium, ruthenium and
rhenium (<0.5%), may be present. These have very high melting
temperature and act as nucleating sites during solidification, thus
helping to produce a fine grain size.
Strengthening mechanism
Although all of the alloying elements give rise to some increase in the
yield strength of the gold alloy by forming a solid solution, the most
effective strengthening mechanism is the addition of copper, in what
is known as order hardening.
This hardening heat treatment is carried out after the homogenizing
anneal at approximately 700°C, which is performed to ensure a
uniform composition throughout the casting. It involves reheating
the alloy to 400°C and holding it at that temperature for approxi-
mately 30 minutes. Rather than being randomly distributed, the
copper atoms arrange themselves in little ordered clusters.
This ordered structure prevents slippage of the atomic layers, which
has the effect of raising the yield stress and the hardness of the alloy.
There must be at least 11% copper in the gold alloy for order harden-
ing to occur, so it cannot occur in type I and type II gold alloys. Type
III gold alloys have just enough copper, and a small improvement in
strength is observed. For type IV gold alloys, the improvement in
strength is quite significant.
It is important for the dentist to have a close working relationship
with the dental laboratory, and to take into account their views when
choosing an alloy.
CLINICAL SIGNIFICANCE
Table 3.3.1  Composition of high-gold alloys
Type
Description
Au%
Ag%
Cu%
Pt%
Pd%
Zn%
I
Soft
80–90
3–12
2–5
–
–
–
II
Medium
75–78
12–15
7–10
0–1
1–4
0–1
III
Hard
62–78
8–26
8–11
0–3
2–4
0–1
IV
Extra hard
60–70
4–20
11–16
0–4
0–5
1–2

<!-- PDF page 200 (printed p. 185) -->

Chapter
Casting alloys for metallic restorations
185
| 3.3 |
Type I alloys
These are best used for single-surface inlays in low-stress situations.
As they are relatively soft and easily deformed, they need plenty of
support to prevent deformation under occlusal loading. The low yield
stress of these alloys allows the margins to be burnished easily. Given
the high ductility, they are unlikely to fracture.
Type II alloys
These can be used for most inlays. However, those with thin sections
should be avoided, as deformation is still a possibility.
Type III alloys
These can be used for all inlays, onlays, full-coverage crowns and
short-span bridges, cast posts and cores because of their greater
strength compared with type I and type II alloys. However, they will
be more difficult to burnish, and have a higher potential for localized
fracture if they are burnished excessively.
Type IV alloys
These are used for cast posts and cores, long-span bridges and, in
partial denture construction, particularly clasp arms. Clasp arms can
be adjusted in the as-cast state and then heat-hardened. Of course,
this will not be possible when using a self-hardening alloy. The low
elastic modulus and high yield strength of the gold alloy provide a
high degree of flexibility to clasp arms, which allows them to be
withdrawn over quite severe undercuts without danger of permanent
deformation. These alloys cannot be burnished in their hardened state
and are therefore unsuitable for inlays.
Medium- and low-gold alloys
The rapid rise in the prices of noble metals in the 1970s stimulated
manufacturers to produce many new alloys with reduced gold con-
tents. Compositions of a few representative commercial examples are
presented in Table 3.3.3.
Some of these may be classed as medium-gold alloys, with the gold
content varying from 40 to 60%. These medium-gold alloys were
introduced in the early 1970s, and have become very popular. The
palladium and silver contents were increased to compensate for the
reduced gold content, while the copper content is in the range of
10–15%. Palladium is added to counteract the tendency of silver to
tarnish.
The palladium, silver and copper readily form substitutional
solid solutions, with the gold producing a single-phase structure
The effect of this strengthening process is shown in Table 3.3.2. The
addition of copper, combined with the hardening heat treatment, can
result in a tenfold increase in the yield strength. The importance of
the hardening heat treatment for the type III and IV gold alloys is also
indicated. However, there is a price to pay in terms of a reduction in
the ductility of the alloy, as shown by the lower percentage elongation
at which failure occurs. Thus, excessive bending may give rise to brittle
fracture, a problem that may arise when producing partial denture
clasp arms out of a type IV gold alloy.
For some alloys, the hardening process is to allow the alloy to cool
slowly on the bench rather than quenching it immediately on casting.
This technique is commonly known as self-hardening. The disadvan-
tage with this approach is that it is not as well controlled as when the
alloy is first given a homogenizing anneal and then a hardening heat
treatment. It is important that the dentist stipulates to the dental
technician that a hardening heat treatment is to be carried out if a
type III or IV gold alloy is chosen. If a self-hardening alloy has been
selected, then it should be allowed to cool slowly on the bench and
should not be quenched.
Other features
As the alloying elements form a solid solution readily with the gold,
the difference between the liquidus and the solidus is small. This
makes these alloys relatively easy to cast and produces a reasonably
homogeneous result. The addition of platinum and palladium gives
a larger gap between the liquidus and the solidus. The larger this
gap, the more compositional segregation occurs on solidification,
making a homogenizing anneal more desirable for the type III and IV
gold alloys.
Due to their low casting temperature, the casting shrinkage
(~1.4%) is readily compensated for by the use of a gypsum-bonded
investment.
The low Vickers hardness values (VHN) make these alloys easy to
polish to a smooth surface finish, although, in the case of the heat-
hardening alloys, this is better done in the as-cast condition.
In general, it can be said that the use of these alloys does not present
a major problem to the dental technician, and good-quality, well-
fitting castings can be produced. Their corrosion and tarnish resistance
is excellent, as is their biocompatibility.
Applications
Given their different mechanical properties, the recommended appli-
cations for the use of these alloys is as follows.
Table 3.3.2  Range of mechanical properties of high-gold alloys
Type
Condition
σy (MPa)
UTS (MPa)
Elongation (%)
VHN
I
As cast
60–140
200–310
20–35
40–70
II
As cast
140–250
310–380
20–35
70–100
III
As cast
180–260
330–390
20–25
90–130
Hardened
280–350
410–560
6–20
115–170
IV
As cast
300–390
410–520
4–25
130–160
Hardened
550–680
690–830
1–6
200–240
UTS, ultimate tensile strength; VHN, Vickers hardness value.

<!-- PDF page 201 (printed p. 186) -->

Section
Laboratory and related dental materials
| 3 |
throughout the entire compositional range. The presence of copper
allows order hardening, just as with the type III and IV gold alloys.
There are also a number of low-gold alloys, which have gold contents
typically of the order of 10–20%. The other elements are silver (40–
60%) and palladium (up to 40%); these alloys could thus be described
as Ag–Pd alloys, but we will leave that description for those alloys
containing minor amounts of gold (<2%) or no gold at all.
Due to the reduced gold content, these alloys are white in appear-
ance; they are less attractive to the patient who prefers the appearance
of the yellow gold alloys. In order to overcome this disadvantage, there
are also a number of copper-free low-gold alloys, which contain high
levels of indium. These have a two-phase structure consisting of a
face-centred cubic (FCC) matrix with islands of a body-centred cubic
(BCC) phase due to the high indium content. The matrix phase is
essentially a Ag–Au solid solution with minor additions of palladium,
indium and zinc. The BCC phase consists of Pd–In with substantial
amounts of gold, silver and zinc, giving the alloy its yellow colour.
Thus, the colour seems to be related to the presence of the indium
rather than the absence of copper.
Table 3.3.3  Composition of medium- and low-gold alloys
Alloy
Type
Colour
Au%
Pd%
Ag%
Cu%
In%
Solaro 3 (Metalor)
Medium-gold
Yellow
56
5
25
11.8
–
Stabilor G (Degussa)
Medium-gold
Yellow
58
5.5
23.3
12.0
–
Mattident E (Johnson Matthey)
Medium-gold
Yellow
55
8.0
24.0
11.5
–
Palaginor 2 (Metalor)
Low-gold
White
12.5
18.9
53.7
14.2
–
Palliag MJ (Degussa)
Low-gold
White
12.5
20.9
55.0
8.5
–
Mattident B (Johnson Matthey)
Low-gold
White
11.0
20.0
54.5
12.5
–
Realor (Degussa)
Low-gold copper-free
Yellow
20.0
20.0
39.0
–
16.0
Selector 3 (Metalor)
Low-gold copper-free
Yellow
20.0
21.0
38.7
–
16.5
Mattieco J (Johnson Matthey)
Low-gold copper-free
Yellow
20.0
20.0
40.1
–
17.8
Table 3.3.4  Comparison of some properties of medium- and low-gold casting alloys compared to a type IV gold alloy*
Alloy
Type
VHN
Elastic
modulus (GPa)
0.2% proof
stress (MPa)
Elongation
(%)
Solidus–liquidus
temperature (°C)
Casting
temperature (°vC)
Aurofluid 3
Type IV
255
80
480
10
885–920
1070
Solaro 3
Medium-gold
285
90.5
600
10
870–920
1070
Stabilor G
Medium-gold
275
–
830
6
–
1000–1100
Mattident E
Medium-gold
269
–
685
7
885–945
1045–1145
Palaginor 2
Low-gold
170
82
340
12
875–970
1200
Palliag MJ
Low-gold
265
–
630
4
940–1010
1100–1200
Mattident B
Low-gold
256
–
645
3.5
945–1000
1100–1200
Realor
Low-gold Cu-free
185
–
405
6
860–1035
1200
Selector 3
Low-gold Cu-free
180
75
370
8
875–1035
1200
Mattieco J
Low-gold Cu-free
200
–
740
5
870–940
1080–1150
*Data taken from manufacturers’ data sheets.
Properties and applications
Some of the properties of these alloys are compared in Table 3.3.4.
The medium-gold alloys are recommended for the same applications
as type III and IV gold alloys. Their ductility tends to be lower than
that of the type IV gold alloys and their high yield stress makes them
difficult to burnish. There is even a danger of fracture on burnishing,
due to the localized work hardening that occurs and further reduces
their ductility. However, they are very suitable for long-span prostheses
and may be used for implant-supported prostheses and posts
and cores.
The low-gold content alloys tend to have lower mechanical proper-
ties than the medium-gold alloys, and are recommended as an alterna-
tive to type III gold alloys. However, their white colour makes them
less popular than they might otherwise be. These alloys are extensively
used for posts and cores, where the white colour does not present a
problem, as the casting will be covered with another material.
The removal of the copper and the addition of the indium again
produce alloys with properties similar to those of the type III gold
alloys, but with the advantage of the yellow colour. However, the gap

<!-- PDF page 202 (printed p. 187) -->

Chapter
Casting alloys for metallic restorations
187
| 3.3 |
between the solidus and the liquidus is greater, which can result in a
less homogeneous structure, and their melting temperature is consid-
erably higher, making the casting process more difficult.
Although, in general, the medium-gold alloys are a suitable alterna-
tive to the type IV gold alloys, and the low-gold alloys for type III gold
alloys, one problem with these alloys is that their properties are more
variable from alloy to alloy than for each of the four types of high-gold
alloys (see Table 3.3.4).
The biocompatibility of these alloys appears to be excellent, and
corrosion does not seem to be a problem, even with the two-phase,
low-gold, copper-free alloys.
Silver–palladium alloys
As the name implies, Ag–Pd alloys contain predominantly silver with
significant amounts of palladium.
The palladium improves the resistance to corrosion and helps to
prevent tarnish, which is usually associated with the silver. These
alloys were introduced in the 1960s as an alternative to the high-gold
alloys, and are commonly called ‘white golds’.
The composition and the properties of some representative alloys
after their heat-hardening treatment are presented in Table 3.3.5.
Although there is some self-hardening with these alloys if they are left
to bench cool, the properties are generally inferior when compared to
a carefully controlled hardening heat treatment.
There are two notable features of the data presented in Table 3.3.5.
First, there is the wide range of properties in the different alloys, which
again highlights the need to select the alloy for the application in
mind very carefully. The low strength and hardness and the high
ductility of one of the alloys shown (Palliag W) suggests that this alloy
is suitable only for low-stress-bearing inlays. The other alloy with a
similar composition (Mattieco 25) has superior mechanical proper-
ties, being more comparable to a type III gold alloy, and could be used
for crowns, short-span bridges, and post and cores.
However, those alloys with reduced silver content and increased
palladium content have properties similar to those of the type IV gold
alloys. Nevertheless, their use for long-span prostheses is generally
Table 3.3.5  Composition and properties of silver/palladium alloys*
Alloy
Ag%
Pd%
Cu%
Zn%
VHN
0.2% proof
stress (MPa)
Elongation
(%)
Solidus–liquidus
temperature (°C)
Casting
temperature (°C)
Palliag W (Degussa)
70.0
27.5
–
–
55
80
33
1080–1180
–
Mattieco 25 (Johnson
Matthey)
68.5
25.0
3.0
199
500
31
1050–1110
1210–1290
Palliag M (Degussa)
58.5
27.4
10.5
–
310
940
3
950–1040
1100–1200
Palliag NF IV (Degussa)
52.0
39.9
–
4.0
270
595
6
1070–1145
1200–1250
Mattident P (Johnson
Matthey)
46.6
33.4
19.0
–
290
780
3
1005–1040
1140–1240
*Data taken from manufacturers’ data sheets.
The dentist must examine carefully the properties of each alloy and,
if necessary, seek advice from the manufacturer or dental laboratory
in order to determine the suitability of an alloy for a particular clinical
application.
CLINICAL SIGNIFICANCE
contraindicated. This may be associated with the high casting tem-
peratures for these alloys, which is the second most notable feature of
these materials.
These high casting temperatures require the use of phosphate-
bonded investments and high-temperature casting techniques, and it
is well recognized that accurate casting at high temperatures is a
problem for the dental technician.
The alloys have a tendency to work-harden rapidly, which precludes
excessive adjustment and any burnishing. Although they are highly
biocompatible, tarnishing does occur with these alloys. These disad-
vantages have resulted in this group of alloys being considerably less
popular than the medium- and low-gold alloys.
BASE METAL ALLOYS
Cobalt–chromium alloys
Co–Cr alloys were first introduced to the dental profession in the
1930s, and since then have effectively replaced the type IV gold alloys
for the construction of partial denture frameworks, primarily due to
their relatively low cost, which is a significant factor with these large
castings.
Composition
The alloy consists of cobalt (55–65%) with up to 30% chromium.
Other major alloying elements are molybdenum (4–5%) and, in at
least one case, titanium (5%) (Table 3.3.6).
The cobalt and chromium form a solid solution for up to 30%
chromium, which is the limit of solubility of chromium in cobalt;
additional chromium would produce a highly brittle second phase.
In general, the higher the chromium content, the better the corro-
sion resistance of the alloy. Therefore, the manufacturers try to maxi-
mize the amount of chromium without introducing the brittle second
phase. Molybdenum is present in order to refine the grain size by
providing more sites for crystal nucleation during the solidification
process. It has the added benefit that it produces a significant solid
solution hardening effect, an effect shared by the addition of iron.
Nevertheless, the grains are very large, although grain boundaries are
difficult to identify due to the coarse dendritic structure of the alloy.
Carbon, which is present only in small quantities, is nevertheless
an extremely important constituent of the alloy, as small changes in
the carbon content can significantly alter the strength, hardness
and ductility of the alloy. Carbon can combine with any of the other

<!-- PDF page 203 (printed p. 188) -->

Section
Laboratory and related dental materials
| 3 |
and reduce the hardness. However, nickel is a well-known allergen,
and its use in the mouth may trigger an allergic reaction. Therefore,
for patients known to have a propensity for allergic reactions, it is
advisable to use a nickel-free Co–Cr alloy.
Titanium alloys
The interest in titanium-based castings for removable and fixed pros-
thodontics came about at approximately the same time as the devel-
opment of titanium dental implants. Titanium has a number of
attractive features, such as high strength with low density and excellent
biocompatibility. In addition, however, there were concerns that, if a
metal different from the titanium used in dental implants were used
to produce the crowns and bridges, this might lead to galvanic effects.
The discovery of the element titanium has been attributed to the
Reverend William Gregor in 1790, but it was not until 1910 that the
first pure form of titanium was produced and, even now, titanium is
still very expensive compared with, for example, stainless steel. Pure
titanium is produced by the Kroll process, which involves heating
titanium ore (e.g. rutile) in the presence of carbon and chlorine. The
resultant TiCl4 is reduced with molten sodium to produce a titanium
sponge, which is subsequently fused under vacuum or in an argon
atmosphere to produce an ingot of the metal.
Composition
Clinically, two forms of titanium have received the most interest. One
is the commercially pure form of titanium (cpTi) and the other is an
alloy of titanium–6% aluminium–4% vanadium.
Commercially pure titanium
Titanium is allotropic, with a hexagonal close-packed (HCP) structure
(α) at low temperatures and a body-centred cubic (BCC) structure (β)
above 882°C. Commercially pure titanium (cpTi) is, in fact, an alloy
of titanium with up to 0.5% oxygen. The oxygen is in solution, so
that the metal is single-phase. Elements such as oxygen, nitrogen and
carbon have a greater solubility in the HCP structure of the α-phase
than in the cubic form of the β-phase. These elements form interstitial
solid solutions with titanium and help to stabilize the α-phase. Transi-
tion elements, such as molybdenum, niobium and vanadium, act as
β-stabilizers.
Titanium–6% aluminium–4% vanadium
When aluminium and vanadium are added to titanium in only small
quantities, the strength of the alloy is much increased over that of
cpTi. Aluminium is considered to be an α-stabilizer, with vanadium
acting as a β-stabilizer. When these are added to titanium, the
temperature at which the α–β transition occurs is depressed, such that
both the α and β forms can exist at room temperature. Thus, Ti–6%
Al–4% V has a two-phase structure of α and β grains.
alloying elements to form carbides. The fine precipitation of these
can dramatically raise the strength and hardness of the alloy. However,
too much carbon will result in excessive brittleness. This presents a
problem for the dental technician, who needs to ensure that no excess
carbon is absorbed by the alloy during melting and casting.
The distribution of the carbides also depends on the casting
temperature and the cooling rate, with discontinuous carbide forma-
tion at the grain boundaries being preferable to continuous carbide
formation.
Properties
For the dental technician, these alloys are considerably more difficult
to handle than the gold alloys because they must be heated to high
temperatures before they can be cast. Casting temperatures are in the
region of 1300–1400°C and the associated casting shrinkage is ~2.0%.
This problem has largely been overcome with the introduction
of induction casting equipment and high-temperature-resistant
phosphate-bonded refractory investments. Accuracy is compromised
at these high temperatures, which effectively limits the use of these
alloys to partial dentures.
The high hardness of these alloys makes them difficult to polish
mechanically. Electrolytic polishing is used for the fitting surfaces, so
as not to compromise the quality of fit, but non-fitting surfaces are
still mechanically polished. The benefit is that the highly polished
surface is retained for a very long time, which is a distinct advantage
with a removable prosthesis.
The lack of ductility so easily exacerbated by carbon contamination
does present problems, especially as these alloys are also prone to
casting porosity. These limitations combine to give rise to a common
problem with partial dentures: clasp fractures. This problem becomes
even more pronounced when an attempt is made to adjust a clasp
arm, and excessive or frequent adjustments will invariably lead to a
clasp-arm fracture.
Nevertheless, there are some features of these alloys that make them
ideally suited to the construction of partial denture frameworks. The
modulus of elasticity of a Co–Cr alloy is typically 250 GPa, whereas,
for the alloys previously discussed, the modulus is in the range 70–
100 GPa. This high modulus of elasticity has the advantage that the
denture, and particularly the clasp arms, can be made thinner in cross-
section whilst maintaining adequate rigidity. This, combined with a
density of about half that of the gold alloys, means that the castings
are considerably lighter. This is of great benefit to the comfort of the
patient.
The addition of chromium makes this a highly corrosion-resistant
alloy, as can be emphasized by the fact that the alloy also forms the
basis of many surgically implanted prostheses, such as hip and knee
joints. It can be said, therefore, that these alloys have an excellent
history of biocompatibility.
Some of the commercially available alloys also contain nickel,
which is added by the manufacturer in order to increase the ductility
Table 3.3.6  Properties of some Co–Cr alloys*
Alloy
Co%
Cr%
Mo%
VHN
0.2% proof
stress (MPa)
Elongation (%)
Solidus–liquidus
temperature (°C)
Casting
temperature (°C)
Biosil H (Degussa)
65.7
28.5
4.5
360
600
8
1320–1380
1500
Vitallium (Nobelparma)
60.6
31.5
6.0
428
616
3
1300–1370
1550
Wisil (Krupp)
65
28
5.0
390
580
7
1355–1375
1535
*Data taken from manufacturers’ data sheets.

<!-- PDF page 204 (printed p. 189) -->

Chapter
Casting alloys for metallic restorations
189
| 3.3 |
with titanium castings. Hence, other forms of processing titanium for
dental prostheses are also used, such as milling by computer-aided
design–computer-aided manufacture (CAD–CAM) or electrical dis-
charge machining.
Some of the properties of the base metal alloys discussed above are
presented in Table 3.3.7 for comparison.
SUMMARY
A rapidly growing variety of casting alloys are used in dentistry. In
order to make a rational choice from the current spectrum of high-
gold alloys and their alternatives, the dentist needs to have more
knowledge about their appearances and their physical and mechanical
properties than ever before.
Although the cost of the alloy is an important consideration, one
generally finds that the cost savings on the prostheses are lower than
might be expected. This is because the lower cost of the alloy is often
offset by the increased cost of production. Also, in general, it can be
said that the higher the gold content of the alloy, the better the quality
of fit of the restoration.
When the dentist wishes to use alternative alloys to the precious
metal alloys, it is important to liaise closely with the dental laboratory
and find out what alloys are regularly used there, and what the labora-
tory’s recommendations are, because of the wide range of properties
obtainable.
Properties
Pure titanium is a white, lustrous metal, which has the attraction of
low density, good strength and an excellent corrosion resistance. It is
ductile and constitutes an important alloying element with many
other metals. Alloys of titanium are widely used in the aircraft industry
and military applications because of its low density, high-tensile
strength (~500 MPa) and ability to withstand high temperatures. The
elastic modulus of cpTi is 110 GPa, which is half that of stainless steel
or Co–Cr alloy.
The tensile properties of cpTi depend significantly on the oxygen
content and, although the ultimate tensile strength, proof stress and
hardness increase with increased oxygen concentration, this is at the
expense of the ductility.
By alloying titanium with aluminium and vanadium, a wide range
of mechanical properties superior to the cpTi are possible. Such alloys
of titanium are a mixture of the α- and β-phase, where the α-phase is
relatively soft and ductile while the β-phase is harder and stronger but
also less ductile. Thus by changing the relative proportions of α and
β, a wide variety of mechanical properties can be achieved.
For the Ti–6% Al–4% V alloy, considerably higher tensile properties
(~1030 MPa) are achievable than for pure titanium, which makes
it attractive for use in high-stress-bearing situations such as partial
dentures.
An important feature of these materials is the fatigue resistance of
titanium alloys. Both cpTi and Ti–6% Al–4% V have a well-defined
fatigue limit, with the S–N curve levelling out after 107–108 cycles of
stress reversal at a tensile strength reduced by 45–50%. Thus, cpTi
should not be used in situations where the tensile stress may exceed
175 MPa. In contrast, for the Ti–6% Al–4% V, the fatigue limit is
approximately 450 MPa.
Corrosion of alloys can be a serious problem, both in terms of
degradation of the prosthesis and the release of potentially toxic or
allergenic compounds. Titanium has become popular because it is one
of the most corrosion-resistant metals known to man and this applies
equally to the alloys. Although titanium is a highly reactive metal, this
is also one of its strengths because the oxide formed on the surface
(TiO2) is extremely stable and this has a passivating effect on the
metal. The potential for corrosion of titanium in the biological envi-
ronment has been studied and has confirmed its excellent corrosion
resistance.
Castability does present a serious problem with these alloys. Tita-
nium has a high melting point (~1670°C), which creates problems
with regard to compensation of the cooling contraction. Because the
metal is very reactive, all castings need to be carried out in a vacuum
or an inert atmosphere, which requires special casting equipment.
Thus only few dental laboratories will be set up for the casting of
titanium alloys. The other problem is that the molten alloy has a
propensity to react with the refractory investment mould, leaving
behind a surface scale, which can compromise the quality of fit of the
restoration. When constructed for implant-supported superstructures,
very tight tolerances are required in order to achieve a passive fit on
the implants. If this is not the case, the retention of the implant in
the bone may be compromised. Internal porosity is also often observed
Table 3.3.7  Comparison of some properties of base metal
casting alloys
Property
Co–Cr
alloy
Titanium
Ti–6%
Al–4% Va
Density (g/cm3)
8.9
4.5
4.5
Casting temperature (°C)
~1500
~1700
~1700
Casting shrinkage (%)
2.3
3.5
3.5
Tensile strength (MPa)
850
520
1000
Proportional limit (MPa)
550–650
350
920
Elastic modulus (GPa)
190–230
110
85–115
Hardness (Vickers)
360–430
200
–
Ductility (%)
2–8
20
14
The ultimate responsibility for the materials used in the patient’s
mouth rests with the dentist, and not the dental technician.
CLINICAL SIGNIFICANCE
FURTHER READING
Asgar K (1988) Casting metals in dentistry:
past – present – future. Adv Dent Res 2: 33
Au AR, Lechner SK, Thomas CJ (2000)
Titanium for removable partial dentures
(III): 2-year clinical follow-up in an under
graduate programme. J Oral Rehab 27: 978
Bates JF (1965) Studies related to the fracture
of partial dentures. Brit Dent J 118: 532
Besimo C, Jeger C, Guggenheim R (1997)
Marginal adaptation of titanium
frameworks produced by CAD/CAM
techniques. Int J Prosthodont 10: 541
CDMIE (1985) Report on base metal alloys for
crown and bridge applications: benefits and
risks. J Am Dent Assoc 111: 479
Cruickshank-Boyd DW (1981) Alternatives
to gold 1: Non-porcelain alloys. Dental
Update 8: 17

<!-- PDF page 205 (printed p. 190) -->

Section
Laboratory and related dental materials
| 3 |
Cunningham DM (1973) Comparison of base
metal alloys and type IV gold alloys for
removable partial denture frameworks.
Dent Clin N Am 17: 719
Huget EF (1978) Base metal alloys. In: O’Brien
WJ, Ryge G (eds) An outline of dental
materials and their selection. W. B.
Saunders, London: ch. 23, p. 284
Karlsson S (1993) The fit of Procera titanium
crowns: an in vitro and clinical study. Acta
Odontol Scand 51: 129
Landesman HM, de Gennaro GG, Martinoff JT
(1981) An 18-month clinical evaluation of
semiprecious and nonprecious alloy
restorations. J Prosthet Dent 46: 161
Leinfelder KF (1997) An evaluation of casting
alloys used for restorative procedures. J Am
Dent Assoc 128: 37
Mezger PR, Stols ALH, Vrijhoef MMA, Greener
EH (1989) Metallurgical aspects and
corrosion behaviour of yellow low-gold
alloys. Dent Mater 5: 350
Russell MM, Andersson M, Dahlmo K (1995)
A new computer-assisted method for
fabrication of crowns and fixed partial
dentures. Quintessence Int 26: 757
van Noort R, Lamb DJ (1984) A scanning
electron microscope study of Co–Cr
partial dentures fractured in service. J Dent
12: 122
van Roekel NB (1992) Electrical discharge
machining in dentistry. Int J Prosthodont
5(2): 114–121
Watanabe I, Watkins JH, Nakajima H (1997)
Effect of pressure difference on the quality
of titanium casting. J Dent Res 76: 773
Watanabe I, Kiyosue S, Ohkubo C (2002)
Machinability of cast commercial titanium
alloys. J Biomed Mat Res 63: 760–764
