Repository: endoking5792/dental-study-material

# Introduction to Dental Materials — 4th Edition

Chapter-wise Markdown conversion from the supplied PDF.

- Author: Richard van Noort, with contributions by Michele E. Barbour
- Edition: Fourth Edition
- Year: 2013
- Source: `Introduction to Dental Materials-4th.ed.pdf`
- Chapters/units: 26

Each Markdown file corresponds to one numbered chapter/unit in the book. PDF-page markers are retained to make the Markdown easier to cross-reference with the source PDF.

File: textbooks/Dental Materials/Introduction_to_Dental_Materials_4th_Edition_Chapterwise_MD/3_4_dental_ceramics.md
# 3.4 Dental ceramics

**Introduction to Dental Materials, 4th Edition — Richard van Noort (2013)**

<!-- PDF page 206 (printed p. 191) -->

| 3.4 |
INTRODUCTION
It could be said that the ceramic material known as porcelain holds
a special place in dentistry because, notwithstanding the many
advances made in composites and glass–ionomers, it is still consid-
ered to produce the most aesthetically pleasing result. Its colour,
translucency and vitality cannot, as yet, be matched by any material
except other ceramics.
Traditionally, its use is in the construction of artificial teeth for
dentures, crowns and bridges. From the 1980s onwards, the use of
ceramics has been extended to include veneers, inlays/onlays, anterior
crowns and short-span anterior bridges. The construction of such
restorations is usually undertaken in dental laboratories by techni-
cians skilled in the art of fusing ceramics. In recent years, the advent
of computer-aided design–computer-aided manufacture (CAD–CAM)
in dentistry has opened up new opportunities to use new materials
and the potential to extend the use of ceramics to posterior crowns
and bridges.
As people retain their teeth for much longer than in the past, the
need for aesthetically acceptable restorations is continuing to increase.
This is reflected in the growing use by dentists of restorative proce-
dures using ceramics.
HISTORICAL PERSPECTIVE
Pottery in Europe up to AD 1700
The achievement of making usable pottery was a considerable feat,
and involved many trials and tribulations for the early potters. The
raw material used for pottery is clay, and this presented the potter with
two major problems.
The first problem the primitive potter met was how to transfer the
clay into a form that provided the best consistency for manipulation
and firing. Clay is usually too sticky to handle when simply mixed
with water, and this problem was overcome by the addition of sand
and ground seashells. In addition, clay shrinks as it dries out and
hardens. If this shrinkage is non-uniform, either in rate or in overall
amount, the pots will crack even before they have been fired. Again,
the addition of a coarse-grained filler went some way towards over-
coming this problem.
It was during the firing of the pots that the problems really began
to be serious. Gases present in the mixture, whether air bubbles
or gases formed during heating (such as water vapour and CO2), create
voids in the clay and may even cause it to fracture during firing. Early
potters overcame this problem by beating the clay prior to moulding
to get rid of the air. (Wedging is the term often used by craftsmen to
describe this process.) Another development was the technique of
raising the temperature very gradually during the firing process, as
then, the steam and gases could diffuse out of the clay slowly, rather
than bursting out and causing the pot to crack.
The most serious obstacle during this phase in the development of
ceramic technology was the temperature at which the pottery could
be fired. The conversion of clay from a mass of individual particles
loosely held together by a water binder to a coherent solid relies on
a process known as sintering. In this process, the points at which the
individual particles are in contact fuse at sufficiently high tempera-
tures (Figure 3.4.1).
The process relies on diffusion, which is greatly accelerated by ele-
vated temperatures. The demand for high uniform temperatures could
not be met by the traditional open fires, and this led to the invention
of the kiln. The earliest of these was the up-draught kiln, in which higher
temperatures and greater uniformity of temperature were obtained by
Dental ceramics
Chapter 3.4
Ceramic restorations are indicated where aesthetics is needed and
when the size of the preparation exceeds the limit for the use of
direct composite resins.
CLINICAL SIGNIFICANCE
The demand for ceramic crowns has been increasing at the rate of
50% every 4 years. Therefore, ceramics will continue to be important
restorative materials for many years to come.
CLINICAL SIGNIFICANCE

<!-- PDF page 207 (printed p. 192) -->

Section
Laboratory and related dental materials
| 3 |
drawing air through the fire and putting the pots in the rising
hot gases.
Early kilns were able to reach temperatures of up to 900°C, and
pottery fired at this temperature is called earthenware. The resultant
pottery is porous, as the sintering process has only just managed to
fuse the particles of clay where they touch. Such pots were suitable for
the storage of solid foods but could not hold any liquids. This problem
was overcome eventually by fusing a thin layer of a glassy material,
i.e. a glaze, over the surface of the pot. This technology was used as
far back as 5500 BC in various places, including Turkey.
Gradual progress was made towards higher kiln temperatures, so
that many more clays could be partially melted. The liquid phase
would invariably solidify as a glass, resulting in impervious pottery
that is generally known as stoneware. Stoneware appeared in Europe
in the 15–16th centuries AD.
Chinese porcelain
In contrast to what was happening in Europe, stoneware had been
produced in China by 100 BC, and, by the 10th century AD, ceramic
technology in China had advanced to such a stage that Chinese crafts-
men were able to produce:
A ceramic so white that it was comparable only to snow,
so strong that vessels needed walls only 2–3 mm thick and
consequently light could shine through it. So continuous was
the internal structure that a dish, if lightly struck would ring
like a bell.
This is porcelain!
As trade with the Far East grew, this infinitely superior material came
to Europe from China during the 17th century. Until then, there had
been a distinct lack of interest in tableware. The majority of the popu-
lation ate off wooden plates and the nobility were satisfied with eating
off metal plates. For special occasions, gold and silver tableware would
be used.
This all changed with the introduction of Chinese porcelain, which
stimulated demand for high-quality ceramic tableware. There was no
way in which the trade with the Far East could possibly satisfy this
demand, so strenuous efforts were made by the European pottery
industry to imitate the Chinese porcelain.
Passable imitations were made by using tin oxide as a glaze
(producing the white appearance of porcelain), but it was found
impossible to reproduce the translucency of Chinese porcelain. For
example, Meissen in Germany in 1708 managed to produce what they
called ‘white porcelain’, but their product more closely resembled
northern Chinese stoneware. Many other manufacturers, now well-
established names, were unable to produce genuine porcelain but still
made a name for themselves with high-quality stoneware, such as
Majolica from Italy, Wedgwood from England and Delft’s Blue from
Holland.
In the up-draught kiln, the technology existed to produce high
temperatures, although the Chinese down-draught kiln was somewhat
superior at controlling the temperature. The problem of reproducing
Chinese porcelain was essentially one of selecting the material and
the method of processing. Many, such as John Dwight of Fulham, who
was granted a patent by Charles II in 1671, claimed to have discovered
the secret of Chinese porcelain, but really only managed to make
white stoneware.
In order to produce porcelain, the material has to remain or to
become white on firing, and must be so strong that vessels with walls
less than 3 mm thick can be produced. If the product needs to be
made with walls thicker than 3 mm, even porcelain appears opaque.
So, the major differences between stoneware and porcelain are that
porcelain is white and can be made in such thin sections that it
appears translucent. Stoneware could be made to look white, but had
to be used in such a thickness that it was invariably opaque.
This situation prevailed for some time, until, in 1717, the secret was
leaked from China by a Jesuit missionary, Father d’Entrecolles. He
performed his missionary work in a place called King-te-Tching,
which, at that time, was the porcelain centre of China. Going amongst
the people in their place of work, he managed to acquire samples of
the materials used. He sent the samples to a French friend of his,
together with a detailed account of how the porcelain was manufac-
tured. The samples and the description were passed on to M. de
Réaumur, a scientist, who was able to identify the components used
by the Chinese, such as kaolin, silica and feldspar.
Kaolin, known as china clay, is a hydrated alumino-silicate. The
silica is in the form of quartz, and remains as a fine dispersion after
firing; the feldspar is a mixture of sodium and potassium–aluminium
silicates. These were mixed in proportions of 25–30% feldspar, 20–
25% quartz and 50% kaolin. It should be said that, by the early 1700s,
the Meissen factory in Dresden was already producing a very passable
porcelain based on kaolin, silica and alabaster.
In a way, it is a little surprising that it took so long before the com-
position of the Chinese porcelain was unravelled. The art of making
porcelain involves no complex chemistry, since the process is one of
taking three rather common minerals (kaolin, feldspar and flint) and
firing them at high temperatures. Once the mystery had been unrav-
elled, however, it did not take long for new porcelains to be developed
in Europe. Soon it was possible to make it in any shade or tint, and
its translucency gave such a depth of colour that it was not long before
the dental potential of this material was recognized.
The dental application of porcelain dates from 1774, when a French
apothecary named Alexis Duchateau considered the possibility of
replacing his ivory dentures with porcelain. Ivory, being porous, soaks
up oral fluids and eventually becomes badly stained, as well as being
highly unhygienic. Duchateau, with the assistance of porcelain manu-
facturers at the Guerhard factory in Saint Germain-en-Laye, succeeded
in making himself the first porcelain denture. This was quite a feat,
since the porcelain shrinks considerably on firing. This shrinkage had
to be taken into account if the denture was going to fit at all well in
the mouth. Since then, other materials such as vulcanite and, more
recently, poly methyl methacrylate have helped to replace porcelain
for denture applications.
Porcelain teeth, in conjunction with an acrylic denture base, are still
extensively used. However, the most important application of dental
porcelain is in the construction of veneers, inlays, crowns and bridges,
where the aesthetic qualities of the porcelain are still superior to that
of any other substitute for enamel and dentine.
Porcelains were the first materials used in the construction of the
porcelain jacket crown. Many new materials have appeared on the
market over recent years that are described as porcelains, but are, in
fact, very different forms of ceramic when compared with the early
porcelains.
Figure 3.4.1  Sintering of ceramic particles
Sintering

<!-- PDF page 208 (printed p. 193) -->

Chapter
Dental ceramics
193
| 3.4 |
tooth form. It is important that the right amount of potash is present
to prevent this. These alkalis either are present as a part of the feld-
spars, or they may be added as carbonates to ensure the correct ratio.
The typical oxide composition of a dental porcelain is presented in
Table 3.4.2.
The porcelain powder used by the dental technician is not a simple
mixture of the ingredients in Table 3.4.2. These powders have been
fired once already. The manufacturer mixes the components, adds
additional metal oxides, fuses them and then quenches the molten
mass in water. The resultant product is known as a frit, and the process
is known as fritting. One consequence of the rapid cooling is the
build-up of large internal stresses in the glass, resulting in extensive
cracking. This material can be ground very easily to produce a fine
powder for use by the dental technician.
During the firing of a porcelain jacket crown, for example, there is
no chemical reaction taking place; the glass is simply melted above
its glass transition temperature when the particles fuse together by
liquid-phase sintering and cooled down again. Thus, all that has hap-
pened is that the individual particles have fused together by sintering
to produce a coherent solid.
The particle size distribution is critical in ensuring that the particles
pack together as tightly as possible, in order that the shrinkage on
firing is minimized. The average particle size is generally in the region
of 25 µm, with a wide distribution of other particle sizes, such that
the smaller particles fill in the spaces in between the larger particles.
Some porcelain powders have a multimodal particle size distribution
to increase the packing density.
A number of other ingredients will be present in the dental porce-
lain powders. These include metal oxides, which provide the wide
variety of colours of the porcelain. For example, oxides of iron act as
a brown pigment, copper as a green pigment, titanium as a yellowish-
brown, and cobalt imparts a blue colour. A binder, consisting of starch
and sugar, may also be present to help in the manipulation of the
powders.
PROCESSING
The production of a porcelain jacket crown involves three technical
stages:
•
compaction
•
firing
•
glazing.
Compaction
In the construction of a porcelain jacket crown, the porcelain powder
is mixed with water and made into a paste. This paste is applied to
COMPOSITION OF DENTAL PORCELAIN
The earliest dental porcelains were mixtures of kaolin, feldspar and
quartz, and were quite different from earthenware, stoneware and
domestic porcelain, as indicated in Figure 3.4.2. It was not until 1838
that Elias Wildman produced dental porcelain with a translucency and
shades that reasonably matched those of the natural teeth. The com-
positions of domestic and dental porcelain are shown in Table 3.4.1.
Kaolin is a hydrated aluminium silicate (Al2O·2SiO2·2H2O) and
acts as a binder, increasing the ability to mould the unfired porcelain.
It is opaque, however, and its presence, even in very small quantities,
meant that the earliest dental porcelains lacked the adequate translu-
cency. Thus, for dental porcelains, the kaolin was omitted and they
could thus be considered to be a feldspathic glass with crystalline
inclusions of silica.
The quartz remained unchanged during the firing process and acted
as a strengthening agent. It is present as a fine crystalline dispersion
throughout the glassy phase that is produced by the melting of the
feldspar. The feldspar fuses when it melts, forming a glass matrix.
The feldspars are mixtures of potassium alumino-silicate
(K2O·Al2O3·6SiO2) and sodium alumino-silicate, also known as
albite (Na2O·Al2O3·6SiO2). Feldspars are naturally occurring sub-
stances, so the ratio between the potash (K2O) and the soda (Na2O)
will vary somewhat. This affects the properties of the feldspar, in that
the soda tends to lower the fusion temperature and the potash
increases the viscosity of the molten glass.
During the firing of porcelain, there is always the danger of excessive
pyroplastic flow that may result in rounding of the edges and loss of
It is now more appropriate to use the more general description of
dental ceramics, within which the dental porcelains are but one
group of materials.
CLINICAL SIGNIFICANCE
Figure 3.4.2  Relative composition of ceramic products based on feldspar,
kaolin and quartz
Table 3.4.1  Composition of household and dental porcelains
Porcelain
% Kaolin
% Quartz
% Feldspar
Household
50
20–25
25–30
Dental
0
25
65
Table 3.4.2  Typical oxide composition of a dental porcelain
Material
Wt %
Silica
63
Alumina
17
Boric oxide
7
Potash (K2O)
7
Soda (Na2O)
4
Other oxides

<!-- PDF page 209 (printed p. 194) -->

Section
Laboratory and related dental materials
| 3 |
non-porous. The cause of the high shrinkage of porcelain on firing is
therefore due to the fusion of the particles during sintering, as the
powder particles are brought into close contact.
The firing of the porcelain must be carried out exactly according to
the manufacturers’ instructions. If the crown should remain in the
furnace for too long, it will lose form due to pyroplastic flow (flow of
the molten glass) and will become highly glazed.
A very slow cooling rate is essential in order to avoid the possibility
of cracking or crazing. The furnaces available usually offer a consider-
able degree of automation, and can be used for air- or vacuum-firing.
Vacuum-firing produces a denser porcelain than air-firing, as air is
withdrawn during the firing process. Fewer voids are formed, resulting
in a stronger crown with a more predictable shade. Areas of porosity
in air-fired porcelain alter the translucency of the crown, as they cause
light to scatter. An additional problem is that air voids will become
exposed if grinding of the superficial layer should be necessary, giving
rise to an unsightly appearance and a rough surface finish.
Glazing
There will always be some porosity in the porcelain, with small air
voids being exposed at the surface. These will allow the ingress of
bacteria and oral fluids, and act as potential sites for the build-up of
plaque. To avoid this, the surface is glazed to produce a smooth, shiny
and impervious outer layer. There are two ways in which this can be
achieved:
1.	 Glasses that fuse at low temperatures are applied to the crown
after construction, and a short period at a relatively low
temperature is sufficient to fuse the glaze.
2.	 Final firing of the crown under carefully controlled conditions
fuses the superficial layer to an impervious surface glaze.
PROPERTIES OF DENTAL PORCELAIN
Dental porcelain is chemically very stable, and provides excellent
aesthetics that do not deteriorate with time. The thermal conductivity
and the coefficient of thermal expansion are similar to those of enamel
and dentine, so, in the presence of a good marginal seal, marginal
percolation is less likely to be a problem.
Although the compressive strength of dental porcelain is high
(350–550 MPa), its tensile strength is very low (20–60 MPa), which
is typical of a brittle solid. The material, being primarily a glass, lacks
any fracture toughness. The maximum strain that a glass can with-
stand is less than 0.1%. Glasses are extremely sensitive to the presence
of surface micro-cracks, and this represents one of the major drawbacks
in the use of dental porcelain. On cooling from the furnace tempera-
ture, the outside of the porcelain will cool more rapidly than the
interior, particularly as the porcelain has a low thermal conductivity.
The outside surface contracts more than the inside initially, resulting
in a compressive load on the outside and a residual tensile stress on
the inside as the interior is being prevented from shrinking by the
outside skin.
the die, which has been coated beforehand with a very thin platinum
foil, to allow the porcelain crown to be separated from the die and
transported to the furnace.
A porcelain jacket crown is made from a number of porcelain
powders because it is impossible to recreate all of the aesthetic features
of a tooth by the use of a single porcelain. Conventionally, three basic
types of porcelain powder are used. These are an opaque shade to
mask the colour of the underlying structure, which may be an amalgam
or a metal post and core construction. Then a dentine shade is applied
and finally an enamel shade. The exact enamel shade is selected from
a guide that is used to compare with the shade of the natural tooth.
The final construction is as shown in Figure 3.4.3.
The powder is mixed with water and a binder to form a slurry that
can be applied to the die in a number of ways, such as spatulation,
brush application, whipping or vibrating, all of which are aimed at
compacting the powder. The objective of these condensation tech-
niques is to remove as much water as possible, resulting in a more
compact arrangement with a high density of particles that minimizes
the firing shrinkage. The particle size and shape are extremely impor-
tant, as they affect the handling characteristics of the powder and have
an effect on the amount of shrinkage on firing. The binder helps to
hold the particles together, as the material is extremely fragile in this
so-called green state.
Firing
Initially, the crown is heated slowly in the open entrance to the
furnace. This is carried out in order to drive off excess water before it
has a chance to form steam. If the water in the mix was allowed to
turn into steam, it would cause the fragile powder-compact to crack
as the steam tried to escape to the surface. Once the compact has been
dried, it is placed in the furnace and the binders are burnt out. Some
contraction occurs during this stage.
When the porcelain begins to fuse, continuity is only achieved at
points of contact between the powder particles. The material is still
porous, and is usually referred to as being at the low bisque stage.
As the exposure to the elevated temperature continues, more fusion
takes place as the molten glass flows between the particles, drawing
them closer together and filling the voids. A large contraction takes
place during this phase (~20%), and the resultant material is virtually
Figure 3.4.3  Porcelain build-up for a jacket crown
If the differential dimensional change is sufficiently high, the internal
surface layer that is under tension will rupture to relieve the stresses.
This will result in the fit surface of the crown containing a large
number of minute cracks, and it is these that will ultimately cause
the crown to fracture catastrophically (Figure 3.4.4).
CLINICAL SIGNIFICANCE

<!-- PDF page 210 (printed p. 195) -->

Chapter
Dental ceramics
195
| 3.4 |
Californian Dental Association Journal of 1938, but was also frustrated
by the lack of strength of the porcelains available at the time. By that
time, for reasons of aesthetics, the porcelain used contained little or
no kaolin and, strictly speaking, should no longer be referred to as a
porcelain, as the essential ingredient was feldspar.
In order to overcome the problem of lack of strength and toughness
of dental porcelains, there are two possible solutions. One solution is
to provide the dental porcelain with support from a stronger substruc-
ture. The other option is to produce ceramics that are stronger and
tougher. In this context, it is possible to consider dental ceramics as
falling into three categories, based on the nature of the supporting
structure:
•
metal–ceramics
•
reinforced ceramic core systems
•
resin-bonded ceramics.
In each case, the philosophy is to provide a high-strength support-
ing structure for the ceramic providing the aesthetics finish. Obviously,
the ideal ceramic would have both the strength and the aesthetics to
perform both functions.
In the case of the metal–ceramic restoration, the aesthetic ceramic
is supported by a strong and tough metal. This system is considered
in detail in Chapter 3.5.
In the case of the reinforced ceramic core systems, the support
for the aesthetic ceramic is provided by another ceramic material,
which has the necessary high strength and toughness but may lack
the desired aesthetics. The various options using this approach are
explored in Chapter 3.6.
In contrast, in the case of the resin-bonded ceramic, the support of
the ceramic is provided by the tooth structure itself by bonding the
aesthetic ceramic directly to the enamel and dentine. In this instance,
the ceramic provides the necessary aesthetics and the strength is pro-
vided by the ability to bond to the tooth tissues.
This approach only became possible with the advent of enamel- and
dentine-bonding procedures, discussed in Chapter 2.5, and resin–
ceramic bonding, discussed in Chapter 3.7. A combination of aesthet-
ics and high strength would be ideal, as this removes the high reliance
on the bond and also provides the opportunity to develop resin-
bonded ceramic bridges.
A detailed account of the procedures and materials for the cementa-
tion of the ceramic and metal–ceramic restorations can be found in
Chapter 3.8.
The application of a glaze with a slightly lower coefficient of expan-
sion would potentially fill in the cracks and also place the surface
under compression. Unfortunately, this is not possible on the fitting
surface of the crown, as it may result in the crown not seating properly.
The porcelains were thus not strong enough to be used for the manu-
facture of multi-unit bridges, and problems even arose for anterior
porcelain jacket crowns, especially when they were used in situations
of heavy occlusion. The tiny surface flaws in the interior of the crown
act as initiating sites for catastrophic failure. The inherently low tensile
strength of feldspathic porcelains (<60 MPa) restricted their use to
very low stress-bearing anterior applications. The answer is to provide
a high-strength support for the porcelain, and nowadays a number of
different systems are available.
CLASSIFICATION OF MODERN
DENTAL CERAMICS
One of the most serious drawbacks with the early dental porcelains
described above was their lack of strength and toughness, which seri-
ously limited their use. As early as 1903, Land described, in an issue
of Dental Cosmos, how to make porcelain crowns but came up against
the problem that the crowns would break too easily. Similarly, Pincus
described the concept of the ceramic veneer in an article in the
For resin-bonded ceramic restorations, success depends on the quality
of the bond, since bond failure will lead to a loss of support of the
ceramic restoration and eventually result in fracture of the ceramic
restoration.
CLINICAL SIGNIFICANCE
Figure 3.4.4  Palatal fracture of a porcelain jacket crown initiated from
an internal surface flaw
FURTHER READING
Brodsky LJ (1933) Practical hints: porcelain
inlays simplified. Dental Cosmos
95: 1024
Calamia JR (1983) Etched porcelain facial
veneers: a new treatment modality based
on scientific and clinical evidence. NY J
Dent 53: 255–259
Land CH (1889) Porcelain restorations. Dental
Cosmos 31: 191
McLean JW, Hughes HT (1965) The
reinforcement of dental porcelain with
ceramic oxides. Brit Dental J 119: 251
Pincus CR (1938) Building mouth personality.
J Calif Dent Assoc 14: 125–129
Rekow ED, Silva NR, Coelho PG et al.
Performance of Dental Ceramics:
Challenges for Improvement. J Dent Res
2011 90(8): 937–952
Weinstein M, Katz S, Weinstein AB (1962)
Fused porcelain-to-metal teeth. US Patent
3,052,982. 11 Sept
Wildgoose DG, Johnson A, Winstanley RB
et al (2004) Glass/ceramic/refractory
techniques, their development and
introduction into dentistry: a historical
literature review. J Prosthet Dent
91: 136

<!-- PDF page 211 (printed p. 196) -->

This page intentionally left blank
