Repository: endoking5792/dental-study-material

# Introduction to Dental Materials — 4th Edition

Chapter-wise Markdown conversion from the supplied PDF.

- Author: Richard van Noort, with contributions by Michele E. Barbour
- Edition: Fourth Edition
- Year: 2013
- Source: `Introduction to Dental Materials-4th.ed.pdf`
- Chapters/units: 26

Each Markdown file corresponds to one numbered chapter/unit in the book. PDF-page markers are retained to make the Markdown easier to cross-reference with the source PDF.

File: textbooks/Dental Materials/Introduction_to_Dental_Materials_4th_Edition_Chapterwise_MD/3_5_metal_bonded_ceramics.md
# 3.5 Metal-bonded ceramics

**Introduction to Dental Materials, 4th Edition — Richard van Noort (2013)**

<!-- PDF page 212 (printed p. 197) -->

3.5
Chapter
INTRODUCTION
A major limitation of the aesthetic ceramics such as the feldspathic
glasses was their lack of strength. For ceramic restorations, the pres-
ence of micro-cracks on the fitting surface is a major source of weak-
ness, and their removal would significantly improve the strength of
the crown. Glazing the internal fitting surface is one possibility but
impractical. Another possibility is bonding the ceramic to a metal
substrate, such that these microscopic cracks are effectively eliminated,
with the consequence that the structure is considerably stronger. This
is the basic premise behind the metal-bonded system (Figure 3.5.1).
The significant breakthrough came with the publication of a patent
by Weinstein, Katz and Weinstein in 1962, where they explained how
it is possible to get a feldspathic glass to bond to an alloy surface by
the inclusion of leucite crystals. The latter were added so as to ensure
that the coefficient of thermal expansion of the ceramic closely
matched that of the metal, as explained in more detail later.
The crown consists of a cast metal coping, on to which is fired a
ceramic veneer. If a proper bond is created, then the internal cracks
are eliminated, as the metal presents a barrier to the propagation of
cracks by virtue of its high fracture toughness. One of the most likely
modes of failure with this system is the separation of the ceramic from
the metal due to an interfacial breakdown of the metal–ceramic bond.
The success of the system depends on the quality of this bond.
An important contributory factor to the ability to bond the ceramic
to the metal is the degree of mismatch between the coefficients of
expansion of the ceramic and the metal. If the mismatch is too great,
then stresses will build up during the cooling process after firing.
These stresses can be sufficient to result in crazing or cracking of the
ceramic. The issues of the bond and the coefficients of expansion both
require careful consideration.
THE BOND
The nature of the bond between the metal coping and the ceramic has
been extensively studied and it is agreed generally that there are three
mechanisms involved:
•
mechanical retention
•
compression fit
•
chemical bonding.
Mechanical retention occurs as the ceramic flows into the micro-
scopic spaces in the surface of the metal. The roughness of the surface
is enhanced, often by applying an alumina-air abrasive or by grinding,
so that the amount of interlocking is increased (Figure 3.5.2). This has
the added benefit of producing a very clean surface that aids the
wetting of the ceramic on to the metal.
Good bonding relies on an intimate contact between the ceramic
and the metal coping, and any contaminants will jeopardize the
quality of the bond. Before the ceramic is applied to the surface of the
coping, the coping is subjected to a degassing cycle in the furnace,
which burns off any remaining impurities and reduces the formation
of bubbles due to trapped gases at the interface. The various stages
in the surface preparation of the metal coping are described in more
detail at a later stage. Most ceramics have a coefficient of thermal
expansion that is considerably lower than that of metals (Table 3.5.1).
On cooling, the metal will try to contract more than the ceramic due
to its higher coefficient of expansion. This leaves the ceramic in a state
of compression. Whilst this is potentially highly beneficial for this
brittle material, it is important that the mismatch in the coefficients
of thermal expansion is only small. If the mismatch is too big, internal
stresses created during cooling could cause the ceramic to fracture,
with the most likely place for failure being the interface between the
metal and the ceramic.
There is now considerable evidence that a strong chemical bond
is created between the ceramic and the oxide coating on the metal.
During firing, the ceramic is taken above its glass transition tempera-
ture such that it can flow and fuse with the oxides on the metal surface
by migration of the metal oxides into the ceramic. In the case of gold
alloy copings, small amounts of oxide-forming elements are added
to the alloy because gold does not naturally form an oxide. As a
Metal-bonded ceramics
From a materials perspective, the most likely cause of failure of a
metal–ceramic restoration is a breakdown of the metal–ceramic bond.
CLINICAL SIGNIFICANCE

<!-- PDF page 213 (printed p. 198) -->

Section
Laboratory and related dental materials
| 3 |
consequence, the strength of the bond between the metal and the
ceramic is increased manifold. This shows the importance of the pres-
ence of the surface oxides.
PREPARATION OF THE METAL SURFACE
In order to obtain a good bond between the metal coping and the
ceramic veneer, it is important for the metal surface to be carefully
prepared. This involves a number of technical stages that warrant
closer examination. The main reasons for the surface preparation of
the metal are to ensure the removal of any contaminants and to
produce a surface oxide layer of the correct composition and character
to which the ceramic will fuse. The various stages can be identified as:
•
surface grinding
•
heating under partial vacuum
•
acid pickling
•
heating in air.
Surface grinding
When the metal casting is removed from the investment, there is
always residual investment bonded to the surface of the casting. The
surface is also contaminated with unwanted oxides, small porosities
and fine projections, especially if the investment is susceptible to
fracture of the surface layer.
The grinding process is carried out to remove all of these imperfec-
tions, and the increased surface roughness is believed to aid the reten-
tion of the ceramic by micro-mechanical interlocking.
However, the grinding process can itself suffer from the problem of
debris, such as oils, waxes, bits of skin tissue or gases becoming
trapped in undercuts. Even though the ceramic may be very effective
in wetting the surface of the metal, it cannot always penetrate deep
fissures.
In general, methods of grinding that do not result in the formation
of deep fissures, porosities or undercuts are preferred and, to this end,
the use of fissure burs or carbide burs appears to be the recommended
procedure.
Cleaning the casting in an organic solvent (e.g. carbon tetrachlo-
ride) in a sealed ultrasonic bath will remove surface contamination
that has arisen during the handling of the casting.
Heating under partial vacuum
In the as-cast condition, the metal will not have the ideal oxide coating
on its surface. Gold alloys will have virtually no oxide coating, given
Figure 3.5.1  Construction of a metal–ceramic crown
Figure 3.5.2  Grit-blasted surface of a gold alloy
10 µm
Table 3.5.1  Typical values of the coefficient of thermal
expansion (α) of metals and ceramics
Material
α (ppm/°C)
Metals
Aluminium
23.6
Gold
13.8
Nickel
13.3
Silver
19.0
Ceramics
Alumina
8.8
Spinel (MgAl2O4)
7.6
Fused silica (SiO2)
0.5
Soda–lime glass
9.0
The quality of the metal–ceramic bond is governed by the amount of
micro-mechanical bonding, the thermal coefficient compatibility and
the chemical interaction between the metal oxides and the ceramic.
CLINICAL SIGNIFICANCE
The presence of trapped air and contaminants that may decompose
on firing results in the presence of gas bubbles at the interface
between the metal and the ceramic, causing a marked degradation
in the bond strength and the aesthetics of the prosthesis.
CLINICAL SIGNIFICANCE

<!-- PDF page 214 (printed p. 199) -->

Chapter
Metal-bonded ceramics
199
| 3.5 |
The coefficient of thermal expansion (α) of the feldspathic glasses
used in the construction of the porcelain jacket crowns is 7–8 ppm/°C.
This is far too low to be compatible with the alloys, which are typically
in the region of 14–16 ppm/°C. This mismatch would give rise to
serious problems due to excessive differential shrinkage on cooling.
Depending on their composition, the coefficient of thermal expansion
of the alloys and the ceramics can differ quite considerably.
Thermally induced stresses
The ceramics used in the construction of metal–ceramic restorations
lose their thermoplastic fluidity once they are cooled below their glass
transition temperature, which is typically in the range of 600–700°C.
From this point onwards, any difference in the coefficients of expan-
sion between the metal and the ceramic will produce stresses in the
ceramic as the ceramic attempts to shrink more or less than the metal
substructure, depending on the type of mismatch. There are three
possible scenarios that can be considered, namely:
α
α
p
m
>
α
α
p
m
=
α
α
p
m
<
where p is porcelain and m is metal. The stresses that result from each
of the above conditions are shown in Figure 3.5.3.
When αp > αm, the ceramic will attempt to contract more than the
metal (Figure 3.5.3a). As the metal prevents this from happening, the
ceramic will be under a state of tension when it is cooled to room
temperature, with the metal being in a state of compression. The
surface tensile stresses cause the formation of surface cracks and a
crazed surface.
When αp = αm, the two materials will shrink at the same rate and
no differential stresses are generated (Figure 3.5.3b).
When αp < αm, the metal will attempt to shrink more than the
ceramic and this places the ceramic in a state of compression (Figure
3.5.3c). This substantially reduces the potential for the ceramic to
crack, since these compressive stresses have to be overcome before the
ceramic is placed under tension. The metal will be in a state of tension
but, since the tensile strength of the alloys used is quite high (500–
1000 MPa), there is no danger of the metal failing. Thus it would
appear that the best situation is one in which the coefficient of expan-
sion of the metal is greater than that of the ceramic.
Whereas it would appear from the above discussion that the greater
the mismatch, the better (as the ceramic will be under a higher com-
pressive stress), this is in fact not the case. The mismatch should not
be too great, as the stresses generated in the system may cause crazing
or fracture of the ceramic, or debonding from the metal surface.
The reason for this is best explained by considering ceramic that is
fused to a circular metal structure, especially as this is more akin to
the real situation (shown in Figure 3.5.4). When the metal attempts
to shrink more than the ceramic, radial tensile stresses and a circum-
ferential compressive stress are generated. The latter are advantageous,
but the former can be sufficient to cause debonding between the
ceramic and the metal. If the mismatch is very large, the radial tensile
stresses can cause the ceramic itself to fracture, with the fracture
appearing circumferentially.
the noble nature of this metal. An oxide film can be formed by heating
the casting at a temperature near to the firing temperature of the
ceramic. This has the effect of allowing the metallic elements that are
incorporated in the alloy (e.g. tin, indium, zinc or gallium) to migrate
to the surface and form an oxide surface layer.
Great care must be taken to ensure that the correct heating cycle is
used. Too brief a heat treatment could result in the formation of a
thin or partial oxide coating, providing a poor substrate to which the
ceramic can fuse. An excessively long heating cycle could result in
the depletion of the oxidizing elements from the surface layer of the
gold alloy.
No bond will form if all of the oxide formed is removed during the
subsequent acid pickling process and none of the oxidizing elements
are left sufficiently close to the surface to allow the formation of
additional oxides.
Carrying out the heat treatment under reduced pressure aids the
removal of gases that have been absorbed by the metal in great
amounts during the casting process. The removal of these gases helps
to prevent the formation of interfacial bubbles. For this reason, the
heat treatment of the alloy prior to the ceramic firing cycle is often
referred to as a degassing treatment.
In the case of base metal alloys, where nickel and chromium are
commonly used, the metals oxidize very readily and the problem is
generally the opposite of that for the gold alloys, in that too much of
the oxide is formed.
Although oxides will naturally form during the firing of the ceramic,
it has been found that it is better to preform the oxide coating, as this
improves the wetting of the ceramic on the metal surface.
Acid pickling
The heat treatment of gold alloys will produce not only tin oxide but
various other oxides on the surface as well.
The acid pickling procedure seeks to remove the unwanted oxides
in preference to the tin oxide. There is the added advantage that the
dark surface of the alloy is lightened from grey to white due to
increased concentration of tin oxide on the alloy surface. Commonly
used acids are 50% hydrofluoric acid or 30% hydrochloric acid, with
the latter preferred because of the hazards associated with the use of
hydrofluoric acid. Neither this nor the following procedure is gener-
ally required for base metal alloys.
Heating in air
A further heat treatment in air is frequently carried out in order to
form an oxide coating of the correct thickness and quality.
The optimal oxide film on precious metal alloys should have a matt,
greyish-white appearance, being composed mainly of base metal
oxide. If the surface has a glossy appearance, this indicates a lack of
oxide film and is usually the consequence of too many repeated
surface treatments.
IMPORTANCE OF THERMAL EXPANSION
The composition of the ceramic for metal–ceramic restorations
needs to be different from that of the ceramic used for all-ceramic
restorations.
It is extremely important that the correct combination of metal and
ceramic is used.
CLINICAL SIGNIFICANCE
The lack of an oxide film will result in a poor bond between the
ceramic and the metal.
CLINICAL SIGNIFICANCE

<!-- PDF page 215 (printed p. 200) -->

Section
Laboratory and related dental materials
| 3 |
Effect of composition of the ceramic
The mismatch in the coefficient of expansion between the feldspathic
ceramics used in the manufacture of porcelain jacket crowns and the
metals available for ceramic bonding is normally far too great. To
overcome this problem, the alkali content of the ceramic is increased,
as indicated in Table 3.5.2. Both soda (Na2O) and potash (K2O) are
added to push up the coefficient of expansion to be in the region of
14–16 ppm/°C.
Much more important is the fact that the addition of these oxides
results in the formation of a crystalline phase in the glassy matrix. This
crystalline phase is known as tetragonal leucite, which has a high coef-
ficient of thermal expansion of 22–24 ppm/°C. The amount of pre-
cipitated leucite can be carefully controlled to provide a ceramic with
the correct coefficient of expansion for a particular alloy, and can be
30–40% of the volume of the material (Figure 3.5.5). The associated
reduction in firing temperature has the benefit of reducing the poten-
tial for distortion due to creep of the alloy.
After the ceramic frit is prepared by the manufacturer, it is held at
an elevated temperature for a specific time to allow the formation
of leucite crystals. Thus, this is a process identical to the ceraming of
the glass ceramics described in Chapter 3.8. Hence the ceramics used
for metal–ceramic restorations are perhaps best described as leucite-
containing glass ceramics. These glass ceramics are, nevertheless, dif-
ferent for the leucite-reinforced glass ceramics described in Chapter
3.8, in that in this case the primary concern is to match its coefficient
of thermal expansion with that of the metal and not to obtain the
highest possible strength. In fact, the flexural strength of the ceramics
used for metal–ceramic restorations is only of the order of 30–50 MPa.
Hence the ceramic build-up on the metal framework should not
be too thick, as this can lead to ceramic fractures when loaded in
the mouth.
An increase in the number and size of the leucite crystals can occur
when firing the ceramic on to the metal. In the case of multiple firings,
this will increase the coefficient of expansion of the ceramic. Such an
increase can compromise the compatibility of the metal and the
ceramic. Thus, excessive multiple firing of the metal–ceramic system
is contraindicated. Slow cooling can also have the same effect as
repeated firing, as can post-soldering, and the temperature should be
Figure 3.5.3  The effect of thermal mismatch on residual stress in the
metal and the ceramic
Cooling
Cooling
Tension
Tension
Metal
Ceramic
Compression
Compression
A
B
C
αp > αm
αp = αm
αp < αm
Figure 3.5.4  Cracking of metal-bonded-ceramic due to radial tensile
stresses when αp < < αm
The best combination of metal and ceramic is one where the
coefficient of expansion of the ceramic is only slightly lower than that
of the metal.
CLINICAL SIGNIFICANCE
Table 3.5.2  Typical compositions of metal-bonded ceramics as
compared with a porcelain jacket crown (PJC) porcelain
PJC porcelain
Metal-bonded ceramics
(a)
(b)
SiO2 (%)
66.5
66.4
59.2
Al2O3 (%)
13.5
14.5
18.5
Na2O (%)
4.2
6.2
4.8
K2O (%)
7.1
10.2
11.8
Firing temp. (°C)
960
940
900
The general recommendation is that the ceramic thickness should not
exceed 1 mm.
CLINICAL SIGNIFICANCE

<!-- PDF page 216 (printed p. 201) -->

Chapter
Metal-bonded ceramics
201
| 3.5 |
excessively high strains (that the ceramic cannot cope with) on occlu-
sal loading. In addition, a low stiffness of the metal framework can
result in distortion due to the differential contraction stresses that are
generated on cooling after porcelain firing.
At one time, only high-gold alloys were available but, with the
rising cost of gold, a variety of alternative alloys have been developed,
which may be classified as high-gold, gold–palladium, high-palladium,
palladium–silver, nickel–chromium alloys or commercially pure
titanium. The compositions of some of the alloys are shown in
Table 3.5.4.
High-gold alloys
For the high-gold alloys, the melting temperature is raised by the
addition of platinum and palladium, both of which have a high
melting temperature.
An immediately obvious difference between the non-ceramic–gold
alloy and the ceramic–gold alloy is the omission of copper in the
latter. This is done because copper reduces melting temperature and
also has a tendency to react with the ceramic, producing a green dis-
coloration. This is another feature of the alloys: they must not react
with the ceramic in such a way as to spoil the aesthetics of the
restoration.
The high-gold alloys have the advantage that they have been around
for some considerable time and clinical experience has shown that
they are extremely successful. In particular, the bond between the
ceramic and the metal is very strong and highly reliable.
The main disadvantages of high-gold alloys are their relatively low
melting temperatures, their susceptibility to creep at high tempera-
tures and their low elastic modulus. A minimum coping thickness of
0.5 mm is required with their use.
In situations of limited biological width, this can give rise to aes-
thetic problems and often results in over-contouring to mask the
metal colour. In this respect, the Pd–Ag and base metal alloys are
more attractive.
Gold–palladium alloys
One reason for the introduction of the Au–Pd alloys in the early 1970s
was the rapidly rising cost of gold. Precious metal prices have proved
very fickle over recent years and costs can swing wildly from one
year to the next. Perhaps it should be remembered that the cost of
the material will represent only a small component of the cost of the
dental treatment.
The performance of Au–Pd alloys is comparable to that of the
high-gold alloys in terms of castability, accuracy of fit and corrosion
resistance. However, there are some alloy–ceramic combinations that
should be avoided due to a mismatch in thermal expansion
characteristics.
Table 3.5.3  Requirements of a metal–ceramic alloy
Biocompatibility
Corrosion resistance
Ease of casting
Accurate fit
High bond strength to the ceramic
Absence of adverse reaction with the ceramic
Melting temperature > firing temperature of ceramic
High elastic modulus
Low creep
Low cost
Figure 3.5.5  (a) The structure of a leucite-containing ceramic used in the
construction of metal–ceramic restorations. Note the presence of residual
porosity. (b) A close-up showing the detail of a leucite cluster and an
associated crack, often seen in these ceramics due to the large mismatch
in the coefficient of expansion of the leucite and the glass matrix
µm
Porosity
Clusters
of leucite
A
Cluster of
leucite crystals
µm
Crack
Glass matrix
Pore
B
raised and lowered as quickly as possible without giving rise to
thermal shock effects.
The opaque shade of the ceramic when it is first laid down on the
metal coping tends to contain larger amounts of metallic oxides that
help to mask the colour of the coping.
Great care must be exercised during the firing process, since the
ceramic has a tendency to devitrify by a process of recrystallization.
This results in cloudiness of the ceramic, as the small crystals that are
formed act as scattering sites for light.
CHOICE OF METAL–CERAMIC ALLOYS
The requirements for alloys used in the metal-bonded ceramic system
are somewhat different from those for the all-metal constructions
(Table 3.5.3). As it is necessary to fire ceramic on to the surface of
the metal, its high melting temperature must be higher than the sinter-
ing temperature for the ceramic. If the melting temperature of the
metal is too close to the firing temperature of the ceramic, partial
melting of thin sections of the coping may occur, or the coping may
deform.
Especially in the construction of long-span bridges, the metal must
have a high elastic modulus and high yield stress. The resultant
high stiffness of the bridge structure will prevent the occurrence of

<!-- PDF page 217 (printed p. 202) -->

Section
Laboratory and related dental materials
| 3 |
They would also be better for the construction of long-span bridges,
as they provide greater rigidity and, because of the high melting tem-
perature, there is less potential for sag during firing.
The disadvantages with these alloys are that casting is more difficult
and the higher casting shrinkage can give rise to problems of poor fit.
Also, clinical experience would indicate that the ceramic-to-metal
bond is not as reliable as for the other alloys.
However, as more experience is gained with these alloys, so their
performance may well improve. The low cost of the alloy is certainly
very attractive.
The biocompatibility of Ni–Cr alloys has long been a matter
of concern. Nickel is a recognized allergen, although reports of
nickel allergy arising from intra-oral devices are rare. Beryllium (Be)
(<0.9%) is added to some Ni–Cr alloys to improve the castability and
improve the bond to the porcelain. However, Be can be a potential
problem for the dental technician. The mechanical grinding and
polishing process causes the release of Be, which is a known carcino-
gen. Also the release of Be is some 5–6 times that of the bulk
composition.
Commercially pure titanium (cpTi)
The dental use of cpTi has already been dealt with in Chapter 3.3 on
casting alloys. It has also become popular for metal–ceramic restora-
tions because of its good corrosion resistance, excellent biocompati-
bility, low weight and relatively low cost compared to the precious
metal alloys. However, there are some additional issues that it is
appropriate to address here, relating to its use with ceramics.
When titanium is cast, a reaction layer with a thickness of 50–
100 µm forms on the surface of the casting due to an interaction
between the titanium and the refractory investment. This reaction
layer can become even more pronounced during the subsequent
ceramic firing cycle. This layer, if not removed, will interfere with the
bonding of the ceramic to the titanium. A variety of suggestions have
been put forward to deal with this problem and include sand blasting,
silicon-nitride coating and immersion dissolution.
The casting problems can be avoided by producing the restorations
using an alternative technique, consisting of spark erosion and copy-
milling. However, titanium has a high chemical reactivity and, if taken
above 800°C, this gives rise to a thick oxide coating, with the conse-
quence of a weak bond to the ceramic.
Unlike the alloys described above, titanium has a coefficient
of expansion of 9.6 ppm/°C. Thus the leucite-containing ceramics
High-palladium alloys
These alloys are primarily palladium, with small additions of other
elements, such as copper, gallium and tin; they became very popular
in the middle to late 1970s, when the price of gold increased substan-
tially. The price of palladium has since also increased and thus even
these alloys are falling out of favour simply due to cost.
The copper, which can be present in amounts up to 15%, may be
a surprising addition, since this might have been thought to cause
porcelain discoloration. However, unlike gold alloys, the inclusion of
copper in palladium alloys does not seem to have this effect.
Their sag resistance can be poor due to excessive creep on ceramic
firing.
Palladium–silver alloys
The Pd–Ag alloys have the most favourable elastic modulus of all
of the precious metal alloys, producing castings with low flexibility
and a reduced tendency to sag on porcelain firing. The alloys are
somewhat less forgiving in terms of castability and fit, but as long as
appropriate procedures are followed, results can be as good as with
the gold alloys.
Due to the presence of high amounts of silver, there is concern
that porcelain discoloration may occur. This problem appears to be
more severe with certain alloy–porcelain combinations than others,
and can be minimized by careful selection of the metal–porcelain
combination.
Multiple firings should be kept to a minimum, and overheating of
the alloy avoided.
Nickel–chromium–molybdenum alloys
The Ni–Cr–Mo alloys have a composition that is typically 77% Ni,
12% Cr and 3.5% Mo, although the Mo and Cr content can rise to
9% and 22% respectively at the expense of nickel. The Ni–Cr–Mo
alloys are very stiff, as their elastic modulus can be some 2.5 times
higher than that of the high-gold alloys. This has the advantage that
the coping thickness can be reduced from 0.5 mm to 0.3 mm, which
lessens the problem of over-contouring. It also means that this alloy
is a better choice for resin-bonded bridges, especially those with a
cantilever design, where the high elastic modulus helps to reduce
stresses in the adhesive layer.
Table 3.5.4  Typical compositions of metal–ceramic alloys
Type
Au%
Ag%
Pd%
Pt%
Ni%
Cr%
Mo%
In%, Cu%, Zn%, Ga%
High-gold
88
1
6
4
–
–
–
Balance
Au–Pd
50
10
38
–
–
–
–
Balance
High-palladium
–
–
80
–
–
–
–
Balance
Pd–Ag
–
30
60
–
–
–
–
Balance
Ni–Cr
–
–
–
–
70
20
10
–
These alloys are contraindicated for long-span bridges where this may
present a particular problem.
CLINICAL SIGNIFICANCE
Nickel-containing alloys are contraindicated in patients with known
nickel allergy.
CLINICAL SIGNIFICANCE

<!-- PDF page 218 (printed p. 203) -->

Chapter
Metal-bonded ceramics
203
| 3.5 |
new developments in high-strength core ceramic systems using new
materials are challenging a clinical situation that, for the last 40 years,
was dominated by the metal–ceramic restoration.
Whatever the advantages and disadvantages of the different systems,
the following recommendations should be followed:
•
The responsibility for the choice of alloy rests with the dentist
and should not be delegated to the dental laboratory technician.
•
Ensure that the correct metal–ceramic combination is used by
the dental laboratory.
developed for the metal–ceramic alloys are inappropriate and it is
important that ceramics specially designed for use with cpTi are used.
The bonding of the ceramic to cpTi is problematic and the bond
strength is not as good as that obtained to the alloys.
SUMMARY
Metal–ceramic restorations can produce a good aesthetic outcome.
The presence of a metal framework that has to be masked by the
ceramic is a limitation with this system, but if given sufficient space
to work in, the dental laboratory technician can produce a very good
result. However, this does mean that these restorations are inherently
destructive of tooth structure.
The main advantage of the metal–ceramic restoration over the all-
ceramic restoration is its resistance to fracture. Until very recently, only
short-span bridges could be made out of ceramics, such that metal-
bonded ceramic was the only option available for anything more
than a small three-unit bridge. This situation is rapidly changing and
The introduction of high-strength ceramic core restorations for
crowns and bridges and resin-bonded ceramic restorations for crowns
is challenging many of the situations where traditionally a metal–
ceramic crown would have been used. However, the metal–ceramic
crown has provided sterling service for many years, whereas the
all-ceramic restorations are still relative newcomers.
CLINICAL SIGNIFICANCE
FURTHER READING
Anusavice KJ (1985) Noble metal alloys for
metal–ceramic restorations. Dent Clin N
Am 29: 789
Bagby M, Marshall SJ, Marshall GW (1990)
Metal ceramic compatibility: a review of
the literature. J Prosthet Dent 63: 21
Betolotti RL (1984) Selection of alloys for
today’s crowns and fixed partial denture
restorations. J Am Dent Assoc 108: 959
Bumgardner JD, Lucas LC (1995) Cellular
response to metallic ions released from
nickel–chromium dental alloys. J Dent Res
74: 1521
CDMIE (1981) Porcelain–metal alloy
compatibility: criteria and test methods.
J Am Dent Assoc 102: 71
Clyde CS, Boyd T (1988) The etched cast metal
resin-bonded (Maryland) bridge: a clinical
review. J Dent 16: 22
Creugers NHJ, Käyser AF (1992) An analysis of
multiple failures of resin-bonded bridges.
J Dent 20: 348
Fischer J, Fleetwood PW (2000) Improving the
processing of high-gold metal–ceramic
frameworks by a pre-firing heat treatment.
Dent Mater 16: 109
Johnson AJ, van Noort R, Stokes CW (2006)
Surface analysis of porcelain fused to metal
systems. Dent Mater 22: 330
Lawson JR (1991) Alternative alloys for
resin-bonded retainers. J Prosthet Dent
65: 97
Livaditis GJ, Thompson VP (1982) Etched
castings: an improved retentive mechanism
for resin-bonded retainers. J Prosthet Dent
47: 52
Mackert JR Jr, Williams AL (1996) Microcracks
in dental porcelain and their behavior
during multiple firing. J Dent Res
75: 1484
Murakami I, Schulman A (1987) Aspects of
metal–ceramic bonding. Dent Clin N Am
31: 333
Northeast SE, van Noort R, Shaglouf AS
(1994) Tensile peel failure of resin-bonded
Ni/Cr beams: an experimental and finite
element study. J Dent 22: 252
Pang IC, Gilbert JL, Chai J et al (1995)
Bonding characteristics of low-fusing
porcelain bonded to pure titanium and
palladium–copper alloy. J Prosthet Dent
73: 17
Peregrina A, Schorr BL, Eick JD et al (1992)
Measurement of oxide adherence to
silver-free high-palladium alloys. Int J
Prosthodont 5: 173
Rochette AL (1973) Attachment of a splint to
enamel of lower anterior teeth. J Prosthet
Dent 30: 418
Sarkar NK, Verret M, Ever CS et al (1985) Role
of gallium in alloy–porcelain bonding.
J Prosthet Dent 53: 190
Saunders WP (1989) Resin-bonded
bridgework: a review. J Dent 17: 255
Tomsia AP, Pask JA (1986) Chemical reactions
and adherence at glass/metal interfaces. An
analysis. Dent Mater 2: 10
Wang RR, Welsch GE, Monteiro O et al (1999)
Silicon nitride coating on titanium to
enable titanium–ceramic bonding.
J Biomed Mater Res 46: 262
Wood M (1985) Etched castings – an
alternative approach to treatment. Dent
Clin N Am 29: 393
Wuy Y (1991) The effect of oxidation heat
treatment of porcelain bond strength in
selected base metal alloys. J Prosthet Dent
66: 439

<!-- PDF page 219 (printed p. 204) -->

This page intentionally left blank
