Repository: endoking5792/dental-study-material

# Introduction to Dental Materials — 4th Edition

Chapter-wise Markdown conversion from the supplied PDF.

- Author: Richard van Noort, with contributions by Michele E. Barbour
- Edition: Fourth Edition
- Year: 2013
- Source: `Introduction to Dental Materials-4th.ed.pdf`
- Chapters/units: 26

Each Markdown file corresponds to one numbered chapter/unit in the book. PDF-page markers are retained to make the Markdown easier to cross-reference with the source PDF.

File: textbooks/Dental Materials/Introduction_to_Dental_Materials_4th_Edition_Chapterwise_MD/3_6_all_ceramic_restorations_high_strength_core_ceramics.md
# 3.6 All-ceramic restorations: high-strength core ceramics

**Introduction to Dental Materials, 4th Edition — Richard van Noort (2013)**

<!-- PDF page 220 (printed p. 205) -->

| 3.6 |
INTRODUCTION
The work by Land in the early 1900s and others since then showed
that one of the problems with the all-ceramic anterior crown was that
the porcelain would fracture from the fit surface outwards. Some
improvements in the strength of porcelain were achieved by the intro-
duction of vacuum firing furnaces, which helps to minimize porosity,
and raised the flexural strength of the porcelain from 20–30 MPa to
approximately 50–60 MPa. However, this proved not to be adequate
to produce reliable ceramic restorations and thus the search was on
for a core material that would provide the necessary strength and
toughness to prevent fractures arising from cracks propagating from
the fit surface of the crown.
Since ceramics tend to fail at the same critical strain of ~0.1%, one
means of achieving an increase in fracture strength is to increase the
elastic modulus of the material. If, at the same time, the propagation
of cracks is made more difficult such that a greater strain can be sup-
ported, a higher strength ceramic will result (Figure 3.6.1). The flexu-
ral strengths of a number of ceramics are shown in Table 3.6.1. As the
tensile strength is a difficult property to measure (giving rise to a wide
degree of scatter in the data), it is common practice to determine the
flexural strength. Although the silicon nitrides and carbides are attrac-
tive from the viewpoint of strength, they are not suitable because of
the difficulties associated with the manufacture of individual crowns:
the colour differences and the mismatch in the coefficient of thermal
expansion.
In the mid-1960s, McLean and Hughes developed a core material
based on the reinforcement of a feldspathic glass with alumina, com-
monly referred to as the alumina-reinforced porcelain jacket crown
(PJC). Since then, other systems have been developed. In the 1980s,
the glass-infiltrated, high-strength ceramic cores were developed
(In-Ceram, Vita) and, in the 1990s, the all-alumina core made its first
appearance (Techceram, Techceram Ltd: Procera AllCeram, Nobel
Biocare). Recent work has seen the introduction of ytrria-stabilized
zirconia for the fabrication of cores for crown and bridge
frameworks.
ALUMINA-REINFORCED PORCELAIN
JACKET CROWNS
The alumina-reinforced feldspathic core was introduced in the early
1960s by Hughes and McLean. The material consists of a feldspathic
glass containing 40–50% alumina (Figure 3.6.2). The alumina parti-
cles are far stronger than the glass, and are more effective at preventing
crack propagation than quartz, acting as crack stoppers (Figure 3.6.3).
Whereas the flexural strength of feldspathic porcelain is, at best,
some 60 MPa, this is raised to 120–150 MPa for the aluminous core
porcelains.
In the construction of a crown, the opaque shade shown in Figure
3.4.3 is made with an aluminous core porcelain. It is still necessary
to use the weaker dentine and enamel shades of the feldspathic por-
celains because it is not possible to produce aluminous porcelains
with the required translucency; the alumina causes the porcelain to
appear dull and opaque.
The main application of the alumina-reinforced PJC is for the res-
toration of anterior teeth. Although the improvement in strength is
considerable, it is still insufficient to allow its use posteriorly and the
construction of even a three-unit bridge is out of the question.
All-ceramic restorations: high-strength core ceramics
Chapter 3.6
Alumina and zirconia are white and strong, and therefore these
ceramics are now used in a number of dental ceramic systems.
CLINICAL SIGNIFICANCE
Yet stronger core materials were needed if the use of ceramics was
to be extended to the posterior teeth.
CLINICAL SIGNIFICANCE

<!-- PDF page 221 (printed p. 206) -->

Section
Laboratory and related dental materials
| 3 |
GLASS-INFILTRATED HIGH-STRENGTH
CERAMIC CORE SYSTEMS
The addition of alumina to the feldspathic glass during the prefritting
process limits the amount of alumina that can be incorporated to
about 40–50 vol. %. An alternative approach has been adopted in
a new system called In-Ceram (Vita Zahnfabrik, Bad Säckingen,
Germany). This core material has an alumina content of ~85%.
A ceramic core is formed on to a refractory die from a fine slurry of
alumina powder by a process known as slip-casting. After the die has
dried, it is sintered for 10 hours at 1120°C. The melting temperature
of alumina is too high to produce full densification of the powder by
liquid-phase sintering and only solid-phase sintering occurs. Conse-
quently, the coping thus created is only just held together at the
contact points between the alumina particles and a porous structure
is the result. The strength of this porous core is only about 6–10 MPa.
The porous structure is then infiltrated with a lanthanum glass, which
has a low viscosity when fired at 1100°C for 4–6 hours. The molten
glass is able to penetrate into the pores, producing a dense ceramic.
The aesthetics and functional form are then achieved by veneering the
core with conventional feldspathic dental ceramics.
Several attempts have also been made at producing anterior canti-
lever and posterior three-unit bridges, which is a highly ambitious use
of ceramics but shows considerable promise.
A similar approach has been adopted with spinel (MgAl2O4) or
zirconia replacing the alumina. The InCeram-Spinel offers superior
aesthetics over the InCeram-Alumina at a slightly reduced flexural
strength (~350 MPa) and is recommended for inlays and anterior
crowns. The InCeram-Zirconia is based on the InCeram-Alumina, but
with the addition of 33 wt % zirconia, and produces a ceramic core
with a strength of some 700 MPa. Its drawback is that the combina-
tion of a glass, alumina and zirconia means that this core material is
very opaque.
An alternative approach to the slip-casting route described above is
now also available for the CAD–CAM (Computer Aided Design–
Computer Aided Manufacture) production route, using either the
CEREC system from Siemens or the Celay system from Vident. The
CAD–CAM process involves three main steps:
1.	 the acquisition of data in a digital format
2.	 designing of the appropriate restoration on the computer
3.	 machining of the restoration from a prefabricated block of the
material.
Figure 3.6.1  Improvements in the strength of ceramics by (a) raising the
elastic modulus and (b) increasing the resistance to crack propagation
Strain
b
a
Tensile stress
Table 3.6.1  Typical strength values for high-strength ceramics
Type of ceramic
Flexural strength (MPa)
Hot-pressed silicon nitride
800–900
Hot-pressed silicon carbide
400–750
Partially stabilized zirconia
640
Alumina 98% pure
420–520
Figure 3.6.2  Scanning electron micrograph of an alumina-reinforced
core material showing the alumina particles embedded in a glassy matrix
composed of feldspar
µm
Alumina particles
Figure 3.6.3  Alumina particles acting as crack stoppers
Crack
Very high flexural strength values (400–500 MPa) have been claimed
for this core ceramic, which makes this system suitable for anterior
and posterior crowns, with excellent results.
CLINICAL SIGNIFICANCE

<!-- PDF page 222 (printed p. 207) -->

Chapter
All-ceramic restorations: high-strength core ceramics
207
| 3.6 |
However, there are a number of variations on this theme, which are
not possible to discuss here. The InCeram-Spinel/Alumina/Zirconia
blocks from which the restorations are machined, are produced by
dry-pressing the powder such that the open-pore structure is denser
and more homogeneous, leading to a yet higher flexural strength after
glass infiltration.
Pure alumina cores
It would seem a natural extension from the alumina-reinforced core
systems described above to consider the possibility of a pure alumina
core. There are at least two systems on the market that offer pure
alumina cores, the Procera AllCeram (Nobel Biocare AB, Gothenburg,
Sweden) and the Techceram system (Techceram Ltd, Shipley, UK). The
potential advantages are increased strength and superior translucency
compared with the glass-infiltrated core materials.
Production of the Procera AllCeram core involves producing a die
from the impression, digitizing the geometry of the desired coping
using specially designed computer software and transferring this infor-
mation down a modem to a laboratory in Stockholm. This is all done
by a designated dental laboratory that is a member of the Procera
Network. The coping is produced by a special process, which involves
sintering 99.5% pure alumina at 1600–1700°C such that it is fully
densified. The coping is then returned to the dental laboratory for
building on the crown’s aesthetics using compatible feldspathic
glasses. Turn-around time is approximately 24 hours. The flexural
strength of the Al2O3 core materials is in the region of 700 MPa and
thus similar to that achieved with the InCeram-Zirconia.
The Techceram system uses quite a different approach. In this
system the impression can be sent to Techceram Ltd, who will produce
a special die, on to which the alumina core is deposited using a
thermal gun-spray technique. This process produces an alumina core
with a density of 80–90%, which is subsequently sintered at 1170°C
to achieve optimum strength and translucency. The alumina coping
is then returned to the dental laboratory, where the ceramist will
develop the final contour and aesthetics using conventional feld-
spathic glasses.
Zirconia core systems
The introduction of CAD–CAM technology to the dental laboratory
manufacture of fixed partial dentures is having a profound influence
on the choice of materials available. Until CAD–CAM, it was incon-
ceivable to consider the use of zirconia (ZrO2) as a material for the
construction of crowns and bridges, largely because a zirconia powder
would not densify until reaching a temperature in excess of 1600°C,
making it impractical as a dental laboratory material. This has all
changed and, with the aid of CAD–CAM technology, it is now possible
to manufacture crown copings and bridge frameworks.
The reason that bridge frameworks are now considered is the high
strength of this material, which is in excess of 1000 MPa. The actual
material used is yttria-stabilized zirconia and the yttria has a very
important function, although it is only present in a small amount
(~3.0 mol %). Under normal circumstances, zirconia forms a stable
monoclinic crystal structure at room temperature, but the addition of
One of the potential benefits of producing a pure alumina core is
that the translucency is considered to be better than that of the
glass-infiltrated alumina composite structures.
CLINICAL SIGNIFICANCE
a small amount of yttria results in the formation of a metastable
tetragonal crystal structure at room temperature. When a small defect
such as a crack is present, it progresses through the material due to
the localized stress at the crack tip being relieved by crack growth. As
mentioned earlier, the way to improve ceramics is to prevent cracks
from growing; in the case of yttria-stabilized zirconia, when the stress
at the crack tip reaches a certain level, the metastable tetragonal crystal
structure of zirconia transforms to the more stable monoclinic form.
This stress-induced change in structure is accompanied by an expan-
sion of the material, which causes the crack tip to close up and thus
prevents it from advancing. Hence, it is very difficult for a crack to
advance through an yttria-stabilized zirconia ceramic. In effect, the
material is not only very strong but also very tough by comparison
with other ceramics. It is this particular feature of zirconia that makes
it possible to contemplate using this material not only as a core for
crowns but also for bridge frameworks.
There is still the problem of manufacturing cores and bridge frame-
works from this material and this is where CAD–CAM has made all
the difference. A number of commercial CAD–CAM systems are now
available in selected dental laboratories. The process followed is gener-
ally one of taking an impression, constructing a model, digitizing the
model, designing the restoration on the computer and then machin-
ing the restoration. Because zirconia is so strong and tough, the most
common approach used to deal with this is a technique often referred
to as ‘soft’ machining. In this method, the restoration is machined
from a porous blank, which is easy to machine; once the desired shape
has been achieved, the item is fired in a furnace to cause the material
to densify. The shrinkage that occurs, typically some 20 vol. %, is taken
care of during the computer-aided design process. The result is a very
close-fitting, semitranslucent to white core or bridge framework.
SUMMARY
One drawback with all the high-strength core systems described above
is that none of them is amenable to acid etching to produce a micro-
mechanically retentive surface, although some bonding with the
cementing medium will arise due to the roughness of the surface from
processing. Since the fit surface is made up largely of alumina and/or
zirconia rather than silica, no coupling agents are currently available
that can effectively bond the core to resins. Without an effective
coupling agent or an ideal micro-mechanically retentive surface, these
systems cannot be resin-bonded to the tooth tissues and will not
derive the added benefit associated with resin-bonded ceramic
restorations.
The advent of CAD–CAM technology has opened up new
opportunities to use materials not previously considered to be a
viable option and thus new approaches to the construction of all
ceramic crowns and bridges. However, clinical experience is very
limited at this stage.
CLINICAL SIGNIFICANCE
The reinforced core ceramic restoration must rely primarily on the
strength and toughness of the core material and appropriate design
to resist the forces of occlusion.
CLINICAL SIGNIFICANCE

<!-- PDF page 223 (printed p. 208) -->

Section
Laboratory and related dental materials
| 3 |
FURTHER READING
Andersson M, Razzoog ME, Odén A et al
(1998) PROCERA: a new way to achieve an
all-ceramic crown. Quintessence Int 29: 285
Banks RG (1990) Conservative posterior
ceramic restorations: a review of the
literature. J Prosthet Dent 63: 619
Duret F, Blouin J-L, Duret B (1988) CAD–CAM
in dentistry. J Am Dent Assoc 117: 715
Lüthy H, Filser F, Loeffel O et al (2005)
Strength and reliability of four-unit
all-ceramic posterior bridges. Dent Mater
21: 930
May KB, Russell MM, Razzoog ME et al (1998)
Precision of fit: the Procera Allceram crown.
J Prosthet Dent 80: 394
Mörmann WH, Bindl A (1997) The new
creativity in ceramic restorations:
dental CAD–CAM. Quintessence Int
27: 821
Odén A, Andersson M, Krystek-Ondracek I
et al (1998) Five-year clinical evaluation of
Procera AllCeram crowns. J Prosthet Dent
80: 450
Piconi C, Maccauro G (1999) Review of
zirconia as a ceramic biomaterial.
Biomaterials 20: 1
Pröbster L, Diehl J (1992) Slip-casting
alumina ceramics for crown and
bridge restorations. Quintessence Int
23: 25
Qualtrough AJE, Piddock V (1999) Recent
advances in ceramic materials and systems
for dental restorations. Dental Update
26: 65
Ritter A, Baratieri LN (1999) Ceramic
restorations for posterior teeth: guidelines
for the clinician. J Esthet Dent 11: 72
Rizkalla AS, Jones DW (2004) Mechanical
properties of commercial high strength
ceramic core materials. Dent Mater
20: 207
Spear F, Holloway J (2008) Which all-ceramic
system is optimal for anterior esthetics?
J Am Dent Assoc 139(Suppl): 19S–24S
Suttor D (2004) LAVA zirconia crowns
and bridges. Int J Computerized Dent
7: 67
Tinschert J, Zwez D, Mark R et al (2000)
Structural reliability of alumina-, leucite-,
mica- and zirconia-based ceramics. J Dent
28: 529

File: textbooks/Dental Materials/Introduction_to_Dental_Materials_4th_Edition_Chapterwise_MD/3_7_all_ceramic_restorations_resin_bonded_ceramics.md
# 3.7 All-ceramic restorations: resin-bonded ceramics

**Introduction to Dental Materials, 4th Edition — Richard van Noort (2013)**

<!-- PDF page 224 (printed p. 209) -->

| 3.7 |
INTRODUCTION
One way in which the traditional approach of cemented restorations
has been challenged is with the development of new adhesive
techniques. These have extended the use of ceramics to areas not pre
viously thought possible. The concept of the resin-bonded ceramic
restoration could not become reality until techniques for bonding
the ceramic to enamel and dentine had been discovered. The idea
of bonding ceramics to enamel using a combination of the acid-
etch technique and resins began to be developed during the 1970s,
which led, in the 1980s, to the ceramic veneers restoration. Then,
still in the 1980s, major progress was made in the development
of dentine-bonding agents, which opened up the possibility of resin-
bonded crowns. The combination of adhesion to enamel, dentine
and ceramic, and the improved strength characteristics of the ceram
ics, has produced restorations with excellent mechanical integrity. In
fact, the adhesive bond has the effect of eliminating the internal
surface flaws and thus reduces the potential for fracture. This has led
to a growth in the use of resin-bonded ceramics for crowns, veneers
and inlays.
CERAMIC VENEERS
The concept of using ceramics as veneers is not new, and can be traced
back to Dr Charles Pincus of Beverley Hills, who constructed porcelain
veneers in the 1930s for actors in Hollywood, including Shirley
Temple. The porcelain veneers were baked on platinum foil and
retained on the teeth by denture powder. However, the veneers often
broke because the thin porcelain was brittle and they were frequently
removed from the teeth. When acrylic resin was introduced in 1937,
Pincus switched to this material for the production of veneers for the
acting profession. This eventually developed into the use of composite
veneers, and ceramics were not used for a long time.
The advent of procedures for bonding resins to enamel using
phosphoric acid etching of the enamel allowed the development of
the resin-bonded ceramic veneer as a viable treatment option. This
technique permitted bonding of resins to tooth enamel. In this situ
ation, the fact that the thin ceramic material is bonded to the under
lying tooth structure via a resin means that the tooth itself provides
the support for the weak veneering material. An early reference to
supporting a ceramic restoration by resin-bonding it to enamel was
published by Rochette in 1975. This idea was then extended by Horn
in 1983, who proposed the use of hydrofluoric acid as a glass etchant
for veneers constructed from a leucite-containing feldspar, so as to
enhance the bond between the ceramic and the resin. Thus, using the
phosphoric acid-etch technique on enamel, he was able to bond the
ceramic veneers permanently to the teeth with a resin-based compos
ite. Bonding to ceramic has since been improved by the additional use
of a silane coupling agent (see Chapter 3.8).
Ceramic veneers are considered superior to composites because
of their improved aesthetics, colour stability, surface finish, abrasion
resistance and tissue compatibility. They are also chemically very
stable and have a coefficient of expansion similar to that of enamel.
The finishing of porcelain veneers is more difficult than that of com
posites due to their high hardness. The thin feathered margins are
more easily damaged than the margins of crowns, both in the labora
tory and in the surgery. The ceramic veneers have the distinct advan
tage over crowns that improved aesthetics can be achieved with
minimal tooth reduction, and the palatal surface of the tooth is
unchanged so that incisal guidance is maintained. The material used
for the construction of veneers is either a simple feldspathic glass
or a leucite-containing feldspathic glass (see Chapters 3.4 and 3.5);
these are the materials of choice for the construction of veneers due
to their excellent aesthetics, especially from the point of view of colour
and translucency, something which it is difficult for any other ceramic
to match.
All-ceramic restorations: resin-bonded ceramics
Chapter 3.7
Before the advent of resin-bonded ceramic veneers, the only options
available were the composite veneer, the porcelain jacket crown and
the metal–ceramic crown.
CLINICAL SIGNIFICANCE

<!-- PDF page 225 (printed p. 210) -->

Section
Laboratory and related dental materials
| 3 |
Although, in the time of Land and Pincus, the veneers were con
structed on platinum foil, nowadays a variety of methods are available,
which include:
•
sintering on a refractory die
•
hot pressing
•
computer-aided design–computer-aided manufacture (CAD–
CAM) machining from block.
Sintering process
In the sintering process, a slurry of the ceramic powder is applied to
a refractory die (as opposed to a Pt-foil-coated die in the case of the
porcelain jacket crown), dried and subsequently fired in a porcelain
furnace. Multiple layers can be built up to develop characterization.
Great skill is required by the dental laboratory technician to get the
best aesthetics and appropriate contour. Examples of commercial
leucite-reinforced ceramics using the sintering processing route are
Fortress (Mirage Dental Systems, Kansas City, USA) and Optec-HSP
(Jeneric/Pentron Inc, Wallingford, USA).
Hot-pressing
In order to surmount the problems of the inherent inaccuracies of fit
of the sintered ceramics, which are due to the high firing shrinkage,
attention has recently been paid to the possibility of using glass
ceramics, which employ a casting process for the manufacture of
crowns, veneers and inlays. Hot-pressing is one such approach and is
a technique that involves the heating up an ingot of the ceramic. The
ingot is a solid block of the material, which is made of a leucite-
reinforced feldspar, as is the case with Empress I (Ivoclar-Vivadent,
Schaan, Liechtenstein). This method utilizes parts of the lost wax
casting technique. As in lost wax casting, a wax pattern is produced,
which is then invested in a refractory die material. The wax is burnt
out to create the space to be filled by the leucite-reinforced glass–
ceramic. A specially designed pressing furnace is then used to fill the
mould space from a pellet of the glass–ceramic using a viscous flow
process at a temperature of 1180°C (Figure 3.7.1). When the ingot is
heated to a sufficiently high temperature, it will become a softened
mass such that under pressure it will flow into a refractory mould.
This process is also often described as transfer moulding. It is dis
tinctly different from the sintering technique since it does not rely on
the fusion of powder particles.
The final shading may be done by applying surface stains. For ante
rior restorations, the veneer is cut back and a powdered form of the
leucite-reinforced glass–ceramic is bonded using the conventional sin
tering technique.
CAD–CAM
Since the feldspathic glasses and the leucite-containing feldspathic
glasses can be prefabricated into blocks, the veneers can also be
constructed using CAD–CAM technology. This can be done at the
chair side with the CEREC system from Sirona using Vitablocks (Vita
Zahnfabrik, Germany) or Procad (Ivoclar-Vivadent, Liechtenstein).
The dental laboratory also has CAD–CAM technology for the
construction of veneers, inlays and crowns.
PROPERTIES
The aesthetic results with the feldspathic glasses and the leucite-
containing feldspathic glasses are excellent due to their high translu
cency, fluorescence and opalescence. When used in combination
with resin bonding to enamel and dentine, these materials are very
good for veneers and inlays and are also used for anterior crowns.
However, the mechanical strength is insufficient for this class of
ceramic to be used in the construction of posterior crowns and all-
ceramic bridges.
Due to these limitations and a desire to produce ceramics suitable
for use in the posterior part of the mouth, linked to a wish to extend
their use to the construction of small three-unit bridges, there has
been a major drive to develop new ceramics suitable for use as resin-
bonded all-ceramic restorations. The focus of this development has
been a class of materials known as glass–ceramics.
GLASS–CERAMICS
The majority of materials available for resin-bonded ceramic restora
tions are, in essence, varieties of a special group of ceramics known as
glass–ceramics. The various dental glass–ceramics that have been
developed for resin-bonded ceramic restorations will be described,
along with some of the new processing techniques that have evolved
at the same time.
Glass–ceramics were first developed by Corning Glass Works in the
late 1950s. In principle, an article is formed while liquid, and a meta
stable glass results on cooling. During a subsequent heat treatment,
controlled crystallization occurs, with the nucleation and growth of
internal crystals. This conversion process from a glass to a partially
crystalline glass is called ceraming. Thus, a glass ceramic is a multi
phase solid containing a residual glass phase with a finely dispersed
crystalline phase. The controlled crystallization of the glass results in
the formation of tiny crystals that are evenly distributed throughout
the glass. The number of crystals, their growth rate and thus their
size are regulated by the time and temperature of the ceraming heat
treatment.
Figure 3.7.1  Schematic of the hot-pressing route for producing a
leucite-reinforced glass–ceramic restoration
Furnace (1100ºC)
Refractory mould
Pneumatic drive
Rod (1.6 MPA)
Ceramic buttons
Crown forms
AI2O3 plunger
The potential benefit of the hot-pressing route is that a higher
degree of marginal fit can be achieved than with the sintering
process.
CLINICAL SIGNIFICANCE

<!-- PDF page 226 (printed p. 211) -->

Chapter
All-ceramic restorations: resin-bonded ceramics
211
| 3.7 |
Most glass–ceramics are opaque or cloudy and would not be suit
able for dental use. The first glass–ceramic employed in dentistry was
introduced by MacCulloch in 1968 for the construction of denture
teeth, and was based on the Li2O·ZnO·SiO2 system. At the time, the
use of acrylic denture teeth was becoming popular, and the idea of
glass ceramics was not exploited further. Now we have a wide range
of glass–ceramics and processing routes for the construction of resin-
bonded ceramic restorations.
Leucite-reinforced feldspar glass–ceramics
The ceramic used in the original experiments of Horn was a leucite
(KAlSi2O6)-containing feldspathic glass, which he used in the con
struction of metal–ceramic restorations (see Chapter 3.5). This ceramic
was optimized with regard to being able to bond to the metal surface.
The ceramics used now for resin-bonded ceramic restorations are a
modified version of the ceramic used by Horn. They differ from the
ceramic used in metal–ceramics primarily in that the composition and
microstructure has been changed in order to produce the best leucite
crystalline phase distribution from the point of view of strength, since
compatibility with a metal framework is no longer a consideration.
Whereas the leucite-containing ceramic used in metal–ceramic res
torations have a flexural strength of the order of 30–40 MPa, the
leucite-reinforced glass–ceramics have flexural strengths of up to
120 MPa. A typical example of the structure of leucite-reinforced
ceramic is shown in Figure 3.7.3. What is particularly noticeable is the
uniform distribution of the leucite crystals and the lack of internal
cracking that is so evident in the example of the leucite-containing
feldspars used for veneering a metal framework (see Figure 3.5.5).
The construction of ceramic restorations using leucite-reinforced
feldspars can be done either by sintering, using a modified version of
the sintering process described earlier to construct the porcelain jacket
crown, or by hot-pressing.
There are two important aspects to the formation of the crystalline
phase: crystal nucleation and crystal growth. The schematic in Figure
3.7.2 shows that the rate of crystal nucleation and the rate of crystal
growth are at a maximum at different temperatures. The ceraming
process consequently involves a two-stage heat treatment. The first
heat treatment is carried out at the temperature for maximum nuclea
tion of crystals, so as to maximize the number of crystals formed. The
material temperature is then raised, after a suitable period of time, to
the higher temperature to allow crystal growth. It is held at the higher
temperature until the optimum crystal size is formed.
To ensure a high strength for the glass–ceramic, it is important
that the crystals are numerous and are uniformly distributed
throughout the glassy phase. The crystalline phase will grow during
ceraming, and can eventually occupy from 50% to nearly 100% of
the material.
Mechanical properties of glass–ceramics
The mechanical properties are believed to be greatly influenced by:
•
particle size of the crystalline phase
•
volume fraction of the crystalline phase
•
interfacial bond strength between phases
•
differences in elastic moduli
•
differences in thermal expansion.
Fracture in brittle solids is nearly always initiated at a small internal
or surface defect, such as a micro-crack, that acts as a stress raiser. If
the crystalline phase is relatively strong, then the cracks will form in
the glassy phase. The dimension of these micro-cracks can thus be
limited to the distance between the crystalline particles. Therefore, the
critical parameter is the mean free path, in the glassy phase, Ls, which
is given by:
L
d
V /V
s
f
f
=
−
(
)
1
where d is the crystal diameter and Vf is the volume fraction of the
crystalline phase.
Thus, the smaller the crystals and the larger the volume fraction of
the crystals, the shorter the mean free path will be, and, consequently,
the greater the strength of the material.
Figure 3.7.2  Rate of nucleation (T1) and growth (T2) of crystals in a
glass–ceramic
A feature of glass–ceramics is that the size and the amount of the
crystalline phase can be carefully controlled during the ceraming
process.
CLINICAL SIGNIFICANCE
Figure 3.7.3  A scanning electron micrograph of the structure of a
leucite-reinforced ceramic
µm
Leucite crystals

<!-- PDF page 227 (printed p. 212) -->

Section
Laboratory and related dental materials
| 3 |
of silane coupling agents and resins. One such system is a glass–
ceramic based on an SiO2–Li2O, that has been developed recently
(Empress II, Ivoclar-Vivadent, Schaan, Liechtenstein).
The crystalline phase that forms is a lithium disilicate (Li2Si2O5) and
makes up some 70% of the volume of the glass–ceramic. Lithium
disilicate has an unusual microstructure in that it consists of many
small, interlocking, plate-like crystals that are randomly oriented
(Figure 3.7.4). This is ideal from the point of view of strength because
the needle-like crystals cause cracks to deflect, branch or blunt. Thus,
the propagation of cracks through this material is arrested by the
lithium disilicate crystals, providing a substantial increase in the flexu
ral strength.
A second crystalline phase, consisting of a lithium orthophosphate
(Li3PO4) of a much lower volume, is also present.
The mechanical properties of this glass–ceramic are far superior to
those of the leucite feldspar glass–ceramic, with a flexural strength in
the region of 350–450 MPa and a fracture toughness approximately
three times that of the leucite feldspar glass–ceramic.
The glass–ceramic is claimed to be highly translucent due to the
optical compatibility between the glassy matrix and crystalline phase,
which minimizes the internal scattering of the light as it passes
through the material. The processing route is the same as the hot-
pressing route described earlier, except that the processing tempera
ture, at 920°C, is lower than for the leucite glass–ceramic.
For the alumina-based core systems described earlier, it is possible
to use feldspathic glasses to provide the aesthetic surface layer, as their
coefficients of thermal expansion are closely matched at ~7–8 ppm/°C.
For the leucite glass–ceramics, the layering ceramic is identical to the
core ceramic and so a mismatch in coefficient of expansion does not
arise. However, for the lithium disilicate glass–ceramic, the coefficient
of expansion is greater than 10 ppm/°C and, consequently, a new
compatible layering ceramic had to be developed. This new layering
ceramic is an apatite glass–ceramic. The crystalline phase formed on
ceraming is a hydroxyapatite [Ca10 (PO4)6 (OH)2], which is the same
The mechanical properties of leucite feldspar glass–ceramics are
considered to be sufficient for this material to be used for veneers,
anterior crowns and posterior inlays. As yet, the use of this material
for posterior crowns or any form of bridge is contraindicated, as the
mechanical properties are too low to carry the loads involved.
Fluormica glass–ceramics
In order to be able to extend the possible use of resin-bonded ceramic
restorations for posterior crowns, onlays and bridge construction, a
glass–ceramic was developed that was based on the composition
SiO2·K2O·MgO·MgF2·Al2O3·ZrO2. The addition of some fluorides
imparts fluorescence in the prostheses in a way similar to that encoun
tered in the natural dentition. These glass–ceramics are known as
fluoromicas. For this composition, the ceraming process results in the
nucleation and the growth of tetrasilicate mica crystals within the
glass. The crystals are needle-like in shape and arrest the propagation
of cracks through this material. Mechanical property measurements
suggest that the flexural strength is in the region of 120–150 MPa,
which, when combined with the adhesion to tooth tissues, may just
be adequate for posterior crowns but is probably still insufficient for
the construction of all-ceramic bridges.
The passage of light through the material is affected by the crystal
size and the difference in the refractive indices of the glass phase and
the crystalline phase. If the crystals are smaller than the wavelength of
visible light (0.4–0.7 µm), the glass will appear transparent, such that
the tendency for light to scatter is lower than for the aluminous
porcelains.
The processing of this glass–ceramic involves the same principles as
for the lost wax casting process of metallic restorations. The restora
tion is waxed up on a die, using conventional materials. The pattern
is removed from the die and invested in a special phosphate-bonded
investment. Then an ingot of the castable ceramic material is placed
in a special crucible and centrifugally cast at a temperature of 1380°C.
The casting then requires a further heat treatment to create the crystal
line phase and develop the strength. The desired shade is achieved
by firing self-glazing shading porcelains on the surface. The concept
of producing ceramic restorations using a casting technique is by
no means new, and was first attempted in the 1920s. It is only with
the recent introduction of the castable glass–ceramics that this has
become possible.
In recent years, the casting route (e.g. Dicor) has lost its popularity
with laboratories and now the main application of fluormica glass–
ceramics is in the CAD–CAM production of restorations (e.g. Macor).
Lithium disilicate and apatite glass–ceramics
Some versions of glass–ceramics have the strength and toughness to
be considered suitable for the production of posterior crowns and
possibly even short-span bridges. However, these materials do not
have the necessary aesthetics to allow the production of the restora
tion as a single unit. The option then is to produce a high-strength
core material and veneer it with an aesthetic ceramic. The difference
with the high-strength ceramic-core systems discussed in the previous
chapter is that these core materials are still based on silica glass and
therefore can be bonded to the tooth structure using a combination
Figure 3.7.4  Scanning electron micrograph of the microstructure of a
lithium disilicate glass–ceramic, showing the interlocking needle-like
crystals (courtesy of Ivoclar-Vivadent UK Ltd, Leicester, UK)
X 5000
#8
5 µm
2
ln90t
20 kv
IVOCLAR
15 mm
Emp
The high strength of lithium disilicate glass–ceramics creates the
possibility of producing not only anterior and posterior crowns, but
also all-ceramic bridges.
CLINICAL SIGNIFICANCE
The refractive index of the small mica crystals is closely matched to
that of the surrounding glass phase, which produces a translucency
close to that of enamel.
CLINICAL SIGNIFICANCE

<!-- PDF page 228 (printed p. 213) -->

Chapter
All-ceramic restorations: resin-bonded ceramics
213
| 3.7 |
SUMMARY
There has been a revolution in the provision of ceramics for dental
restorations in the last 20 years, such that all-ceramic restorations can
now be used both anteriorly and posteriorly. New materials have
come along that have allowed the extension of the use of resin-bonded
ceramic restorations from veneers to anterior and posterior crowns
and inlays. It is even possible to consider the limited use of all-ceramic
bridges. There is no doubt that new materials and processing routes
will continue to be developed and that ceramics will play a growing
role in the provision of aesthetic restorations. Deciding between
different ceramic systems will be a difficult task; the relative merits
that might be considered in the selection process are summarized in
Table 3.7.1.
basic constituent from which enamel is made. Thus, it represents a
material that, at least in composition, is the closest match to enamel
that has been achieved so far.
CLASSIFICATION OF
RESIN-BONDED CERAMICS
•
Feldspathic glasses
	 Sintered: e.g. Vitadur
	 CAD–CAM: e.g. Vita Blocks
•
Leucite-reinforced glass–ceramics
	 Sintered: e.g. Mirage, Fortress, Optec-HP
	 Hot-pressed: e.g. Empress I
	 CAD–CAM: e.g. Procad
•
Fluormica glass–ceramics
	 Cast: e.g. Dicor
	 CAD–CAM: e.g. Macor
•
Lithium disilicate glass–ceramics
	 Hot-pressing: e.g. Empress II
	 CAD–CAM: e.g. IPS Emax CAD.
Table 3.7.1  The relative merits of a number of ceramic crown systems
System
Aesthetics
Relative cost
Popularity
Strength
High
Medium
Low
High
Medium
Low
High
Medium
Low
High
Medium
Low
High-strength ceramic cores
Alumina reinforced core
√
√
√
√
Glass-infiltrated alumina core
√
√
√
√
Pure alumina core
√
√
√
√
Resin-bonded ceramics
Refractory die
√
√
√
√
Casting system
√
√
√
√
Hot-pressed leucite reinforced
√
√
√
√
Hot-pressed lithium disilicate
reinforced
√
√
√
√
There will be a growing need for dental practitioners to be aware of
the rapidly changing field of dental ceramics so as to ensure that the
correct choice is made for each patient.
CLINICAL SIGNIFICANCE
FURTHER READING
Banks RG (1990) Conservative posterior
ceramic restorations: a review of the
literature. J Prosthet Dent 63: 619
Brodsky LJ (1933) Practical hints: porcelain
inlays simplified. Dental Cosmos 95: 1024
Calamia JR (1983) Etched porcelain facial
veneers: a new treatment modality based
on scientific and clinical evidence. NY J
Dent 53: 255–259
Cattell MJ, Chadwick TC, Knowles JC (2001)
Flexural strength optimisation of a leucite
reinforced glass ceramic. Dent Mater 17: 21
Chadwick B (2004) Good short-term survival
of IPS-Empress crowns. Evid Based Dent
5: 73
Christensen G (1985) Veneering of teeth. Dent
Clin N Am 29: 373
Clyde G (1988) Porcelain veneers: a
preliminary review. Brit Dent J 164: 9
Duret F, Blouin J-L, Duret B (1988) CAD–CAM
in dentistry. J Am Dent Assoc 117: 715
Grossman DG (1985) Cast glass ceramics.
Dent Clin N Am 29: 725
Horn H (1983) Porcelain laminate veneers
bonded to etched enamel. Dent Clin N Am
27: 671
MacCulloch (1968) Advances in dental
ceramics. Brit Dent J 142: 361
Mörmann WH, Bindl A (1997) The new
creativity in ceramic restorations: dental
CAD–CAM. Quintessence Int 27: 821
Peumans M, Van Meerbeek B, Lambrechts P
(2000) Porcelain veneers: a review of the
literature. J Dent 28: 163
Pincus CR (1938) Building mouth personality.
J Calif Dent Assoc 14: 125–129
Qualtrough AJE, Piddock V (1999) Recent
advances in ceramic materials and systems
for dental restorations. Dental Update
26: 65
Ritter A, Baratieri LN (1999) Ceramic
restorations for posterior teeth:
Guidelines for the clinician. J Esthet
Dent 11: 72
Rochette AL (1975) A ceramic restoration
bonded by etched enamel and resin to
fractured incisors. J Prosthet Dent
33: 287
Toh CG, Setcos JC, Weinstein AR (1987)
Indirect laminate veneers: an overview.
J Dent 15: 117

<!-- PDF page 229 (printed p. 214) -->

This page intentionally left blank
