Repository: endoking5792/dental-study-material

# Introduction to Dental Materials — 4th Edition

Chapter-wise Markdown conversion from the supplied PDF.

- Author: Richard van Noort, with contributions by Michele E. Barbour
- Edition: Fourth Edition
- Year: 2013
- Source: `Introduction to Dental Materials-4th.ed.pdf`
- Chapters/units: 26

Each Markdown file corresponds to one numbered chapter/unit in the book. PDF-page markers are retained to make the Markdown easier to cross-reference with the source PDF.

File: textbooks/Dental Materials/Introduction_to_Dental_Materials_4th_Edition_Chapterwise_MD/3_9_stainless_steel.md
# 3.9 Stainless steel

**Introduction to Dental Materials, 4th Edition — Richard van Noort (2013)**

<!-- PDF page 246 (printed p. 231) -->

| 3.9 |
INTRODUCTION
Most of us are familiar with stainless steel as a widely used quality
product for both domestic and industrial applications. However, it is
also extensively used in medical and dental applications, such as for
the production of dental instruments, e.g. scalpel blades and forceps,
orthodontic wires, denture bases and partial denture clasps, endodon-
tic posts and as stainless steel crowns for the treatment of severely
decayed primary molars. The material has generally been heavily
worked to give it the desired shape and is therefore defined as a
wrought alloy.
A wrought alloy distinguishes itself from the many casting alloys
used for the construction of crowns and bridges in that it is a cast alloy
which has been formed by mechanical processing such as rolling, extrusion
or drawing to give it a new desired shape. When this is done at a low
temperature, the mechanical processing is known as cold working,
by which the metal is simultaneously shaped and strengthened
(Figure 3.9.1). If the process is carried out at high temperatures, this
is called hot working and generally involves shaping without strength-
ening. No strengthening occurs because the metal continually recrys-
tallizes and the amount of deformation that can be performed is
virtually limitless.
Many alloys besides stainless steel are available in wrought form,
such as gold alloys for posts and denture clasps, Ni–Ti alloys for
orthodontic wires and endodontic files, and Co–Cr–Ni alloys for
denture clasps and orthodontic wires. However, only stainless steel
will be considered in detail in this chapter.
Steels are available in a wide variety of compositions, with each
having very specific properties that are carefully tailored to suit their
particular application. One feature of steels that makes them such
popular materials is the enormous range of mechanical properties that
can be obtained with only small changes in composition. A compari-
son of steel to other products is shown in Table 3.9.1. The steel wires
show a wide range of strengths, which the other materials cannot
match.
Before the introduction of stainless steels in dentistry (generally in
the early 1930s), the only metal that was felt to have good enough
corrosion resistance to allow it to be used in the mouth was gold.
Stainless steel possesses a high tensile strength, and is used to form
springs in removable orthodontic appliances. It is also used in fixed
appliances for construction of bands, brackets and arch wires. In fact,
virtually all the components for fixed appliances used in orthodontics
can be constructed out of stainless steel.
Orthodontic wire is made from what is known as austenitic stain-
less steel. This is a form of steel that can be readily shaped into a
wire by rolling and subsequent extrusion through dies. This elongates
the grains into long fibrous structures which run in the direction of
the wire.
More specifically, the material used for orthodontic wires is known
as a stabilized austenitic stainless steel. The best way of describing this
material is to take the raw material, iron, and develop it, step by step,
into the final product. Along the way, the different types of steel will
be explored and their particular applications considered.
IRON
Iron is an allotropic material, i.e. it undergoes two solid-state phase
changes with temperature. At room temperature, pure iron has a body-
centred cubic (BCC) structure, known as the α-phase. This structure
is stable up to a temperature of 912°C, where it transforms to a face-
centred cubic (FCC) structure, the γ-phase.
At 1390°C the FCC iron reverts back to BCC, and retains this struc-
ture until it melts at 1538°C. These changes are accompanied by
changes in the volume of the iron (Figure 3.9.2).
STEEL
Steel is an alloy of iron and carbon, in which the carbon content must
not exceed 2%. Iron with a carbon content greater than 2% is classified
as a cast iron and will not be considered here.
Carbon steels
Carbon steel is an alloy of only iron and carbon. In its BCC form,
when small amounts of carbon are dissolved in the iron, the material
is known as α-iron or ferrite.
Stainless steel
Chapter 3.9

<!-- PDF page 247 (printed p. 232) -->

Section
Laboratory and related dental materials
| 3 |
The solubility of the carbon in this BCC structure is very low com-
pared with that in the FCC structure, being a maximum of 0.02 wt %
at 723°C and only 0.005 wt % at room temperature. This is despite
the greater unoccupied volume in BCC (packing factor 68%) com-
pared to FCC (74%).
The FCC form of the material has a considerably higher solubility
of carbon, of up to 2.11%. The reason for this is that the largest inter-
stitial holes in BCC iron (diameter 0.072 nm) are smaller than those
in FCC iron (diameter 0.104 nm). This FCC form of the steel is known
as austenite.
Both of these forms of steel are relatively soft and ductile; in par-
ticular, the austenite is readily shaped at elevated temperatures by hot
forging and rolling operations.
When the limit of solubility for the carbon is exceeded for either of
these forms of steel, the excess carbon precipitates out as Fe3C, which
is a hard and brittle phase, given the name cementite. The various
phases in the iron–cementite system are presented in the partial equi-
librium phase diagram in Figure 3.9.3.
Hyper- and hypo-eutectoid steels
At a carbon concentration of 0.8%, the alloy shows a transformation
at 723°C from the single-phase austenite to a two-phase structure
consisting of ferrite and cementite:
γ → α + Fe3C
austenite → ferrite + cementite
This solid transformation is defined as a eutectoid, as distinct from
a eutectic, which is a transformation of a single liquid phase directly
into two solid phases (see Chapter 1.4).
Steels with a carbon content of exactly the eutectoid composition
are called eutectoid steels. Those with a carbon content of greater than
0.8% are hyper-eutectoid steels, and are used in the manufacture of burs
and cutting instruments, while those with a carbon content of less
than 0.8% are hypo-eutectoid steels, and are used in the manufacture of
dental instruments such as forceps.
The eutectoid transformation is very important in the production
of steels because a number of interesting things can happen when a
carbon steel is cooled from its austenitic high-temperature condition
to room temperature.
Slow cooling
On slow cooling, the changes in structure for a 0.8% carbon steel are
as predicted from the equilibrium phase diagram. The austenite is
converted into a mixture of ferrite and cementite, which is described
as pearlite (Figure 3.9.4). However, cooling is not usually carried out
slowly, but involves rapid cooling by immersing the object into cold
water in a process that is known as quenching.
Rapid cooling
When austenite is quenched in water, the ferrite and cementite
cannot form because there is not enough time for diffusion and
Figure 3.9.1  The effect of cold working on the mechanical properties
of a metal. Note the reduction in ductility (↔) as the yield stress (σy) is
increased
σ y
σy
σ y
Table 3.9.1  A comparison of fracture or yield strengths of
steels with other materials
Material
Fracture or yield strength (MPa)
Steel wire
300–2800
Bulk steel
300–800
Iron
150–200
Brass
200–400
Aluminium alloys
200–600
Copper alloys
300–600
Titanium alloys
600–1100
Glass
50–150
Carbon fibre
2200–2800
Figure 3.9.2  The volume change of pure iron with temperature.
BCC, body-centred cubic; FCC, face-centred cubic
Figure 3.9.3  The Fe–Fe3C system

<!-- PDF page 248 (printed p. 233) -->

Chapter
Stainless steel
233
| 3.9 |
manganese), the two of greatest importance for dentistry are chro-
mium and nickel for the production of stainless steel.
Stainless steel is an alloy of iron that is resistant to corrosion. This
was discovered accidentally in the UK during the early part of the
First World War. At the time, a Sheffield metallurgist named Brearley
was working on steels for armament construction. A rejected billet
of a steel alloy was left out in the work’s yard for some months,
and he subsequently observed that the billet had not rusted in the wet
weather. This turned out to be due to its high chromium content.
The possibilities presented by the alloy were recognized, and it was
patented in 1917. The addition of chromium to the carbon steel
improves the corrosion resistance of the metal by forming a protective
surface coating of chromium oxide. For this to be fully effective, the
chromium content of the alloy has to exceed 11%.
Austenitic stainless steel
The addition of 8% nickel prevents the transformation of austenite to
martensite on cooling, such that the austenite becomes stable at room
temperature when cooled rapidly. Slow cooling would again allow the
formation of ferrite and cementite, but, since this is a diffusion-
controlled process, the rapid cooling by quenching prevents these
phases from forming.
There are essentially three forms of stainless steel used for dental
applications (Table 3.9.2).
The ferritic steels are used mainly for the production of tools,
whereas austenitic stainless steels have a very wide application and are
used in orthodontic wires, autoclaves, table tops and cabinets. The
martensitic steels are primarily used for cutting instruments.
The attraction of the austenitic stainless steel is that it is highly
malleable and so can be readily shaped for a wide variety of purposes.
The alloy cannot be heat-treated to change the properties in the way
that martensitic and ferritic steels can, but it can be cold-worked to
improve the yield stress (although this will be at the expense of the
ductility). Nevertheless, it is this ability of austenitic stainless steel to
be made with a wide variety of mechanical properties whilst maintain-
ing its corrosion resistance in the mouth that has made it such an
attractive material for orthodontic applications.
rearrangement of the atoms. Instead, a very rapid transformation
occurs to a body-centred tetragonal structure, which is rather like a
distorted BCC. This form of steel is described as martensite, and is
extremely hard and brittle. (In fact, it is far too hard and brittle for
any practical purposes.) Nevertheless, this transformation can be put
to good use because, by reheating to a temperature in the range of
200–450°C and then cooling rapidly, it is possible to transform the
martensite into pearlite (ferrite + cementite). The degree of conversion
can be carefully controlled by the temperature and duration of the
heat treatment, a process known as tempering (Figure 3.9.5).
For cutting instruments, a hyper-eutectoid steel (carbon content
>0.8%) is generally used because it combines the hard martensite with
a large presence of the hard cementite, such that a cutting edge can
be produced which does not blunt readily. For instruments such as
forceps, the brittle nature of hyper-eutectoid steel would be unaccept-
able and a lower carbon content is present, as in the hypo-eutectoid
steels (carbon content <0.8%). This allows the formation predomi-
nantly of the more ductile ferrite, while the hardness is controlled by
the presence of martensite and much lower amounts of cementite.
STAINLESS STEEL
Although many other elements can be added to the basic carbon
steels to improve the properties (e.g. molybdenum, silicon, cobalt,
Figure 3.9.4  The structure of pearlite, which is a laminar mixture of
ferrite and cementite
Figure 3.9.5  Heat treatment known as tempering of martensitic steels to
control the mechanical properties
Excessive heating up of cutting instruments (e.g. cutting blades in a
bunsen flame) will result in a loss of hardness due to changes in the
microstructure.
CLINICAL SIGNIFICANCE
Table 3.9.2  Three forms of stainless steel that are used in
dental applications
Cr (%)
Ni (%)
C (%)
Ferritic
11.5–27
0
0.2 (max.)
Austenitic
16–22
7–22
0.25
Martensitic
11.5–17
0–2.5
0.15–0.25
The chromium content of a steel must exceed 11% for it to be
designated as a stainless steel.
CLINICAL SIGNIFICANCE
For intra-oral applications, we are concerned almost exclusively
with the austenitic variety of steel, and the alloy most used is 18/8
stainless steel, which is composed of 18% chromium, 8% nickel and
0.2% carbon.
CLINICAL SIGNIFICANCE

<!-- PDF page 249 (printed p. 234) -->

Section
Laboratory and related dental materials
| 3 |
Properties
Austenitic stainless steels are favoured for orthodontic applications
because of their excellent corrosion resistance in the biological envi-
ronment, the wide range of mechanical properties available and the
ease with which they can be joined by soldering or electrical resistance
welding.
Mechanical properties
Depending on the degree of cold working carried out by the manu-
facturer in forming the orthodontic wire, a range of mechanical prop-
erties are produced (see Table 3.9.3). It is important to select the
appropriate type for the application in mind.
If little shaping, i.e. cold working by bending, is needed, a hard or
extra-hard stainless steel wire can be selected. If, on the other hand,
a lot of shaping is required, then one needs to start with a soft alloy,
as it will work-harden on bending.
Soldering and welding
Since the fabrication of appliances often requires the joining of sepa-
rate components by soldering or welding, the heat produced can have
an extremely detrimental effect on the properties of stainless steel.
Therefore, techniques must be designed to avoid prolonged exposure
of the components to high temperatures.
Hard soldering
Stainless steel components are generally joined by ‘hard soldering’
as distinct from ‘soft soldering’, the latter involving the use of low
melting point alloys such as Sn–Pb alloys. Hard soldering may be
carried out with gold or silver alloys, which are sufficiently corrosion-
resistant. Since gold-alloy solders must contain at least 45% gold to
ensure a low enough melting temperature, silver solders are preferred
on cost grounds. The composition of silver solders used in orthodon-
tics is approximately 50% silver, 16% each of copper, cadmium and
zinc, and 3% nickel.
There are two basic methods of producing the heat that is necessary
to melt the solder: the gas blow torch and electrical resistance welding.
Gas soldering has the advantage of requiring only low-cost equip-
ment. The apparatus for electrical resistance soldering is considerably
more expensive and requires greater skill in its use, but has the advan-
tage that the heat is much more localized.
Stabilized austenitic stainless steel
Although it is common practice for most wrought alloys to be given
a stress-relief anneal, this is not possible with the austenitic stainless
steels due to microstructural changes that occur at the annealing
temperature.
Formation of chromium carbides
At temperatures in excess of 500°C, chromium and carbon react
to form chromium carbides, which precipitate at the grain bounda-
ries, causing brittle behaviour. Also, the corrosion resistance is
decreased due to depletion of the central regions of the crystals of
chromium, which has migrated to the boundaries to form the carbides
(Figure 3.9.6).
This process is known as weld decay, since it was first noticed as a
problem when welding sheets of steel. The problem can be overcome
by adding titanium to the alloy, which has the effect that the carbon
preferentially reacts with the dispersed titanium such that the chro-
mium remains where it is at its most effective. This produces what is
known as stabilized austenitic stainless steel.
Transformation to ferrite and cementite
The austenite is formed by rapid cooling from elevated temperatures
so as to prevent the formation of cementite and ferrite. Raising the
temperature allows diffusion of the atoms, such that these other
phases can form.
This formation of other phases is an irreversible process unless the
material temperature is raised above the eutectoid and then quenched
to room temperature to reform austenitic steel.
However, the annealing process allows recrystallization and the
formation of the chromium carbides, which impairs the corrosion
resistance.
Recrystallization
If the temperature is raised above the eutectoid temperature, recrystal-
lization of the metal takes place, and the long, fibrous grains which
are produced by rolling and drawing during fabrication of the wire
become transformed into large, equiaxed grains.
If this happens, the material will have softened and the springy
properties of the wire will have been lost and cannot be restored. The
rate at which this occurs is controlled by time and temperature.
Figure 3.9.6  Weld decay due to overheating of the alloy
Table 3.9.3  Mechanical properties of a range of stainless steels
used for orthodontic appliances
0.2%
proof
stress
(MPa)
Young’s
modulus
(GPa)
Elongation
(%)
Hardness
(BHN)
Soft
280
200
50
170
Hard
1050
200
6
250
Extra-hard
1450
230
1
350
BHN, Brinell hardness number
If too hard a wire is selected to begin with, there is a danger that the
wire will fracture on bending due to the loss of ductility.
CLINICAL SIGNIFICANCE
Dental products made from stainless steel should not be heated
above 500°C.
CLINICAL SIGNIFICANCE

<!-- PDF page 250 (printed p. 235) -->

Chapter
Stainless steel
235
| 3.9 |
of these varieties of wrought alloy wire used in orthodontics are pre-
sented in Table 3.9.4.
The stiffness is a function of both the wire diameter and the elastic
modulus of the material, and determines the amount of force applied
to a tooth. For materials with a high elastic modulus, thinner wires
can be used than for materials with a low elastic modulus. However,
the thinner the wire, the more likely it is to suffer from permanent
deformation and loss of applied force to the tooth. A high stiffness is
desirable when rapid large forces need to be applied to cause a tooth
to move, whereas flexible wires applying a low force need to be used
when slow movement of a tooth is desired.
The resilience of the wire is a measure of its ability to undergo large
deflections without causing permanent deformation. It is given by the
ratio of yield stress and modulus of elasticity such that a combination
of low modulus and high yield strength would be ideal.
SUMMARY
Stainless steel is widely used for intra-oral appliances, particularly in
orthodontics. The advantages with stainless steels are high tensile
strength and good corrosion resistance, along with the ability to be
readily formed into complex shapes. The material has some limita-
tions in that it is rapidly work-hardened and detrimental changes in
properties can occur if excessively high temperatures are applied.
It is important to realize that the interface between a silver solder
and stainless steel is more mechanical than alloying. An adequate
amount of solder must therefore be used, and excessive finishing and
polishing should be avoided, as this will weaken the joint.
Spot welding
When an electrical current is passed through a metal, it causes the
metal to heat up. Spot welding involves the localized application of
heat to the component to be joined by the use of a high current at
low voltage. If, at the same time, pressure is applied at the point where
the two parts are to be joined, recrystallization occurs across the joint
and the two parts are fused together.
Note that the metal does not melt. In fact, if the metal is excessively
heated and melting does occur, the joint is considerably weakened. In
order to avoid this problem, as well as that of weld decay, welding
time is kept to 1/50th of a second.
Basically, a welder is a set of electrodes that are brought together
under pressure, and which are directly connected to the secondary
winding of a pulse transformer. A timer is used to limit the duration
of the welding cycle.
Most of the separate components of fixed appliances are joined by
spot welding, although the need for this has reduced in recent years
with the introduction of complex prefabricated components. However,
both spot welding and soldering are still extensively used for the repair
and construction of appliances.
OTHER ALLOYS
Other alloys that may be used for orthodontic appliances include gold
alloys, Co–Cr alloys, Ni–Ti alloys and β–Ti alloys. The relative merits
Table 3.9.4  Relative merits of alloys for orthodontic applications
Material
Stiffness
Resilience
Ductility
Ease of soldering or welding
Stainless steel
High
Good
Adequate
Reasonable
Gold alloy
Medium
Adequate
Adequate
Easy
Co–Cr alloy
High
Good
Low
Difficult
Ni–Ti alloy
Low
Very high
Poor
Difficult
β–Ti alloy
Medium
High
Adequate
Difficult
Selection of the orthodontic wire with the correct stiffness is
extremely important.
CLINICAL SIGNIFICANCE
FURTHER READING
Burstone CJ, Goldberg J (1983) Maximum
forces and deflections from orthodontic
appliances. Am J Orthodont 84: 95–103
Cohen BI, Penugonda B, Pagnillo MK (2000)
Torsional resistance of crowns cemented to
composite cores involving three stainless
steel endodontic post designs. J Prosthet
Dent 84: 38
Fayle SA (1999) UK National Clinical
Guidelines in Paediatric Dentistry. Stainless
steel preformed crowns for primary molars.
Faculty of Dental Surgery, Royal College of
Surgeons. Int J Paediatr Dent 9: 311
Kapila S, Sachdeva R (1989) Mechanical
properties and clinical applications of
orthodontic wires. Am J Orthod Dentofacial
Orthop 96: 100
Oltjen JM, Duncanson MG Jr, Ghosh J (1997)
Stiffness-deflection behaviour of selected
orthodontic wires. Angle Orthod 67: 209
Purton DG, Love RM (1996) Rigidity and
retention of carbon fibre versus stainless
steel root canal posts. Int Endod J
29: 262
Soxman JA (2000) Stainless steel crown and
pulpotomy: procedure and technique for
primary molars. Gen Dent 48: 294
Thompson A (2000) An overview of nickel-
titanium alloys used in dentistry. Int Endod
J 33: 297
Vallittu PK (1996) Fatigue resistance and stress
of wrought-steel wire clasps. J Prosthodont
5: 186
Waldmeier MD, Grasso JE, Norberg GJ (1996)
Bend testing of wrought wire removable
partial denture alloys. J Prosthet Dent
76: 559
Waters NE (1975) Properties of wire. In: Von
Frauenhofer JA (ed.) Scientific aspects of
dental materials, pp. 2–15. Butterworth,
Sevenoaks, UK
Waters NE (1992) Superelastic nickel-titanium
wires. Br J Orthod 19: 319

<!-- PDF page 251 (printed p. 236) -->

This page intentionally left blank
