Repository: endoking5792/dental-study-material

# Dental Study Material (MDS)
Textbook-sourced study notes with page-cited references.
- Module 1 — Conservative & Restorative Dentistry
- Module 2 — Endodontics (8 sub-modules)
- Module 3 — Dental Materials & Material Science

`markdown/` = Obsidian-ready notes; `docx/` = original Word files.

## Textbooks
`textbooks/` holds the source textbooks as chapterwise Markdown (Conservative Dentistry, Endodontics, Dental Materials). Study notes link to their source books and to matching chapters via the topic hubs in `markdown/_Topic Hubs/`. Open the repo folder as an Obsidian vault (or copy `markdown/` + `textbooks/` into one) to use the graph view.

File: textbooks/Dental Materials/McCabe_Applied_Dental_Materials_Chapterwise/07_Chapter_6_Metals_and_Alloys.md
# Chapter 6: Metals and Alloys


### 6.1 Introduction


### 6.2 Structure and properties of metals

Chapter 6
Metals and Alloys
and is initiated at speciﬁ c sites called nuclei. The 
nuclei are generally formed from impurities within 
the molten mass of metal (Fig. 6.1a). Crystals 
grow as dendrites or spherulites, which can be 
described as three-dimensional, structures ema-
nating from the central nucleus (Fig. 6.1b). Crystal 
growth continues until all the material has solidi-
ﬁ ed and all the dendritic or spherical crystals are 
in contact (Fig. 6.1c). Each crystal is known as a 
grain and the area between two grains in contact 
is the grain boundary.
After crystallization, the grains have approxi-
mately the same dimensions in each direction, 
measured from the central nucleus. They are not 
perfectly spherical or cubic however, nor do they 
conform to any other geometric shape. They are 
said to have an equiaxed grain structure. A change 
from an equiaxed structure to one in which the 
grains have a more elongated, ﬁ brous structure 
can cause important changes in mechanical 
properties.
The atoms within each grain are arranged in a 
regular three-dimensional lattice. There are several 
possible arrangements such as cubic, body-centred 
cubic and face-centred cubic as shown in Fig. 6.2. 
The arrangement adopted by any one crystal 
depends on speciﬁ c factors such as atomic radius 
and charge distributions on the atoms. Although 
there is a tendency towards a perfect crystal struc-
ture, occasional defects occur, as illustrated, two-
dimensionally, in Fig. 6.3. Such defects are 
normally referred to as dislocations and their 
occurrence has an effect on the ductility of the 
metal or alloy. When the material is placed under 
a sufﬁ ciently high stress the dislocation is able to 
move through the lattice until it reaches a grain 
boundary. The plane along which the dislocation 
moves is called a slip plane and the stress required 
to initiate movement is the yield stress.
In practical terms, the application of a stress 
greater than the yield stress causes the material to 
6.1 Introduction
Metals and alloys have many uses in dentistry. 
Steel alloys are commonly used for the construc-
tion of instruments and of wires for orthodontics. 
Gold alloys and alloys containing chromium are 
used for making crowns, inlays and denture bases 
whilst dental amalgam, an alloy containing 
mercury, is the most widely used dental ﬁ lling 
material.
With the exception of mercury, metals are gen-
erally hard and lustrous at ambient temperatures, 
and have crystalline structures in which the atoms 
are closely packed together. Metals are opaque 
and are good conductors of both heat and 
electricity.
The shaping of metals and alloys for dental use 
can be accomplished by one of three methods, 
namely, casting, cold working or amalgamation. 
Casting involves heating the material until it 
becomes molten, when it can be forced into an 
investment mould which has been prepared from 
a wax pattern. Cold working involves mechanical 
shaping of the metal at relatively low tempera-
tures, taking advantage of the high values of 
ductility and malleability possessed by many 
metals. Some alloys can be mixed with mercury 
to form a plastic mass which gradually hardens 
by a chemical reaction followed by crystallization. 
The material is shaped by packing it into a tooth 
cavity whilst still in the plastic state. This speciﬁ c 
technique of shaping by amalgamation is dealt 
with in detail in the chapter devoted to dental 
amalgam (Chapter 21).
6.2 Structure and properties of metals
Crystal structure
Metals usually have crystalline structures in the 
solid state. When a molten metal or alloy is cooled, 
the solidiﬁ cation process is one of crystallization 
53

<!-- PDF page 62 -->

54  Chapter 6
generally harder and have higher values of yield 
stress than those with coarser grain structure. 
Hence it can be seen that material properties can 
be controlled to some extent by controlling the 
grain size.
As stated in Chapter 2, the yield stress is not 
easily determined experimentally. The propor-
tional limit is therefore often used as an indication 
of yield stress. Alternatively the proof stress is 
used. The proof stress is the stress required to 
produce a certain level of permanent strain. For 
example the 0.2% proof stress indicates the stress 
required to produce a strain of 0.002.
Fig. 6.1 Diagram illustrating crystallization of a metal (a) 
from nuclei, (b) through dendritic growth, (c) to form 
grains.
Fig. 6.2 Some possible arrangements of atoms in metals 
and alloys: (a) cubic structure; (b) face-centred cubic; (c) 
body-centred cubic.
Fig. 6.3 (a) Simplified, diagrammatic indication of an 
imperfection in a crystal structure. (b) Under the influence 
of sufficient force atoms may move to establish a more 
perfect arrangement.
be permanently deformed as a result of movement 
of dislocations. Depending upon the circum-
stances, this can be a disadvantage or, alterna-
tively, may be used to advantage, as in the 
formation of wires.
Grain boundaries form a natural barrier to the 
movement of dislocations. The concentration of 
grain boundaries increases as the grain size 
decreases. Metals with ﬁ ner grain structure are

<!-- PDF page 63 -->

Metals and Alloys  55
A ﬁ ne grain structure can be achieved by rapid 
cooling of the molten metal or alloy following 
casting. This process, often referred to as quench-
ing, ensures that many nuclei of crystallization are 
formed, resulting in a large number of relatively 
small grains as shown in Fig. 6.4a. Slow cooling 
causes relatively few nuclei to be formed which 
results in a larger grain size as shown in Fig. 6.4b. 
Some metals and alloys are said to have a reﬁ ned 
grain structure. This is normally a ﬁ ne grain struc-
ture which is achieved by seeding the molten 
material with an additive metal which forms 
nuclei for crystallization.
Cold working
In the previous section it was mentioned that per-
manent deformation takes place on the applica-
tion of a sufﬁ ciently high force, due to the 
movement of dislocations along slip planes. For 
an applied tensile force the maximum degree of 
extension is a measure of the ductility of the metal 
or alloy. For an applied compressive force the 
maximum degree of compression is a measure of 
malleability. These changes occur when the stress 
is greater than the yield stress and at relatively low 
temperatures. Such cold working not only pro-
duces a change in microstructure, with disloca-
tions becoming concentrated at grain boundaries, 
but also a change in grain shape. The grains are 
no longer equiaxed but take up a more ﬁ brous 
structure (Fig. 6.5a). The properties of the mate-
rial are altered, becoming harder and stronger 
with a higher value of yield stress. The ductility 
or malleability is decreased because the potential 
for further cold working is reduced. Cold working 
is sometimes referred to as work hardening due to 
the effect on mechanical properties. When mechan-
ical work is carried out on a metal or alloy at a 
more elevated temperature it is possible for the 
metal object to change shape without any altera-
tion in grain shape or mechanical properties (Fig. 
6.5b). The temperature below which work hard-
ening is possible is termed the recrystallization 
temperature. Examples of cold working in den-
tistry include the following.
(1) The formation of wires, in which an alloy is 
forced through a series of circular dies of 
gradually decreasing diameter. The resulting 
ﬁ brous grain structure is responsible for the 
special springy properties possessed by most 
wires.
(2) The bending of wires or clasps during the 
construction and alteration of appliances.
(3) The swaging of stainless steel denture bases.
Since metals and alloys have ﬁ nite values of 
ductility or malleability there is a limit to the 
amount of cold working which can be carried out. 
Attempts to carry out further cold working beyond 
this limit may result in fracture. This limitation 
Fig. 6.4 Control of metallic grain size by controlling the 
rate of cooling from the melt. (a) Rapid cooling – more 
nuclei, smaller grains. (b) Slow cooling – fewer nuclei, 
larger grains.
Fig. 6.5 Mechanical work carried out on a sample of 
metal or alloy. (a) Below the recrystallization temperature 
– produces a fibrous grain structure. (b) Above the 
recrystallization temperature – retains an equiaxed grain 
structure.

<!-- PDF page 64 -->


### 6.3 Structure and properties of alloys

56  Chapter 6
should be remembered when carrying out altera-
tions to clasps constructed from low-ductility 
alloys.
If a cold-worked metal or alloy with a ﬁ brous 
grain structure is heated to above its recrystalliza-
tion temperature it gradually reverts to an 
equiaxed form and becomes softer with a lower 
value of yield stress but a higher ductility. Hence, 
recrystallization can be used as a softening heat 
treatment. In many applications of wrought alloys 
however, it is something which must be avoided 
because of the adverse effect on mechanical prop-
erties. If the material is maintained above the 
recrystallization temperature for sufﬁ cient time, 
diffusion of atoms across grain boundaries may 
occur, leading to grain growth. The effect of grain 
size on mechanical properties has already been 
discussed and it is clear that grain growth should 
be avoided if the properties are not to be adversely 
affected.
Cold working may cause the formation of inter-
nal stresses within a metal object. If these stresses 
are gradually relieved they may cause distortion 
which could lead to loss of ﬁ t of, for example, an 
orthodontic appliance. For certain metals and 
alloys the internal stresses can be wholly or partly 
eliminated by using a low temperature heat treat-
ment referred to as stress relief annealing. This 
heat treatment is carried out well below the recrys-
tallization temperature and has no deleterious 
effect on mechanical properties since the ﬁ brous 
grain structure is maintained.
6.3 Structure and properties of alloys
An alloy is a mixture of two or more metals. 
Mixtures of two metals are termed binary alloys, 
mixtures of three metals ternary alloys etc. The 
term alloy system refers to all possible composi-
tions of an alloy. For example the silver–copper 
system refers to all alloys with compositions 
ranging between 100% silver and 100% copper.
In the molten state metals usually show mutual 
solubility, one within another. When the molten 
mixture is cooled to below the melting point one 
of four things can occur.
(1) The component metals may remain soluble 
in each other forming a solid solution. The solid 
solution may take one of three forms. It may be a 
random solid solution in which the component 
metal atoms occupy random sites in a common 
crystal lattice. Another possibility is the formation 
of an ordered solid solution in which component 
metal atoms occupy speciﬁ c sites within a common 
crystal lattice. The third type of solid solution is 
the interstitial solid solution in which, for binary 
alloys, the primary lattice sites are occupied by 
one metal atom and the atoms of the second com-
ponent do not occupy lattice sites but lie within 
the interstices of the lattice. This is normally found 
where the atomic radius of one component is 
much smaller than that of the other.
Solid solutions are generally harder, stronger 
and have higher values of elastic limit than the 
pure metals from which they are derived. This 
explains why pure metals are rarely used. The 
hardening effect, known as solution hardening, is 
thought to be due to the fact that atoms of differ-
ent atomic radii within the same lattice form a 
mechanical resistance to the movement of disloca-
tions along slip planes.
(2) The component metals may be completely 
insoluble in the solid state. Examination of a 
binary alloy of two metals, A and B, showing this 
behaviour reveals the presence of some areas con-
taining pure metal A and others containing pure 
metal B. This type of alloy is susceptible to elec-
trolytic corrosion, as described in Section 2.7, 
particularly if the component metals have widely 
differing electrochemical potentials. Complete 
insolubility of two metals is rarely encountered in 
practice.
(3) The two metals may be partially soluble in 
the solid state. For metals A and B two distinct 
phases exist within the solid state. One phase con-
sists of a solid solution of metal B in metal A, 
whilst the other phase consists of a solid solution 
of A in B. There is a limit to the solubility of the 
two metals one within the other in each of the two 
types of grain. The solubility is temperature 
dependent and normally decreases markedly as 
the temperature is reduced from the melting point 
down to room temperature. These partially soluble 
solid solutions are far more commonly encoun-
tered than the completely insoluble material 
covered in the previous paragraph.
(4) If the two metals show a particular afﬁ nity 
for one another they may form intermetallic com-
pounds with precise chemical formulation (e.g. 
Ag3Sn). Since intermetallic compounds have spe-
ciﬁ c valence requirements there are fewer crystal

<!-- PDF page 65 -->


### 6.4 Cooling curves


### 6.5 Phase diagrams

Metals and Alloys  57
imperfections and the potential for movement 
along slip planes is reduced. Such materials there-
fore tend to be relatively hard and brittle with low 
ductility.
Most alloys have properties which are speciﬁ c 
to the particular system being considered. The 
general principles discussed for metals in the pre-
vious section, however, also hold true for most 
alloy systems. Hence, the grain size of alloys can 
be controlled by the rate of cooling from the melt. 
Alloys can be work hardened and they undergo 
recrystallization and grain growth under the 
correct conditions.
6.4 Cooling curves
Metals and alloys are sometimes characterised 
using cooling curves. The material is heated till 
molten then allowed to cool and a plot of tem-
perature against time is recorded, as shown in Fig. 
6.6. For a pure metal (Fig. 6.6a) the cooling curve 
displays a distinct plateau region at the melting 
point (Tm) indicating that temperature remains 
constant over a period of time during crystalliza-
tion. With few exceptions, the cooling curves for 
alloys show no such plateau region (Fig. 6.6b). 
Crystallization begins at temperature T1, and is 
complete at temperature T2. Hence crystallization 
takes place over a range of temperatures.
For a binary solid solution alloy of two metals, 
A and B, in which the melting point of metal A is 
greater than that of metal B, the ﬁ rst material to 
crystallize, at just below temperature T1, will be 
rich in the higher melting point metal A, whilst 
the last material to crystallize, at a temperature 
just above T2, is rich in the lower melting point 
metal B. Each alloy grain can be envisaged as 
having a concentration gradient of metals; the 
higher melting metal being concentrated close to 
the nucleus and the lower melting metal close to 
the grain boundaries.
The material is said to have a cored structure. 
Such coring may inﬂ uence corrosion resistance 
since electrolytic cells may be set up on the surface 
of the alloy between areas of different alloy 
composition.
If a series of cooling curves for alloys of differ-
ent composition within a given alloy system are 
available a phase diagram can be constructed 
from which many important predictions regarding 
coring and other structural variations can be 
made.
6.5 Phase diagrams
The temperature range over which an alloy crys-
tallizes can readily be obtained from the cooling 
curve, as illustrated in Fig. 6.6b. If the tempera-
tures T1 and T2 are obtained over a range of 
compositions for an alloy system and their values 
plotted against percentage composition, a useful 
graph emerges. This is illustrated in Fig. 6.7 for a 
hypothetical solid solution alloy of metals A and 
B. The melting points of the pure metals are indi-
cated by the temperatures TmA and TmB. The 
upper and lower temperature limits of the crystal-
lization range, T1 and T2, are shown for four 
alloys ranging in composition from 80% A/20% 
B to 20% A/80% B.
Fig. 6.6 Cooling curves for (a) a pure metal, showing 
solidification at a fixed temperature and (b) an alloy 
showing solidification over a range of temperatures.

<!-- PDF page 66 -->

58  Chapter 6
The phase diagram is completed by joining 
together all the T1 points and all the T2 points, 
together with the melting points of the pure 
metals, TmA and TmB. At temperatures in the 
region above the top line, known as the liquidus 
line, the alloy is totally liquid. At temperatures in 
the region below the bottom line, known as the 
solidus line, the alloy is totally solid. At tempera-
tures in the region between the solidus and liqui-
dus lines the alloy consists of a mixture of solid 
and liquid. The composition of the solid and 
liquid phases at any temperature between T1 and 
T2 can be predicted with the aid of the phase 
diagram.
Solid solution phase diagrams
Figure 6.7 shows how the phase diagram for a 
binary solid solution alloy is constructed. The 
diagram is redrawn in Fig. 6.8 in order to illus-
trate how it may be used to predict some of the 
characteristics of the alloy. Consider, for example, 
an alloy of composition X (approximately 60% A 
and 40% B). This alloy may be rendered com-
pletely molten by heating it to a temperature 
above TL which represents the liquidus tempera-
ture for that particular composition. If the alloy 
is cooled from above TL it remains molten until 
the temperature TL is reached, when the ﬁ rst solid 
Fig. 6.7 Phase diagram of a solid solution alloy 
constructed from a series of cooling curves (Fig. 
6.6). The temperatures T1 and T2 are obtained from 
experiments using alloys of varying composition.
Fig. 6.8 Diagram illustrating how a solid solution 
phase diagram can be used to predict or explain 
certain alloy characteristics.

<!-- PDF page 67 -->

Metals and Alloys  59
begins to form. The composition of the ﬁ rst solid 
to form is given by drawing a horizontal line or 
tie line to intersect the solidus. In this case, drawing 
such a tie line reveals that the ﬁ rst solid to form 
has composition Z (approximately 90% A/10% 
B). As the alloy is cooled further, more crystalliza-
tion occurs and between temperatures TL and TS 
a mixture of solid and liquid exists. Selecting one 
temperature, TSL, within this region, the composi-
tion of both solid and liquid can be predicted, by 
noting where the tie line intersects both solidus 
and liquidus. Thus, at temperature TSL the com-
position of the solid is Y (approximately 80% 
A/20% B) and the composition of the remaining 
liquid is W (approximately 75% B/25% A). On 
further cooling, the alloy becomes completely 
solid at temperature TS. The last liquid to crystal-
lize has the composition V (approximately 80% 
B/20% A). This conﬁ rms the previous observation 
that for solid solution alloys a cored structure 
exists in which the ﬁ rst material to crystallize is 
rich in the metal with the higher melting point (A), 
whilst the last material to solidify is rich in the 
other metal (B). In the case of the alloy described, 
the variation in composition within the solidiﬁ ed 
alloy grains ranges from 90% A/10% B near the 
nuclei to 80% B/20% A at the grain boundaries. 
An indication of the degree of coring is given by 
the separation of the solidus and liquidus lines on 
the phase diagram. The potential for coring is 
greater when there is wide separation of solidus 
and liquidus lines as shown in Fig. 6.9.
The previous discussion describes what happens 
when a solid solution alloy is cooled rapidly, as 
occurs for example, during casting. With slow 
cooling the crystallization process is accompanied 
by diffusion and a random distribution of atoms 
results, with no coring. Rapid cooling quickly 
denies the alloy the energy and mobility required 
for diffusion of atoms to occur and the cored 
structure is ‘locked in’ at low temperatures. Reduc-
ing the cooling rate as a means of eliminating 
coring would be self-defeating since it would 
produce an alloy with large grain size which, 
of course, would have inferior mechanical 
properties.
The coring may markedly reduce the corrosion 
resistance of some alloys, a heat treatment is 
sometimes used to eliminate the cored structure. 
Such a heat treatment is termed a homogenization 
heat treatment. This involves heating the alloy 
to a temperature just below the solidus tempera-
ture for a few minutes to allow diffusion of atoms 
and the establishment of an homogeneous struc-
ture. The alloy is then normally quenched in order 
to prevent grain growth from occurring. An 
example of a solid solution alloy is the gold-silver 
system.
Eutectic phase diagrams
It has already been pointed out that some metals 
are completely insoluble in the solid phase and an 
alloy of such metals consists of a mixture of grains 
of the pure metal components. Phase diagrams 
may be constructed by exactly the same technique 
as that described for solid solutions – by con-
structing cooling curves and noting the tempera-
tures at which crystallization commences and is 
complete. Such a phase diagram for a hypothetical 
alloy of two metals, A and B, is shown in Fig. 
6.10. The liquidus line is given by joining points 
A, C and E, whilst the solidus is given by A B C 
D E. The temperatures TmA and TmB are again 
the melting points of the pure metals A and B. In 
the two triangular regions between the solidus and 
liquidus lines a mixture of solid and liquid exists. 
The solid is always one of the pure metals. To the 
right of point C it is always pure B and to the left 
of point C it is always pure A. The alloy with 
composition corresponding to point C is called the 
eutectic alloy and is of particular interest since it 
crystallizes at a given temperature and not over a 
range of temperatures. In this respect, the eutectic 
alloy behaves in a similar fashion to a pure metal. 
Alloys with composition close to the eutectic com-
position have narrow melting ranges and melting 
points considerably lower than those of the com-
ponent pure metals. For these reasons they are 
often used as solders.
The eutectic phase diagram can be used to 
predict composition changes during crystalliza-
tion in just the same way as the solid solution 
diagram was used. For the most simple case of the 
eutectic alloy, it solidiﬁ es at temperature TE to 
give a mixture of metals A and B. Figure 6.11 
illustrates what happens during crystallization for 
an alloy, X, not having the eutectic composition. 
On cooling, crystallization begins at temperature 
TL. The intersection of the horizontal tie line with 
the solidus indicates that the ﬁ rst material to crys-
tallize is pure metal A. At temperature T1 the alloy 
lies in the region between solidus and liquidus 
lines, indicating that a mixture of solid and liquid

<!-- PDF page 68 -->

60  Chapter 6
exists. The compositions of solid and liquid are 
given by the points of intersection of the tie line 
with the solidus and liquidus lines. Thus it can be 
seen that at T1 the solid formed is still pure metal 
A whilst the remaining liquid has composition Y. 
On cooling further to temperature T2, the solid is 
still pure metal A but the remaining liquid has 
composition Z, very close to the eutectic composi-
tion (E). Finally, on reaching temperature TE the 
eutectic mixture of metals remaining in the liquid 
phase crystallize out.
Hence, a simpliﬁ ed explanation of what happens 
during cooling is that one of the pure metals crys-
tallizes until the remaining mixture of molten 
metals has a composition equivalent to the eutec-
tic. At this stage the remaining metals crystallize 
together.
The solidiﬁ ed alloy consists of a mixture of 
insoluble metals which often has inferior corro-
sion resistance due to the potential for the estab-
lishment of electrolytic cells on the surface of the 
alloy.
The situation of complete solid insolubility as 
described above is rarely met in practice. Much 
more common is the case of limited solubility. 
Where the solubility of one metal in the other in 
the solid state is low, the behaviour of the alloy is 
similar to that of a eutectic alloy except that 
instead of grains of pure metals being produced 
we get grains of two dilute solid solutions.
Fig. 6.9 Diagram to show how the extent 
of coring depends on the separation of 
solidus and liquidus line. (a) Solidus and 
liquidus widely separated. Extensive coring 
as illustrated by arrows. (b) Solidus and 
liquidus closer together resulting in less 
extensive coring.

<!-- PDF page 69 -->


### 6.6 Suggested further reading

Metals and Alloys  61
Fig. 6.10 Phase diagram of an alloy of two metals 
(A and B) which are completely insoluble in the 
solid phase. The alloy with compositions equivalent 
to point C is termed a eutectic alloy. The type of 
phase diagram is sometimes called a eutectic phase 
diagram.
Fig. 6.11 Diagram illustrating how a eutectic phase 
diagram can be utilized.
Other alloy systems
The preceding discussion of alloy cooling curves 
and the formation of phase diagrams for solid 
solutions and eutectics illustrates how important 
information on alloy systems can be gathered and 
utilized. Every alloy system has its own distinctive 
phase diagram which can be used to characterise 
that system. The principles behind the use of such 
diagrams are the same as those described here.
In the following chapters, speciﬁ c alloy systems 
used in dentistry are discussed and some of their 
properties are illustrated with the aid of phase 
diagrams where necessary. In some cases, struc-
tural transitions of alloys occur, not during crys-
tallization, but within the solid phase. Such 
solid–solid transitions complicate phase diagrams 
by adding more lines but do not alter the way in 
which the diagrams are used.
6.6 Suggested further reading
Cottrell, A. (1975) An Introduction to Metallurgy. 
Edward Arnold, London.

<!-- PDF page 70 -->

File: textbooks/Dental Materials/McCabe_Applied_Dental_Materials_Chapterwise/08_Chapter_7_Gold_and_Alloys_of_Noble_Metals.md
# Chapter 7: Gold and Alloys of Noble Metals


### 7.1 Introduction


### 7.2 Pure gold fillings (cohesive gold)

Chapter 7
Gold and Alloys of Noble Metals
by the application of a mechanical vibrator. The 
use of an automatic mallet involves the applica-
tion of a relatively large force at infrequent inter-
vals, whereas a pneumatic or electrically driven 
condenser delivers much lighter, but more fre-
quent blows. Care must be taken not to overheat 
the ﬁ lling during the ﬁ nishing procedures where 
the occlusal contour of the tooth is ‘carved’ using 
rotary ﬁ nishing instruments then polished. Marked 
heating can cause damage to the pulp. The tooth 
and its supporting structures must withstand the 
fairly harsh treatment they receive during conden-
sation without becoming damaged. Fortunately, 
both the dentine and periodontal membrane are 
fairly resilient.
The mechanical properties of the pure gold 
ﬁ lling depend on the amount of cold working 
carried out on the material. The degree of work 
hardening depends on the pressure applied during 
condensation and the length of time for which the 
material is condensed. Practical limitations of time 
and the pressure which can be tolerated by the 
patient restrict the hardness of the pure gold ﬁ lling 
to values similar to those for the softer (type I) 
casting gold alloys. Sandwich foils of gold and 
platinum are also available which produce a con-
densed restoration with better physical character-
istics. These can be used to produce small class II 
restorations using a similar approach.
The advantages of the gold foil ﬁ lling are that 
it is perfectly corrosion resistant and does not rely 
on a relatively soluble cement lute for retention. 
In cavities where the ﬁ lling is surrounded by tooth 
substance, or where there is little or no opposing 
force, the mechanical properties are adequate and 
the pure gold ﬁ lling offers a very durable restora-
tion. In high load bearing areas, certain properties 
of pure gold such as rigidity and elastic limit are 
insufﬁ cient to resist distortion. Apart from this, 
7.1 Introduction
In the ‘as cast’ condition, pure gold is too soft to 
maintain its shape under the forces of mastication. 
Its strength and hardness can be greatly improved 
by either cold working or alloying.
Gold is very malleable and ductile and can be 
readily cold worked. This characteristic is utilized 
in the restoration of teeth using pure gold ﬁ llings. 
Alloys of gold are commonly used for cast restora-
tions. The use of wrought gold wires is dealt with 
in a separate chapter dealing with wrought 
alloys.
7.2 Pure gold fillings (cohesive gold)
When two pieces of pure gold are pressed together, 
metallic bonds are formed at their point of contact 
and the gold is welded together, without the appli-
cation of heat. This property of cold welding is 
utilized when building up a pure gold ﬁ lling. The 
surfaces of the two pieces of gold must be per-
fectly clean to allow intimate contact and the 
applied force must be great enough to encourage 
the formation of bonds.
Cohesive gold is normally used in the form of 
a very thin gold sheet or ‘foil’, approximately 
0.001  mm thick. On condensation into the pre-
pared cavity, each layer of foil becomes welded to 
the material already condensed. It is normal prac-
tice to heat the gold foil to about 250ºC in an 
electric furnace or a gas ﬂ ame before use to remove 
any adsorbed grease or gases which would prevent 
efﬁ cient welding. The tooth to be ﬁ lled must be 
isolated from the saliva using rubber dam and 
thoroughly dried to avoid contamination during 
condensation.
Condensation or ‘plugging’ of the gold may be 
carried out by hand, with an automatic mallet, or 
62

<!-- PDF page 71 -->


### 7.3 Traditional casting gold alloys

Gold and Alloys of Noble Metals  63
the high cost of these restorations in terms of 
material used and the time taken to produce the 
restoration precludes their use in all but a minimal 
number of cases.
7.3 Traditional casting gold alloys
An indication of the composition of the tradi-
tional casting gold alloys is given in Table 7.1. The 
descriptions of the four types of dental casting 
gold alloy (types 1 to 4) are given in ISO 1562:1995 
as follows:
Type 1 
 low strength – for castings subject to 
very slight stress, e.g. inlays.
Type 2 
 medium strength – for castings subject 
to moderate stress, e.g., inlays and 
onlays.
Type 3 
 high strength – for castings subject to 
high stress, e.g. onlays, thin cast 
backings, pontics, full crowns and 
saddles.
Type 4 
 extra high strength – for castings 
subject to very high stress and thin in 
cross section, e.g. saddles, bars, clasps, 
crowns, bridges and partial denture 
frameworks.
Standards for ‘dental gold casting alloys’ require 
a noble metal content of at least 75%. It can be 
seen that the gold content or nobility decreases on 
going from the type 1 (soft) alloy to the type 4 
(extra hard) alloy. Nobility of gold alloys is often 
indicated by either a carat value or a ﬁ neness 
value. The carat value indicates the number of 
parts by weight of gold in 24 parts of alloy. Thus, 
a type 2 alloy containing 75% gold has a carat 
value of 18. The ﬁ neness value indicates the 
number of parts by weight of gold in 1000 parts 
of alloy. The type 2 alloy would have a ﬁ neness 
value of 750.
ISO 1562:1995 for dental casting gold alloys 
requires that of the minimum noble metal content 
of 75%, at least 65% shall be gold whilst the 
remaining noble metal components shall be plati-
num group metals such as platinum, palladium, 
iridium, ruthenium or rhodium. The most com-
monly used is palladium. The use of potentially 
hazardous constituents is discouraged as the man-
ufacturer is required to list all the components 
along with the percentage of each.
The increase in hardness observed when nobil-
ity decreases is primarily due to the solution hard-
ening effect of the alloying metals which all form 
solid solutions with gold. The types 3 and 4 alloys 
can be further hardened by heat treatments.
The presence of signiﬁ cant quantities of plati-
num and palladium, as in the type 4 alloys, not 
only causes considerable solution hardening but 
also leads to a widening of the separation between 
the solidus and liquidus lines of the solid solution 
phase diagram. The results of this is an increase 
in coring as explained on p. 59. The cored struc-
ture can be removed by carrying out a homogeni-
zation heat treatment. Platinum and palladium 
also signiﬁ cantly increase the melting point and 
recrystallization temperature of gold alloys, a fact 
which can be used to advantage when selecting 
alloys for components which may require 
soldering.
Zinc, which is present to a concentration of 
about 1% in most alloys, acts as a scavenger 
during casting. It is the most chemically reactive 
of all the metals used and becomes preferentially 
oxidized at the high temperatures of casting. The 
resulting zinc oxide slag can be removed from the 
molten alloy. It is normal to re-use any excess 
alloy which is left after a casting has been pro-
duced (e.g. the alloy from the sprue). Care should 
be taken when doing this to ensure that sufﬁ cient 
zinc remains to have an effective scavenging 
action. When all the zinc has been oxidized the 
other metals of the alloy, particularly copper, 
become prone to attack. In order to minimize the 
chances of this occurring it is good practice to 
Table 7.1 Typical compositions of casting gold alloys.
Type
Au (%)
Ag (%)
Cu (%)
Pt/Pd (%)
Zn (%)
1 (low strength)
85
11
 3
–
1
2 (medium strength)
75
12
10
 2
1
3 (high strength)
70
14
10
 5
1
4 (extra high strength)
65
 9
15
10
1

<!-- PDF page 72 -->

64  Chapter 7
always include some fresh alloy in each alloy melt 
prepared for casting.
Table 7.2 gives an indication of the comparative 
properties of the four types of casting gold alloys. 
Moving through the series from type 1 to type 4, 
there is an increase in hardness, strength and pro-
portional limit. The corrosion resistance decreases 
as the gold content is reduced, although for practi-
cal purposes all of the alloys may be considered 
adequate from this point of view. Ductility and 
malleability also decrease when the gold content 
is reduced. Table 7.3 gives more detailed informa-
tion regarding the properties of the alloys. It is 
interesting to note that the ability to withstand 
stress within the elastic range is given by the 0.2% 
proof stress as opposed to the proportional limit 
(see Chapter 2). The proof stress is more readily 
determined and arguably more meaningful than 
the proportional limit. It represents the stress 
required to cause a permanent deformation of a 
particular value (0.2% in this case). Table 7.4 
gives the ISO speciﬁ cation limits which apply to 
the materials.
The variation in alloy properties with composi-
tion is reﬂ ected in the applications for which the 
materials are chosen. The relatively soft, type 1 
alloys are used for inlays which are well supported 
by tooth substance and which do not have to resist 
large masticatory forces. The high values of ductil-
ity of these alloys enables them to be burnished – a 
process which improves the marginal ﬁ t of the 
inlay and increases surface hardness. The need 
to improve the ﬁ t of inlays by burnishing 
has decreased with improvements in casting 
accuracy.
The type 2 alloys are the most widely used 
alloys for inlays. They have superior mechanical 
properties when compared with the type 1 materi-
als, though at the expense of a slight decrease in 
ductility.
The type 3 (hard) alloys are used where there is 
less support from tooth substance and when 
opposing stresses are likely to be relatively high. 
Examples of the use of these materials include the 
production of crowns and inlays for high stress 
areas such as class II cavities in molars. Type 3 
alloys with a high copper content (>8%) can be 
heat treated in air at 400ºC for 10 minutes to 
produce a stable copper oxide layer on their 
surface. Chemically active adhesive luting resins 
can then be used to bond such structures to tooth 
tissue rather than relying upon mechanical reten-
tion form and a conventional luting cement for 
retention. The high platinum and/or palladium 
content of the type 3 alloys, leading to a higher 
melting point, is beneﬁ cial when constructing 
components for bridges which are joined by 
soldering.
Table 7.2 Comparative properties of casting gold alloys.
Type
Hardness
Proportional limit
Strength
Ductility
Corrosion resistance
1
2
|
|
|
|
|
3
Increases
Increases
Increases
Decreases
Decreases
4
↓
↓
↓
↓
↓
Table 7.3 Properties of casting gold alloys.
Property
1
2
3
4
4 (hardened)
Hardness (VHN)
50–90
90–120
120–160
150–230
250–300
Modulus of elasticity (GPa)
80
80
85
95
100
Tensile strength (MPa)
250
340
360
500
750
Proportional limit (MPa)
120
200
290
350
500
Elongation at break (%)
35
25
20
15
8
Melting range (ºC)
950–1100
920–980
900–1000
870–950
870–950

<!-- PDF page 73 -->


### 7.4 Hardening heat treatments (theoretical considerations)

Gold and Alloys of Noble Metals  65
Type 4 alloys are used in high stress areas and 
for constructing components of partial dentures 
and for this reason are normally referred to as 
partial denture casting alloys. Partial dentures 
normally have clasps or other devices for retaining 
the denture. These must be ﬂ exible enough to 
engage undercuts in standing teeth but have sufﬁ -
ciently high values of proportional limit such that 
they do not become distorted. The type 4 gold 
alloys possess this useful combination of proper-
ties. In addition, the alloys have sufﬁ cient ductility 
in the softened state to allow slight adjustments 
to be made. Attempts to carry out adjustments on 
a heat hardened alloy may lead to fracture due 
to the decrease in ductility which accompanies 
hardening.
The connectors of partial dentures, be they bars 
or plates, should be rigid and resist distortion. 
Whereas the proportional limit of type 4 gold 
alloys is sufﬁ ciently high to resist distortion, the 
connectors must be constructed in fairly thick 
section in order to produce sufﬁ cient rigidity due 
to the relatively low value of modulus of elasticity 
of these alloys. Some base metal denture casting 
alloys have higher values of modulus and from 
this point of view are more satisfactory for pro-
ducing connectors (see Table 8.1).
Biocompatibility
It is often claimed that gold, alloys of gold and 
other precious metals can be considered well toler-
ated by soft tissues and by the body in general. 
However, contact allergy to gold is not as rare as 
may be imagined and can be readily demonstrated 
using patch testing using gold salts. Blood levels 
of gold are correlated with amounts of dental gold 
and with the incidence of gold allergy, but little is 
known about the possible effects of gold circulat-
ing in the blood.
The effect of exposure to palladium on human 
health has begun to receive some attention. The 
use of palladium in both dental and non-dental 
applications has more than doubled over recent 
years. A source of concern is the risk of sensitiza-
tion to palladium, as very low doses are sufﬁ cient 
to cause allergic reactions in susceptible individu-
als. Dental technicians are thought to comprise 
a group which is known to be occupationally 
exposed to palladium and therefore at risk. Indi-
viduals with known nickel allergy are particularly 
thought to be at risk to palladium allergy. Protec-
tion from adverse reactions is best achieved 
through the use of alloys having good corrosion 
resistance or, in severe cases, to the use of palla-
dium-free alloys. Furthermore, it has been sug-
gested that patients who have an allergy to nickel 
should be informed that exposure to palladium 
containing alloys may result in palladium allergy, 
although the risk is relatively low.
7.4 Hardening heat treatments 
(theoretical considerations)
The type 3 (hard) and type 4 (extra hard) casting 
gold alloys can be further hardened by heat treat-
ments. Hardening heat treatments are hardly ever 
performed for type 3 materials but are occasion-
ally used for type 4 materials which are to be used 
in very high stress bearing situations. The harden-
ing process can be explained by consideration of 
the phase diagrams for the silver-copper and gold-
copper systems. Hardening heat treatments are 
not beneﬁ cial for the types 1 and 2 alloys because 
they contain insufﬁ cient quantities of copper and 
silver.
Silver-copper system
The silver-copper system is a good example of an 
alloy in which the component metals are only 
partially soluble in the solid state. The solidiﬁ ed 
alloy consists of a mixture of two solid solutions, 
one in which small quantities of copper are dis-
solved in silver (called the α solid solution) and 
one in which small quantities of silver are dis-
solved in copper (the β solid solution).
The phase diagram for the silver-copper system 
is shown in Fig. 7.1. In some respects it resembles 
the eutectic phase diagram given in Fig. 6.10. The 
solidus is deﬁ ned by the line A B E C D, whilst 
the liquidus is given by A E D. The compositional 
limits of the α and β solid solutions are denoted 
by the areas marked α and β on the phase diagram. 
The lines B F and C G are termed solvus lines and 
indicate the decreasing solubility of copper in 
silver and silver in copper as the temperature 
decreases. Thus the solubility of copper in silver 
is around 9% at 780ºC (the eutectic temperature) 
but only around 2% at 400ºC. This relationship 
between solubility and temperature is normal for 
any system of limited solubility.
When an alloy of the eutectic composition (72% 
Ag/28% Cu) is cooled from the molten state it

<!-- PDF page 74 -->

66  Chapter 7
undergoes solidiﬁ cation at a constant tempera-
ture, equivalent to point E on the phase diagram. 
The solid formed is a mixture of α and β solid 
solutions in which the α has composition equiva-
lent to point B (approximately 9% Cu/91% Ag) 
and the β has a composition equivalent to point 
C (approximately 8% Ag/92% Cu). An alloy with 
slightly more copper than the eutectic composi-
tion (a hypereutectic alloy) solidiﬁ es to give the 
eutectic mixture plus additional β solid solution. 
An alloy with slightly more silver (a hypoeutectic 
alloy) than the eutectic composition solidiﬁ es to 
give the eutectic mixture and additional α solid 
solution. Using tie lines it can be shown that 
during crystallization the excess solid solution 
crystallizes ﬁ rst and that the eutectic mixture is 
always the last to crystallize.
If the alloy has either less than 9% or greater 
than 92% copper then the solid formed is either 
α or β solid solution – no eutectic mixture is 
formed.
When casting, generally alloys are cooled rapidly 
to encourage the formation of a ﬁ ne grain struc-
ture. At low temperatures the alloys become rigid 
and atomic diffusions become difﬁ cult if not 
impossible. The structure of the alloy which was 
formed during crystallization becomes ‘frozen’ 
into the alloy at room temperature. Despite the 
fact that the solubilities of silver in copper and 
copper in silver are negligible at room tempera-
ture, there exist, within the eutectic mixture, α 
and β solid solutions in which 9% copper remains 
dissolved in silver and 8% silver remains dissolved 
in copper. If diffusion were possible, there would 
be a tendency for copper to precipitate from the 
α solid solution and silver to precipitate from the 
β solid solution.
It is possible to heat the alloy to a temperature 
at which the solubility is exceeded but at which 
atomic diffusions are possible. In the temperature 
range 300–600ºC slow diffusion of copper atoms 
can occur. Given sufﬁ cient time in this tempera-
ture range copper would begin to precipitate from 
the α solid solution. Well before any precipitated 
phase can be observed however, a signiﬁ cant 
hardening of the alloy takes place, presumably 
because the diffusing atoms have effectively pre-
vented movement of slip planes. This forms the 
basis of the precipitation hardening procedure 
used for type 3 and type 4 casting gold alloys.
The same process may occur to a lesser extent 
and at a much slower rate at room temperature. 
Hardening which occurs in this way is referred to 
as age hardening.
Gold-copper system
Gold and copper form a continuous series of solid 
solutions over the whole range of compositions. 
The solid solutions are random-substitutional 
solid solutions with face-centred cubic lattices 
(Fig. 7.2).
The phase diagram for the gold-copper system 
is shown in Fig. 7.3. It can be seen that the solidus 
and liquidus are close together and almost coin-
cide at point M. Two other areas on the phase 
Fig. 7.1 Phase diagram of the silver–copper system.
Fig. 7.2 Disordered, face-centred cubic, gold–copper 
alloy. Circles represent either gold or copper.

<!-- PDF page 75 -->


### 7.5 Heat treatments (practical considerations)

Gold and Alloys of Noble Metals  67
diagram, at compositions between 40% gold and 
90% gold, indicate regions in which the alloys are 
capable of undergoing a solid–solid transition to 
form an ordered rather than disordered lattice. 
The ordered lattice, in which gold and copper take 
up speciﬁ c lattice sites, is often referred to as a 
superlattice.
Formation of the superlattice requires that an 
atomic rearrangement must take place by diffu-
sion of atoms. This cannot occur at normal tem-
peratures since there is insufﬁ cient energy in the 
system to allow diffusion to occur. Consider, for 
example, an alloy containing 75% gold which lies 
within one of the areas of interest. If this alloy is 
heated to a temperature in the region 200–400ºC, 
sufﬁ cient energy is imparted to the system to allow 
atomic diffusions to occur, atoms take up their 
preferred sites and the superlattice is formed. In 
this case the superlattice has the formula CuAu 
and the superlattice has an ordered tetragonal 
structure as shown in Fig. 7.4. In alloys containing 
40–60% gold an ordered superlattice, based on 
the formula Cu3Au, is formed. The change in size 
and shape of the gold–copper lattice sets up a 
resistance to the movement of slip planes within 
the multi-component casting gold alloy which 
results in a signiﬁ cant increase in hardness and 
strength and a reduction in ductility. Heat treat-
ments which are used to carry out this hardening 
Fig. 7.3 Simplified phase diagram of the gold–copper 
system.
Fig. 7.4 Ordered, tetragonal structure of a heat-treated 
gold–copper alloy containing 75% gold.
procedure are termed order hardening heat 
treatments.
7.5 Heat treatments 
(practical considerations)
On melting the alloy prior to casting, any metal-
lographic structure which it possessed as an ingot 
is lost and a new crystal structure is created as the 
metal ‘freezes’ inside the mould.
It is important to quench the gold alloy castings 
before they cool to the range of temperatures 
within which heat hardening takes place. An alloy 
which is allowed to cool slowly to room tempera-

<!-- PDF page 76 -->


### 7.6 Alloys with noble metal content of at least 25% but less than 75%

68  Chapter 7
ture will undergo both precipitation and order 
hardening prematurely. Before any alteration in 
shape of such a casting is attempted, it must be 
softened by cooling rapidly from above 600ºC. 
Normal casting procedure is to leave the mould 
until the gold, visible in the sprues of the casting, 
is no longer at red heat. This indicates that the 
internal metal temperature is about 600ºC. The 
mould is then plunged into cold water in order to 
chill the metal quickly and cause disintegration of 
the mould. Rapid cooling also helps to ensure a 
ﬁ ne grain structure.
The casting is then cleaned and when platinum 
or palladium are present an homogenization heat 
treatment may be carried out to remove coring. 
This involves heating to 700ºC for 10 minutes, 
then quenching. The casting is then polished and 
its ﬁ t in the mouth is checked. Any minor adjust-
ments, such as bending of clasps, etc., are made 
at this stage whilst the alloy is still in the softened 
state. If adjustments are made, a low temperature 
stress relief anneal should be carried out.
The hardening heat treatment may then be 
carried out with type 3 and type 4 alloys by 
heating the casting to above 450ºC and allowing 
it to cool slowly until its temperature has dropped 
to about 200ºC, then quenching. This takes about 
20 minutes for an average-sized casting. The 
precise details of the heat treatment vary from one 
alloy to another and the manufacturer’s instruc-
tions should be followed. The procedures are 
designed such that hardening by both precipita-
tion and ordering can occur. In practice, harden-
ing heat treatments are hardly ever performed on 
type 3 alloys and only infrequently for type 4 
materials, indicating that the properties of the as-
cast material are adequate for most purposes.
Following hardening the casting is repolished 
and, in the case of a denture, the teeth are added 
in order to complete the job.
Ideally, all hardening and softening heat treat-
ments should be carried out in a pyrometrically 
controlled furnace. The castings should be sup-
ported by sand or another refractory material in 
order to prevent ‘sag’ at elevated temperatures.
7.6 Alloys with noble metal content of at 
least 25% but less than 75%
The two major groups of alloys covered by this 
composition range are the low-gold content alloys 
and the silver palladium alloys. The composition 
and properties of the alloys are speciﬁ ed in ISO 
8891:2000. The standard recognises the need to 
specify maximum allowed concentrations of toxic 
metals such as cadmium (0.02% max.), beryllium 
(0.02% max.) and nickel (0.1% max.). There is 
no beneﬁ cial effect of having these metals present 
and the limits are designed only to ensure that 
proper checks on impurities are performed.
Low gold-content alloys
Large increases in the price of gold have led to the 
development and increased use of alloys with 
lower gold content than those described previ-
ously. Some alloys contain as little as 10% gold 
but more normally a gold content of around 45–
50% is used. They have a high palladium content 
which imparts a characteristic ‘whitish’ colour to 
the alloys.
The increased popularity and use of these ‘low 
gold’ alloys has led to the development of an ISO 
Standard for dental casting alloys with a noble 
metal content of 25% up to but not including 
75%. There are four types of alloy equivalent to 
those previously described for the high gold mate-
rials. The mechanical properties for both high 
gold and low gold alloys are characterised in the 
standards using measurements of proof stress and 
elongation at break (a measure of ductility). The 
speciﬁ cation limits are shown in Table 7.4, where 
it can be seen that the requirements for the two 
groups of alloys are identical.
The casting techniques and equipment used for 
low-gold alloys are similar to those used for con-
ventional gold alloys. This, coupled with their 
acceptable properties, good clinical performance 
and lower cost compared to conventional gold 
alloys, has led to their widespread use.
Table 7.4 Specification limits for both traditional dental 
casting gold alloys and dental casting alloys with noble 
metal content of 25% up to but not including 75%.
Type
0.2% Proof 
stress (MPa)
Elongation (%)
1
80–180
18 minimum
2
180–240
12 minimum
3
240 minimum
12 minimum
4
300 minimum
10 minimum
4 (Hardened)
450 minimum
 3 minimum
See Table 7.3 for some typical values.

<!-- PDF page 77 -->


### 7.7 Soldering and brazing materials for noble metals

Gold and Alloys of Noble Metals  69
Silver-palladium alloys
The silver–palladium alloys contain little or no 
gold and as their name suggests contain primarily 
silver and palladium. There is generally a minimum 
of 25% palladium along with small quantities of 
copper, zinc and indium, in addition to gold which 
is sometimes present in small quantities.
The silver–palladium alloys have signiﬁ cantly 
lower density than gold alloys, a factor which may 
affect castability. For a given volume of casting, 
there is a lower force generated by the molten 
alloy during casting. In this regard, there appears 
to be a signiﬁ cant variation amongst brands, indi-
cating that small variations in composition can 
affect castability. Some silver–palladium alloys 
have castability characteristics which compare 
favourably with gold alloys. Attention must be 
paid to details such as casting temperature and 
mould temperature if the mould is to be ade-
quately ﬁ lled by the alloy.
Alloys containing large quantities of palladium 
have a propensity for dissolving oxygen in the 
molten state which may lead to a porous casting. 
Care must be taken to avoid overheating or oxida-
tion of the melt during casting.
The properties of silver–palladium alloys are 
similar to those of type 3 gold (Table 7.5). Materi-
als claiming compliance with the ISO Standard for 
casting alloys having a noble metal content of 
greater than 25% must meet the speciﬁ cation 
limits set out in Table 7.4. There are signiﬁ cant 
variations in properties between individual brands 
within each of the two groups. Whereas most gold 
alloys have high ductility as demonstrated by an 
elongation value above 15%, some silver–
palladium alloys have much lower ductility. The 
corrosion resistance is not as good as for gold 
alloys but, provided the palladium content is 
above 25%, the amount of corrosion expected 
during service is negligible.
These alloys offer a suitable alternative to gold 
alloys provided that care is taken during casting. 
They offer a considerable saving in cost when 
compared with gold alloys.
Methods used to assess resistance to corrosion 
and tarnish are outlined in Section 2.7.
7.7 Soldering and brazing materials for 
noble metals
Some larger restorations/appliances produced 
from cast alloys are produced in two or more 
parts which are then joined together by soldering 
or brazing. This approach is used to overcome 
distortions that may occur during cooling for 
metal frameworks for long span bridge work, and 
also when joining metal components formed from 
different alloys, e.g. a type 4 gold veneer crown 
may be joined to a precious metal porcelain 
bonding alloy structure for bridgework. In den-
tistry the terms soldering and brazing are used 
interchangeably. However, in normal metallurgi-
cal terms the two processes, although trying to 
achieve the same goal, are carried out at different 
temperatures, brazing being a process carried out 
at higher temperatures.
The deﬁ nition of a dental brazing material given 
in ISO Standards is ‘an alloy suitable for use as a 
ﬁ ller material in operations in which dental alloy(s) 
parts are joined to form a dental restoration’.
The requirement of a brazing material for noble 
alloys is that it be capable of forming a strong, 
corrosion resistant joint between the two compo-
nents being joined without changing their struc-
ture or properties. Hence, the tensile strength of 
the brazed joint is required to exceed the 0.2% 
proof stress for the weakest of the two compo-
nents. There should be no visible signs of corro-
sion when a brazed joint is soaked in a solution 
of lactic acid and sodium chloride for 7 days. In 
order that the components being joined do not 
suffer from recrystallization, grain growth or dis-
tortion during the brazing procedure it is impor-
tant that the brazing material has a ﬂ ow 
temperature which is well below the melting point 
of the alloys being joined. The ﬂ ow temperature 
is deﬁ ned as the lowest temperature at which the 
ﬁ ller material is ﬂ uid enough to ﬂ ow into the gap 
and to wet the surface of the metallic parts. Solders 
for joining noble metal components are formu-
lated from mixtures of gold, silver and copper 
designed to have low fusion temperatures. This is 
Table 7.5 Properties of a typical Ag/Pd alloy compared 
with a type 3 gold alloy.
Property
Ag/Pd
Gold (type 3)
Hardness (VHN)
120–220
120–160
Modulus of elasticity (GPa)
80–95
85
Proportional limit (MPa)
250
290
Elongation at break (%)
3–25
15–25
Melting range (ºC)
900–1100
900–1000
Density (g  cm−3)
11–12
15–16

<!-- PDF page 78 -->


### 7.8 Noble alloys for metal-bonded ceramic restorations


### 7.9 Biocompatibility


### 7.10 Suggested further reading

70  Chapter 7
achieved through the eutectic nature of certain 
silver/copper alloys and through the addition of 
tin and zinc such that the fusion temperature of 
the solder is generally 50–100ºC below that of the 
casting gold alloys.
Solders are susceptible to oxidation during the 
melting/softening procedure and the resulting 
oxides can weaken the soldered joint. Further-
more, the metal components being joined are 
often coated with a thin oxide ﬁ lm which can limit 
the ability to achieve proper jointing. Fluxes are 
employed to break down the surface oxide layers 
on metals and to prevent oxidation of the solder. 
Fluxes commonly used are ﬂ uoride salts and 
borax. Fluoride salts are particularly useful in 
breaking down the tenacious oxide ﬁ lm which 
forms on the surface of chromium containing 
alloys.
7.8 Noble alloys for metal-bonded 
ceramic restorations
Alloys of precious metals are commonly used for 
the fabrication of metal-bonded ceramic restora-
tions. Their requirements are similar to those 
described in this chapter but with additional 
requirements related to the following:
(1) thermal stability during ﬁ ring of the 
ceramic;
(2) bonding to the ceramic;
(3) compatibility with the ceramic;
(4) support for the ceramic.
For further information see Chapter 11.
7.9 Biocompatibility
Gold and other precious and semi-precious alloys 
are generally regarded as having good biocompat-
ibility. However, the literature contains some dis-
turbing reports of severe cases of allergy to gold 
alloys and high palladium content alloys. Though 
rare, these events serve to remind us of the need 
to assess and monitor all materials in the clinical 
situation on a case by case basis. For further 
details, see page 65.
7.10 Suggested further reading
Moller, H. (2002) Dental gold alloys and contact 
allergy. Contact Dermatitis 47, 63.
Wassell, R.W., Walls, A.W. & Steele, J.G. (2002) 
Crowns and extra-coronal restorations: materials 
selection. Br. Dent. J. 192, 199.

<!-- PDF page 79 -->
