Repository: endoking5792/dental-study-material

# Dental Study Material (MDS)
Textbook-sourced study notes with page-cited references.
- Module 1 — Conservative & Restorative Dentistry
- Module 2 — Endodontics (8 sub-modules)
- Module 3 — Dental Materials & Material Science

`markdown/` = Obsidian-ready notes; `docx/` = original Word files.

## Textbooks
`textbooks/` holds the source textbooks as chapterwise Markdown (Conservative Dentistry, Endodontics, Dental Materials). Study notes link to their source books and to matching chapters via the topic hubs in `markdown/_Topic Hubs/`. Open the repo folder as an Obsidian vault (or copy `markdown/` + `textbooks/` into one) to use the graph view.

File: textbooks/Dental Materials/McCabe_Applied_Dental_Materials_Chapterwise/09_Chapter_8_Base_Metal_Casting_Alloys.md
# Chapter 8: Base Metal Casting Alloys


### 8.1 Introduction


### 8.2 Composition

Chapter 8
Base Metal Casting Alloys
denum and trace quantities of other elements such 
as beryllium, silicon and carbon. Cobalt and 
nickel are hard, strong metals. The main purpose 
of the chromium is to further harden the alloy by 
solution hardening and also to impart corrosion 
resistance by the passivating effect. Chromium 
exposed at the surface of the alloy rapidly becomes 
oxidized to form a thin, passive, surface layer of 
chromic oxide which prevents further attack on 
the bulk of the alloy. The concentrations of the 
minor constituents have a greater effect on the 
physical properties of the alloys than do the rela-
tive cobalt–chromium–nickel concentrations. The 
minor elements are generally added to improve 
casting and handling characteristics and modify 
mechanical properties. For example, silicon 
imparts good casting properties to a nickel-
containing alloy and increases its ductility. Like-
wise, molybdenum and beryllium are added to 
reﬁ ne the grain structure and improve the behav-
iour of base metal alloys during casting. Carbon 
affects the hardness, strength and ductility of the 
alloys and the exact concentration of carbon is 
one of the major factors controlling alloy proper-
ties. The carbon forms carbides with any of the 
components and its concentration depends on 
both the amount added by the manufacturer and 
that which may be inadvertently introduced during 
casting if the alloy is melted with an oxyacetylene 
torch. The presence of too much carbon results 
in a brittle alloy with very low ductility and an 
increased danger of fracture. During crystalliza-
tion the carbides become precipitated in the inter-
dendritic regions which form the grain boundaries. 
The grains are generally much larger than those 
produced on casting gold alloys and it is possible 
for the precipitated carbides to form a continuous 
phase throughout the alloy. If this occurs the alloy 
becomes extremely hard and brittle as the carbide 
8.1 Introduction
Base metal alloys contain no gold, platinum or 
palladium. Their composition and properties are 
speciﬁ ed in three ISO standards for alloys. ISO 
6871 speciﬁ es composition limits and require-
ments for dental base metal casting alloys used to 
construct removable dental appliances. There are 
two parts to this standard reﬂ ecting the two main 
groups of materials used, namely the Co/Cr alloys 
(part I) and the Ni/Cr alloys (part II). ISO 16744 
speciﬁ es requirements for base metal alloys used 
to construct ﬁ xed dental restorations. There is no 
provision within this latter standard to further 
describe alloys according to composition (except 
for limiting the quantity of hazardous metals) but 
greater emphasis is placed upon classifying mate-
rials according to properties and aligning these 
properties to the four types of casting gold alloys 
described in the previous chapter.
8.2 Composition
The composition of alloys is described according 
to the limits given in the appropriate ISO 
standards.
Cobalt-chromium alloys
The chemical composition of these alloys speciﬁ ed 
in the ISO Standard for Dental Base Metal Casting 
Alloys (Part 1) is as follows:
Cobalt 
main constituent
Chromium 
no less than 25%
Molybdenum 
no less than 4%
Cobalt + nickel + chromium 
no less than 85%
A typical material would contain 35–65% cobalt, 
25–35% chromium, 0–30% nickel, a little molyb-
71

<!-- PDF page 80 -->


### 8.3 Manipulation of base metal casting alloys

72  Chapter 8
phase acts as a barrier to slip. A discontinuous 
carbide phase is preferable since it allows some 
slip and reduces brittleness. Whether a continuous 
or discontinuous carbide phase is formed depends 
on the amount of carbon present and on the 
casting technique. High melting temperatures 
during casting favour discontinuous carbide 
phases but there is a limit to which this can be 
used to any advantage since the use of very high 
casting temperatures can cause interactions 
between the alloy and the mould.
Nickel-chromium alloys
The chemical composition of these alloys speciﬁ ed 
in the ISO Standard for Dental Base Metal Casting 
Alloys (Part 2) is as follows:
Nickel 
main constituent
Chromium 
no less than 20%
Molybdenum 
no less than 4%
Beryllium 
no more than 2%
Nickel + cobalt + chromium 
no less than 85%
As for the Co/Cr alloys the concentrations of 
minor ingredients can have a profound effect on 
properties. The concentration of carbon and the 
nature of the grain boundaries are major factors 
in controlling the properties of these alloys.
Alloys for fixed restorations
These alloys are similar to those described within 
the previous two categories but the composition 
limits are less prescriptive. This approach used in 
ISO 16744 represents a trend in the development 
of standards in which more emphasis is put on 
meeting the requirements for certain key proper-
ties than on composition. These alloys consist of 
a variety of mixtures of Co, Cr, Ni and Mo but 
there are strict limits on the use of materials con-
sidered to be hazardous. For example, the limit 
for beryllium and cadmium is only 0.02% whilst 
alloys containing more than 0.1% nickel are 
required to carry a hazard warning.
8.3 Manipulation of base metal 
casting alloys
The fusion temperatures of the Ni/Cr and Co/Cr 
alloys vary with composition but are generally in 
the range 1200–1500ºC. This is considerably 
higher than for the casting gold alloys which 
rarely have fusion temperatures above 950ºC. 
Melting of gold alloys can readily be achieved 
using a gas–air mixture. For base metal alloys, 
however, either an acetylene–oxygen ﬂ ame or an 
electrical induction furnace is required. The latter 
method is to be favoured since it is carried out 
under more controlled conditions. When using 
oxyacetylene ﬂ ames the ratio of oxygen to acety-
lene must be carefully controlled. Too much 
oxygen may cause oxidation of the alloy whilst an 
excess of acetylene produces an increase in the 
metal carbide content leading to embrittlement.
Investment moulds for base metal alloys must 
be capable of maintaining their integrity at the 
high casting temperatures used. Silica-bonded and 
phosphate-bonded materials are favoured with 
the latter product being most widely used. Gypsum 
bonded investments decompose above 1200ºC to 
form sulphur dioxide which may be absorbed by 
the casting, causing embrittlement. This effect can 
be reduced by the incorporation of oxalate in the 
investment, however the problem is generally 
avoided by choosing an investment which is more 
stable at elevated temperatures.
The density values of base metal alloys are 
approximately half those of the casting gold 
alloys. For this reason the thrust developed during 
casting may be somewhat lower, with the possibil-
ity that the casting may not adequately ﬁ ll the 
mould. Casting machines used for base metal 
alloys must therefore be capable of producing 
extra thrust which overcomes this deﬁ ciency. The 
problem may be aggravated if the investment is 
not sufﬁ ciently porous to allow escape of trapped 
air and other gases. Careful use of vents and 
sprues of adequate size is normally sufﬁ cient to 
overcome such problems.
The greatest expense involved in producing a 
Co/Cr dental casting is in the time required for 
trimming and polishing. In the ‘as cast’ state, the 
alloy surface is normally quite rough, partially due 
to the coarse nature of some investment powders. 
Finer investments can be used to give a smoother 
surface requiring less ﬁ nishing. One common 
technique involves painting the wax pattern with 
ﬁ ne investment – this then forms the inner surface 
of the investment mould. The bulk of the mould 
is then formed from the coarser grade material.
Base metal alloys, and particularly the Co/Cr 
type, are very hard and consequently difﬁ cult to 
polish. After casting, it is usual to sandblast the 
metal to remove any surface roughness or adher-

<!-- PDF page 81 -->


### 8.4 Properties

Base Metal Casting Alloys  73
ent investment material as well as the green layer 
of oxide which coats the surface after casting. 
Electrolytic polishing may then be carried out. 
This procedure is essentially the opposite to elec-
troplating. If a rough metal surface is connected 
as the anode in a bath of strongly acidic electro-
lyte, a current passing between it and the cathode 
will cause the anode to ionize and lose a surface 
ﬁ lm of metal. With a suitable electrolyte and the 
correct current density, the ﬁ rst products of elec-
trolysis will collect in the hollows of the rough 
metal surface and so prevent further attack in 
these areas. The prominences of the metal surface 
will continue to be dissolved and in this way 
the contours of the surface are smoothed. Final 
polishing can be carried out using a high-speed 
polishing buff.
The process of electropolishing is not generally 
used for Ni/Cr alloy castings. These products are 
normally used for crown and bridge work and it 
is essential to maintain the accuracy of ﬁ t, particu-
larly at the margins of crowns. This accuracy may 
be lost during polishing procedures and care is 
required to avoid such problems.
8.4 Properties
The properties of these alloys vary from one brand 
to another but typical values are listed in Tables 
8.1 and 8.2. The ISO standards for both materials 
require a minimum of 0.2% proof stress of 
500  MPa and a minimum elongation after frac-
ture of 3%. Hence an ability to withstand perma-
nent deformation under stress and a reasonable 
ductility are deemed to be important characteris-
tics of these alloys.
The Co/Cr and Ni/Cr alloys are very hard 
materials and although this makes the polishing 
of castings a difﬁ cult process the ﬁ nal polished 
surface is very durable and resistant to scratching. 
In addition, ﬁ ne margins seem less likely to be lost 
during ﬁ nishing of a base metal alloy.
Co/Cr and Ni/Cr alloys have very good corro-
sion resistance by virtue of the passivating effect 
(see Section 2.7). The alloys are covered with a 
tenacious thin layer of chromic oxide which pro-
tects the bulk of the alloy from attack. Unlike 
chromium-plated metals, which lose their corro-
sion resistance if the surface layer becomes 
Table 8.1 Comparative properties of Co/Cr alloys and type 4 casting gold alloys for partial dentures.
Property (units)
Co/Cr
Type 4 gold alloy
Comments
Density (g  cm−3)
8
15
More difﬁ cult to produce defect-free casting 
for Co/Cr alloys but denture frameworks 
are lighter
Fusion temperature
As high as 1500ºC
Normally lower than 
1000ºC
Co/Cr alloys require electrical induction 
furnace or oxyacetylene equipment
Cannot use gypsum-bonded investments for 
Co/Cr alloys
Casting shrinkage (%)
2.3
1.4
Mostly compensated for by correct choice of 
investment
Tensile strength (MPa)
850
750
Both acceptable
Proportional limit (MPa)
700
500
Both acceptable; can resist stresses without 
deformation
Modulus of elasticity (GPa)
220
100
Co/Cr more rigid for equivalent thickness; 
advantage for connectors; disadvantage for 
clasps
Hardness (Vickers)
420
250
Co/Cr more difﬁ cult to polish but retains 
polish during service
Ductility (% elongation)
3
15 (as cast)
8 (hardened)
Co/Cr clasps may fracture if adjustments are 
attempted
Note: Values for gold alloy are for heat-hardened material except where indicated.

<!-- PDF page 82 -->


### 8.5 Comparison with casting gold alloys

74  Chapter 8
scratched, these alloys are permanently resistant 
to corrosion since the oxide layer immediately 
becomes replenished if the surface is damaged.
ISO standards recommend that the corrosion 
resistance of these base metal alloys is evaluated 
using the static immersion test described in section 
2.7. After soaking in an aqueous solution of lactic 
acid and sodium chloride for 7 days at 37C, the 
concentrations of all elements in solution is deter-
mined with particular emphasis being placed upon 
hazardous elements.
Co/Cr alloys have relatively low ductility, a fact 
which should be remembered when carrying out 
alterations to partial denture clasps. The ductility 
may be further reduced if the concentration of 
carbides becomes increased during melting with 
an oxyacetylene torch.
Although the ISO speciﬁ cation limits for Ni/Cr 
alloys are the same as those for Co/Cr alloys for 
both proof stress and elongation, some Ni/Cr 
alloys are relatively ductile. This would suggest 
that restorations produced from some alloys can 
be burnished. However, their relatively high pro-
portional limit values indicate that high stresses 
would be required for effective burnishing.
The proportional limit values of the Co/Cr 
alloys are somewhat higher than even the Ni/Cr 
alloys. They are able to withstand high stresses 
without undergoing permanent deformation.
The Ni/Cr alloys and Co/Cr alloys are both very 
rigid materials with high modulus of elasticity 
values.
8.5 Comparison with casting gold alloys
The properties of the two main groups of base 
metal casting alloys dictate that the Co/Cr alloys 
are primarily used for partial denture castings, 
where the high values of modulus of elasticity and 
proportional limit are of major importance whilst 
the Ni/Cr alloys are primarily used for small 
castings such as crowns and bridges. These two 
groups of base metal alloys offer alternatives to 
the casting gold alloys at potentially considerable 
savings in cost. Table 8.1 gives comparative pro-
perties of the Co/Cr alloys and the type 4 casting 
gold alloys. Table 8.2 gives comparative proper-
ties of the Ni/Cr alloys and type 3 casting gold 
alloys.
Cast cobalt alloys for removable appliances 
(e.g. partial dentures)
The two major components of cast partial denture 
frameworks are the connectors and clasps. The 
connectors should be rigid (high value of modulus 
of elasticity required) and should not be perma-
nently deformed by the action of mechanical 
Table 8.2 Comparative properties of Ni/Cr alloys and type 3 casting gold alloys for cast restorations.
Property (units)
Ni/Cr
Type 3 gold alloy
Comments
Density (g  cm−3)
8
15
More difﬁ cult to produce defect-free casting for 
Ni/Cr alloys
Fusion temperature
As high as 
1350ºC
Normally lower 
than 1000ºC
Ni/Cr alloys require electrical induction furnace or 
oxyacetylene equipment
Casting shrinkage (%)
2.0
1.4
Mostly compensated for by correct choice of 
investment
Tensile strength (MPa)
600
540
Both adequate for the applications being considered
Proportional limit (MPa)
500
290
Both high enough to prevent distortions for 
applications being considered; note that values are 
lower than for partial denture alloys (Table 8.1)
Modulus of elasticity (GPa)
220
85
Higher modulus of Ni/Cr is an advantage for larger 
restorations, e.g. bridges and for porcelain-bonded 
restorations
Hardness (Vickers)
300
150
Ni/Cr more difﬁ cult to polish but retains polish 
during service
Ductility (% elongation)
3–30
20
Relatively large values suggest that burnishing is 
possible; however, large proportional limit values 
suggest high forces would be required

<!-- PDF page 83 -->

Base Metal Casting Alloys  75
stresses (high value of proportional limit required). 
It can be seen from Table 8.1 that the Co/Cr alloys 
most closely meet these two requirements. In addi-
tion, the lower density of the base metal alloys 
means that dentures constructed from this mate-
rial are lighter, the more so if the connectors are 
of thinner section.
For clasps, a high value of proportional limit is 
required in order to prevent deformation. A lower 
value of modulus of elasticity would enable the 
clasp to engage relatively deep undercuts due to 
its increased ﬂ exibility. In addition, the alloy used 
to construct clasps should ideally be ductile so 
that adjustments can be made to clasps without 
fracturing. The gold alloys most closely match the 
requirements for clasps since they have adequately 
high proportional limits, lower values of modulus 
of elasticity than Co/Cr alloys and greater ductil-
ity. A clasp of the same cross-sectional area would 
be much stiffer in Co/Cr than in gold alloy. A 
greater force would therefore be required to ﬂ ex 
it outwards past the most bulbous part of the 
tooth for a given undercut. The stress developed 
in the Co/Cr clasp would be more than double 
that in an equivalent gold alloy clasp. There is a 
greater chance of reaching the stress which is 
equivalent to the proportional limit in the Co/Cr 
clasp and therefore a greater risk of permanent 
deformation.
In practice, connectors and clasps are generally 
cast together from the same alloy. For reasons 
of cost, Co/Cr alloys are almost universally used 
despite their limitations. When designing partial 
denture frameworks due regard must be paid to 
the high modulus values and low ductility of the 
Co/Cr alloys. Clasps should not be designed to 
engage deep undercuts and alterations by bending 
may result in fractures. A reduction in thickness 
of the Co/Cr alloy decreases the force necessary 
to push the clasp over the bulge of the tooth but 
leaves the clasp arm exposed to the dangers of 
deformation during cleaning and handling of the 
denture. By a reduction of the undercut to approx-
imately half that engaged by a gold clasp, coupled 
with the use of a slightly thinner cross-section, a 
clasp of moderate retention and adequate func-
tional life can be designed. The use of very small 
undercuts, however, requires precise positioning 
of the clasp arm and this is not always easy to 
achieve. Consequently, it is often found that Co/
Cr clasps are either too retentive initially and 
slowly lose this retention due to permanent defor-
mation or, alternatively, clasps may engage under-
cuts which are too small and give barely adequate 
retention.
The best of both worlds is to use Co/Cr alloy 
for the connectors and type 4 gold alloy for clasps. 
Whilst it is possible to solder these structures 
together, corrosion at the joint is not uncommon 
and, where possible, the gold clasp should be 
attached to the denture via the polymeric denture 
base material.
There has been an increased use of Ni/Cr alloys 
for partial denture framework castings. This is 
due to the relative ease of ﬁ nishing and polishing 
compared with Co/Cr as a consequence of the 
lower hardness value (Tables 8.1 and 8.2).
Nickel based alloys for removable appliances
Both Ni/Cr and gold alloys have adequate mechan-
ical properties with the greater rigidity of the Ni/
Cr alloys being an advantage for bridges, particu-
larly those with large spans.
The success of crown and bridge alloys depends 
to a great extent on the accuracy with which the 
restorations can be cast. The gold alloys have a 
signiﬁ cant advantage from this point of view. 
They have greater density which results in better 
castability due to the high thrust which is gener-
ated by the alloy as it enters the mould. The gold 
alloys undergo less casting shrinkage (approxi-
mately 1.4%) when compared with the Ni/Cr 
alloys (2.0%). In the case of gold alloys, the 
shrinkage is well compensated for by dimensional 
changes in the investment mould. For Ni/Cr alloys 
the contraction is probably not as well compen-
sated. This, occasionally, results in ill-ﬁ tting cast-
ings. One advantage of the Ni/Cr alloys, which 
results from their great hardness, is that the 
margins of the cast restoration are unlikely to be 
destroyed during polishing.
Clinically one difﬁ culty with Ni/Cr alloys for 
crown and bridgework also relates to their hard-
ness. It is common practice to make the occlusal 
(biting) surface of a porcelain fused to metal 
(PFM) crown from the cast metal. This helps to 
reduce tooth wear which may occur between 
tooth tissue and porcelain. Unfortunately the very 
hard surface of a cast Ni/Cr alloy makes it more 
difﬁ cult to perform occlusal adjustments than is 
the case with precious metal alloys, and they are 
themselves more likely to cause wear of the oppos-
ing dentition than a precious metal surface.

<!-- PDF page 84 -->


### 8.6 Biocompatibility

76  Chapter 8
Base metal alloys for fixed dental 
restorations
There is now an ISO standard for base metal 
materials designed for ﬁ xed dental restorations 
(ISO 16744). This is similar in many ways to the 
standards which apply to dental base metal casting 
alloys (ISO 6871-1 and 2) except that the latter 
standards strictly speaking apply to materials used 
in removable restorations or appliances.
Alloys falling within the scope of ISO 16744 are 
classiﬁ ed into four types, equivalent to the four 
types of casting gold alloys. The four groups are 
as follows:
• Type 1. Low strength – for low stress applica-
tions such as inlays.
• Type 2. Medium strength – for moderate stress 
applications such as larger inlays, onlays and 
full crowns.
• Type 3. High strength – for high stress applica-
tions including bridge pontics and implant 
superstructures.
• Type 4. Extra high strength – for very high 
stress applications including long span bridges 
and implant superstructures.
As stated previously, there are no strict compo-
sition limits for these alloys and various combina-
tions of Co, Cr Ni and Mo are most commonly 
found. The manufacturer is required to state the 
composition in terms of all the alloying elements 
present. For elements present in more than 1% the 
amount must be given. If the material contains 
more than 0.1% nickel a warning must be given 
and details of precautions to be taken outlined. 
The alloys are not permitted to contain more than 
0.02% cadmium and/or beryllium. For the pur-
poses of this particular standard, the elements 
nickel, cadmium and beryllium are deﬁ ned as 
hazardous.
The four types of material are characterised 
primarily by their mechanical properties as 
indicated by the speciﬁ cation limits shown in 
Table 8.3 which are taken from ISO 16744.
Other properties of these materials are similar 
to the products described in the previous section 
and in Table 8.2.
Corrosion resistance is determined by a static 
immersion test in an aqueous solution of lactic 
acid and sodium chloride at 37ºC for 7 days (see 
Section 2.7). The test material is required to leach 
less than 1000  μg of ions per cm2 of exposed 
surface area. Alloys leaching less than 100  μg/cm2 
are described as having good corrosion resist-
ance whilst those leaching less than 10  μg/cm2 
are described as having excellent corrosion 
resistance.
Base metal alloys for porcelain bonding
Ni/Cr alloys are rarely used for all-metal cast res-
torations but are widely used in bonded porcelain 
restorations. There are also some Co/Cr formula-
tions which have been developed for porcelain 
bonding techniques. In all these cases compatibil-
ity of the alloy and porcelain is critical. These 
issues are addressed in Section 11.9.
8.6 Biocompatibility
Base metal casting alloys contain some compo-
nents which should be regarded as either toxic or 
known to cause allergic reactions in some 
people.
Beryllium is a known animal carcinogen and 
poses a potential threat to dental personnel who 
inhale metal dust during polishing or grinding 
procedures. It is essential that areas in which such 
operations are carried out are kept well ventilated. 
Some base metal alloys do not contain beryllium 
– a trend which is likely to increase as the toxic 
effects of this metal are subjected to greater 
scrutiny.
For the patient, the most immediate biocompat-
ibility risk concerns nickel and the risk of allergic 
contact dermatitis. It is known that nickel causes 
more contact dermatitis than all other metals 
combined and that relatively small nickel concen-
trations can be problematical. Nickel-free base 
Table 8.3 Specification limits for mechanical properties 
of base metal materials for fixed dental appliances.
Type
Minimum permitted 
value of 0.2% proof 
stress, MPa
Minimum permitted 
value of ductility as 
indicated by percentage 
elongation at fracture
1
 80
18
2
180
10
3
240
 6
4
400
 3

<!-- PDF page 85 -->


### 8.7 Metals and alloys for implants

Base Metal Casting Alloys  77
metal alloys are available and are likely to gain 
fairly wide use as alternatives for those patients 
with known or suspected nickel allergy.
Standards for these base metal alloys place con-
siderable emphasis on composition and the 
relationship of composition to known or potential 
biological hazards. Manufacturers of both groups 
of alloys are required to place warnings on the 
packaging of materials relating to the presence of 
more than 1% nickel or other potentially hazard-
ous element in Co/Cr alloys (ISO 6871-1:1996) or 
a warning that the alloy contains nickel or Ni/Cr 
alloys (ISO 6871-2:1996) and in the latter case a 
further warning if the alloy contains more than 
0.02% beryllium or other hazardous element. ISO 
6871-2:1996 also outlines guidelines for the han-
dling of alloys containing beryllium, including the 
need for adequate ventilation and the use of pro-
tective clothing and equipment. An amendment to 
ISO 6871 (parts 1 and 2) now limits the permitted 
level of beryllium to less than 0.02%.
Titanium and alloys of this metal with, for 
example, vanadium are known to have favourable 
biocompatibility and are likely to become more 
widely used for dental applications in the future. 
At the present time the use of these materials is 
mainly restricted to preformed implants.
8.7 Metals and alloys for implants
Implants offer an alternative method of treatment 
for the replacement of missing teeth which can be 
used instead of dentures or ﬁ xed bridges. They 
generally have a structure which enables one part 
of the implant to be located beneath the oral soft 
tissues (mucosa) such that it can be stabilized 
by resting on the bone or by being embedded in 
the bone. The other part of the implant structure 
protrudes through the mucosa to provide a struc-
ture suitable for supporting a denture, crown or 
bridge. The requirements of implant materials 
encompass biocompatibility, acceptable stability 
in the medium-long term, acceptable function and 
ease of manufacture. Biocompatibility and stabil-
ity are often seen as closely related in that some 
materials are known to encourage bone growth 
which produces a very intimate interface between 
bone and implant which helps to stabilize the 
latter. Function primarily depends upon the rigid-
ity of the implant structure. This in turn is related 
to the dimensions and the modulus of elasticity of 
the material from which the implant is manufac-
tured. The use of high modulus materials enables 
implants of smaller cross-sectional bulk to be 
used.
Dental implants are normally classiﬁ ed accord-
ing to the way in which they are stabilized. The 
three most common types are: subperiosteal, 
blade-vent endosseous and osseointegrated. Sub-
periosteal implants consist of an open framework 
of cast alloy which rests on top of the bony ridge 
but beneath the mucosa. The variable geometry of 
the bony surface means that each implant must be 
fabricated individually. Cast cobalt–chromium 
alloys are most commonly used for these applica-
tions. The very high modulus of elasticity of these 
materials (Table 8.1) combined with reasonable 
castability are the main factors affecting this 
choice. Attempts have been made to improve the 
biocompatibility of the alloys by using hydro-
xyapatite coatings. Subperiosteal implants have 
now been superseded largely by osseointegrated 
implants embedded in bone. Their major cause of 
failure was that the oral mucosa grew to cover the 
whole of the surface of the implant, ‘externalizing’ 
it. Obviously the risks of infection in such a situ-
ation are high.
Blade-vent endosseous implants involve the use 
of a design in which one end of the implant (the 
blade) is embedded into the bone whilst the other 
end protrudes through the mucosa into the oral 
cavity. These implants are normally constructed 
from titanium which has excellent biocompatibil-
ity, although this characteristic cannot be used 
to the greatest effect in blade-vent implants because 
the implant has insufﬁ cient time to stabilize within 
the bone before it is placed under load. Also the 
techniques for preparation of the bony socket tend 
to be less well controlled. A critical factor for 
success in osseointegration is careful bone surgery 
to minimize bone damage associated with heating. 
This necessitates the use of very low cutting speeds 
and copious cooling of the cutting instruments. 
Unlike the subperiosteal implants, the blade-vent 
variety are commercially available in standardized 
shapes and sizes and casting is not required. The 
clinical success or failure of the blade-vent implants 
is a controversial issue. The most common cause 
of failure is due to the implant becoming loose. 
More recently a combination of improved 
awareness of the clinical techniques that minimize 
trauma to bone and soft tissues during implant 
insertion and the development of biocompa-
tible implant materials have led to the current

<!-- PDF page 86 -->

78  Chapter 8
generation of clinically and commercially success-
ful implant designs.
Fundamentally the clinical technique is charac-
terised by careful planning of the site and orienta-
tion of the implant (or ﬁ xture as the intraosseous 
element is often termed), to ensure that there is an 
adequate quantity of bone in the relevant position 
in the jaw. If there is not adequate bone present 
then it is possible to place a bone graft to increase 
the amount of bone present. The surgical tech-
nique is designed to minimize the surgical damage 
to bone. This is associated predominantly with 
excessive heating of the bone during preparation 
of the implant site; thus all drilling procedures are 
carried out at low drill speeds with copious cooling 
of the burs with normal saline. Some implant 
manufacturers produce drills and taps which have 
internal cooling to ensure adequate cooling of the 
bone at the end of the cutting tip of the drill. The 
current generation of dental implants are all root 
form (i.e. cylindrical in nature) and usually have 
a screw thread to hold them in place while the 
healing process occurs.
Placement of an implant usually involves two 
surgical procedures, with the ﬁ xture being buried 
in bone at the ﬁ rst procedure with soft tissue 
closure to allow for bone healing and integration 
of the ﬁ xture into bone. A second procedure is 
then undertaken some time later (3 months in the 
mandible and 6 months in the maxilla) when the 
ﬁ xture is identiﬁ ed and the element of the implant 
that passes through the gingival tissues (the trans-
mucosal element) is attached to the top of the 
ﬁ xture. There is now a trend for ‘immediate 
loading’ of implants where the trans-mucosal 
element is attached to the ﬁ xture during the ﬁ rst 
procedure. Great care needs to be taken not to 
apply excessive loads to the ﬁ xture when doing 
this as this would prevent integration of the 
implant to bone. The objective of this process is 
to allow osseointegration to occur. This is a 
biological state where the bone of the mandible 
or maxilla grows into physiological contact with 
the implant itself effectively ankylosing the tita-
nium ﬁ xture into place. The healing process is 
also characterised by the formation of a tight 
epithelial cuff around the head of the ﬁ xture or 
the transmucosal element with cellular attach-
ment between the epithelium and the metal of the 
ﬁ xture. This pattern of attachment between 
implant and bone/epithelium is in contrast to that 
seen with a tooth which is effectively indepen-
dently ‘sprung’ within its socket with support 
from the periodontal tissues (Fig 8.1). This differ-
ence can lead to complications if restorative struc-
tures are supported partially by teeth and partially 
by implants. This scenario should be avoided if 
possible. Obviously the material that is used to 
manufacture the implant is critical to this pattern 
of success. Modern implantology is only possible 
because of the biocompatibility of commercially 
pure (cp) titanium or a titanium/aluminium/
vanadium (Ti-6Al-4V) alloy. The majority of 
commercial implants use cp titanium. Titanium 
D
B
D
C
B
(a)
(b)
(c)
Fig. 8.1 (a) Demineralised section showing Dentine (D), Cementum (C), and Bone (B) with periodontal membrane 
space (arrow) between the alveolar bone and tooth for a natural tooth. (b) Hard and soft tissue preparation showing 
Dentine (D), Cementum (C), and Bone (B) with periodontal membrane space (arrow) between the alveolar bone and 
tooth for a natural tooth. (c) Hard and soft tissue section of titanium implant integrated into alveolar bone. Note the 
close apposition of bone to the surface of the implant (arrows). Such fixtures are essentially ankylosed to the bone and 
are rigid, unlike the ‘suspension’ provided by the periodontal ligament. Illustrations courtesy of Luiz A. Salata.

<!-- PDF page 87 -->


### 8.8 Suggested further reading

Base Metal Casting Alloys  79
is both relatively light and has adequate physical 
strength for the purpose. As with any metal it 
can be subject to heat treatment post-manufacture 
to optimize the grain conﬁ guration, giving a 
microstructure with a small α grain size of less 
than 20  μm and a well dispersed β phase with a 
small α-β interfacial zone. Such structures are 
best able to resist cyclical fatigue and crack 
propagation.
There have been numerous attempts to improve 
the pattern of attachment of bone and epithelium 
to the implant. These include the application of 
thin layers of bioactive ceramic onto the surface 
of the ﬁ xture, comparisons between screw threaded 
and smooth implant designs and surface treat-
ments of the titanium surface itself.
Bioactive glass-coated implants had good initial 
success rates, but there proved to be a problem 
with breakdown at the ceramic–metal bond result-
ing in premature failure of the ﬁ xture.
The current evidence would suggest that 
threaded ﬁ xtures are more successful than smooth 
surface implants, probably because the threaded 
structures have greater initial stability in bone and 
hence are more likely to integrate well.
Finally the current evidence would suggest that 
some modiﬁ cation of the surface of the titanium 
to produce a textured surface will improve short-
term and long-term stability of the ﬁ xture. This 
roughening can be achieved by machining the 
surface of the implant or by sandblasting. These 
textured surfaces generate greater interfacial frac-
ture strength with bone giving better stress trans-
fer between bone and the implant. Roughening of 
the surface of the implant or the addition of a 
screw thread will weaken the ﬁ xture itself but the 
reduced strength is more than compensated by 
their improved clinical performance.
8.8 Suggested further reading
Keller, J.C. (1999) Physical and biological characteris-
tics of implant materials. Adv. Dent. Res. 13, 5.
Moffa, J.P. (1983) Alternative dental casting alloys. 
Dent. Clin. North. Am. 27, 733.
Wataha, J.C. (2002) Alloys for prosthodontic restora-
tions. J. Prosthet. Dent. 87, 351.
Wataha, J.C. (2000) Biocompatibility of dental casting 
alloys: a review. J. Prosthet. Dent. 83, 223.

<!-- PDF page 88 -->
