Repository: endoking5792/dental-study-material

# Dental Study Material (MDS)
Textbook-sourced study notes with page-cited references.
- Module 1 — Conservative & Restorative Dentistry
- Module 2 — Endodontics (8 sub-modules)
- Module 3 — Dental Materials & Material Science

`markdown/` = Obsidian-ready notes; `docx/` = original Word files.

## Textbooks
`textbooks/` holds the source textbooks as chapterwise Markdown (Conservative Dentistry, Endodontics, Dental Materials). Study notes link to their source books and to matching chapters via the topic hubs in `markdown/_Topic Hubs/`. Open the repo folder as an Obsidian vault (or copy `markdown/` + `textbooks/` into one) to use the graph view.

File: textbooks/Dental Materials/McCabe_Applied_Dental_Materials_Chapterwise/11_Chapter_10_Steel_and_Wrought_Alloys.md
# Chapter 10: Steel and Wrought Alloys


### 10.1 Introduction


### 10.2 Steel

Chapter 10
Steel and Wrought Alloys
illustrated in the iron-carbon phase diagram given 
in Fig. 10.1.
It can be seen that certain aspects of the iron-
carbon phase diagram resemble that for a eutectic 
alloy shown in Fig. 6.10. The critical temperature 
(Tc) for the iron-carbon system is equivalent to 
the eutectic temperature which characterised the 
eutectic alloys. In both cases, the temperature in 
question indicates the point at which the alloys 
undergo phase separation. Eutectic refers to the 
behaviour of an alloy of two mutually insoluble 
metals during crystallization. In the case of the 
iron–carbon system the transitions occur within 
the solid state. An alloy containing 0.8% carbon 
(corresponding to point X in Fig. 10.1) is known 
as the eutectoid alloy. Alloys with greater concen-
trations of carbon are called hypereutectoid alloys 
and those with smaller carbon contents, hypoeu-
tectoid alloys. Both hypereutectoid and hypoeu-
tectoid alloys consist of a mixture of ferrite and 
cementite at room temperature. The hypereutec-
toid alloys contain relatively greater amounts of 
cementite whilst the hypoeutectoid alloys contain 
greater amounts of ferrite.
Cementite is a very hard, brittle material whilst 
ferrite is softer and more ductile. Hence the hyper-
eutectoid steels which contain greater quantities 
of cementite are commonly used to produce 
cutting instruments such as burs. The hypoeutec-
toids are used for the construction of non-cutting 
instruments such as forceps.
Steel can be further hardened by heat treatment. 
If an alloy is heated to a temperature above the 
critical temperature but below the solidus tem-
perature it forms an austenitic solid solution as 
shown in Fig. 10.1. If the alloy is then quenched 
there is insufﬁ cient time for the alloy to undergo 
the transition from the austenitic structure to the 
pearlite structure. Instead, a very hard and brittle 
10.1 Introduction
The previous chapters have dealt with casting 
alloys and casting techniques. Casting, however, is 
not the only way in which metals can be shaped. 
An alternative approach is to use cold working, in 
which the metal is hammered, drawn or bent into 
shape at temperatures well below the recrystalliza-
tion temperature of the metal, often at room tem-
perature. Metal or alloy structures produced in 
this way are said to have a wrought structure and 
often rely for their special properties on the work 
hardening which takes place during shaping.
Examples of the use of wrought alloys in den-
tistry include materials for making instruments 
and burs, wires, and occasionally, denture bases. 
Steel and stainless steel are the most widely used 
wrought alloys and are therefore worthy of some 
detailed discussion.
10.2 Steel
Steel is an alloy of iron and carbon in which the 
carbon content is less than 2%. Greater quantities 
of carbon produce a very brittle alloy which is 
unsuitable for cold working. In the solid state, 
steel is able to adopt a variety of structures depend-
ing on the carbon content and temperature. Above 
723ºC an interstitial solid solution of carbon in a 
face-centred cubic iron matrix is formed. This 
solid solution, termed austenite, is unstable below 
723ºC (the critical temperature) and the face-
centred cubic iron matrix breaks down to form 
two phases. One phase consists of a very dilute 
solid solution of carbon in iron (up to 0.02% C), 
called ferrite. The other phase is a speciﬁ c com-
pound of iron and carbon with formula Fe3C, 
called cementite. The mixture of ferrite and 
cementite is termed pearlite. These transitions are 
84

<!-- PDF page 93 -->


### 10.3 Stainless steel

Steel and Wrought Alloys  85
steel, called martensite, which has a distorted 
body-centered cubic lattice, is formed. Martensite 
is too brittle for most applications but its brittle-
ness can be reduced by using a low temperature 
heat treatment, called tempering. The alloy is 
heated to a temperature in the range 200–400ºC, 
at which martensite partially converts to ferrite 
and cementite. The degree of conversion depends 
on the tempering temperature and the tempering 
time. Thus, the hardness and brittleness can be 
controlled quite accurately by choosing suitable 
heat treatment conditions. The process of heat 
treatment hardening and tempering is illustrated 
in Fig. 10.2.
The ability to be hardened by heat treatments 
is one of the major advantages of steel. Probably 
its main disadvantage is its susceptibility to 
corrosion.
10.3 Stainless steel
In addition to iron and carbon the stainless steels 
contain chromium which improves corrosion 
resistance. This is achieved by the passivating 
effect in which the chromium exposed at the 
surface of the alloy is readily oxidized to form a 
tenacious surface ﬁ lm of chromic oxide. This ﬁ lm 
resists further attack from aqueous media thus 
preventing corrosion. Nickel is also present in 
many stainless steels. It contributes towards cor-
rosion resistance and helps to strengthen the 
alloy.
The addition of chromium and nickel to steel 
causes the critical temperature (Tc) (see Fig. 10.1) 
to be lowered. If sufﬁ cient quantities of these two 
metals are incorporated, the austenitic structure 
remains even at room temperature. One of the 
most commonly used stainless steels contains 18% 
chromium and 8% nickel (termed 18/8 stainless 
steel). This alloy has a critical temperature below 
the point at which atomic movements are possible 
and is therefore sometimes referred to as austen-
itic stainless steel. It is not possible to harden these 
stainless steels by heat treatment because the 
solid–solid transitions occur below the tempera-
ture at which atomic diffusions are possible. 
Hence, 18/8 stainless steels are used in applica-
tions where heat hardening is not necessary, for 
example, for noncutting instruments, wires and 
occasionally as denture bases. These applications 
involve a degree of cold working since the alloy is 
shaped by either bending, drawing or swaging, all 
of which result in the formation of a wrought 
structure. Alloys having wrought structures tend 
to have much higher values of proportional limit 
than equivalent alloys which have not been cold 
worked. It is this property coupled with a rela-
tively high modulus of elasticity which makes 
wrought stainless steel wires suitable for ortho-
dontics and wrought stainless steel sheets suitable 
for denture bases. Whilst these alloys cannot be 
hardened by heat treatments they can be softened 
if inadvertently overheated and recrystallized. 
This destroys the ﬁ brous grain structure which 
results in a marked reduction in yield stress and 
proportional limit.
When smaller quantities of chromium and 
nickel are incorporated into steel it is possible to 
produce an alloy which has adequate corrosion 
resistance but which can be hardened by heat 
treatment. An alloy with these characteristics may, 
Fig. 10.1 The iron–carbon phase diagram (up to 2% 
carbon), slightly simplified for clarity.
Fig. 10.2 Diagram illustrating the hardening and 
tempering cycle of heat treatments which can be 
used on steel.

<!-- PDF page 94 -->


### 10.4 Stainless steel denture bases


### 10.5 Wires

86  Chapter 10
typically, contain about 12% chromium and little 
or no nickel. This alloy is capable of forming a 
martensitic structure and is therefore sometimes 
referred to as martensitic stainless steel. This type 
of alloy is commonly used to construct cutting 
instruments and probes which can be hardened by 
heat treatment, using a technique similar to that 
previously described for steel.
10.4 Stainless steel denture bases
Stainless steel denture bases are formed from very 
thin pressed/rolled sheets of wrought stainless 
steel. The method used for forming a stainless 
steel denture base deserves special mention. A thin 
sheet of 18/8 stainless steel (approximately 0.2  mm 
thick) is pressed between an alloy or epoxy resin 
die and counter die. The method of applying the 
pressure required for swaging may vary. Tradi-
tionally, a hydraulic press was used but modern 
techniques involve the use of a sudden pressure 
wave which adapts the sheet of alloy to the die 
very quickly. The pressure wave may be generated 
by using a controlled explosion or a sudden, con-
trolled release of hydraulic pressure. These tech-
niques are known as explosion forming and 
hydraulic forming respectively.
The wrought stainless steel sheets have high 
values of modulus of elasticity and proportional 
limit. This enables sufﬁ cient rigidity to be achieved 
with a very thin sheet of material. The weight of 
the denture can thus be kept to a minimum. Care 
must be taken not to overheat the wrought appli-
ance since this may cause re-crystallization and a 
marked reduction in proportional limit.
A further advantage of stainless steel denture 
bases is that they conduct heat rapidly through the 
thin metallic sheet, thus ensuring that the patient 
retains a normal reﬂ ex reaction to hot and cold 
stimuli. The main disadvantages are the lack of 
surface detail on the swaged plate and, perhaps 
more signiﬁ cantly, the involved technique required 
for swaging, attaching retention tags by welding 
and processing of the acrylic parts of the 
denture.
10.5 Wires
Wires are commonly used for the construction of 
orthodontic appliances and occasionally as 
wrought clasps and rests on partial dentures. 
Orthodontic wires are designed to function such 
that they apply forces to malaligned teeth in order 
to change their positions/arrangements and to 
approximate more closely an ideal dental arch. 
The main variables involved in wire selection are 
related to the extent of movement required and 
the speed at which movement should occur. The 
aim of the orthodontist is to maximize the rate of 
tooth movement whilst minimizing the potential 
for pathological change. Wires are normally pro-
duced by drawing an ingot of alloy through dies 
of gradually decreasing cross-section to produce 
a circular, ovoid or square section wire in which 
the grain structure is highly ﬁ brous in nature 
(see p. 55).
Requirements
The requirements of wires relate to their springi-
ness, stiffness, ability to be bent without fractur-
ing, corrosion resistance and an ability to be 
simply joined by soldering or welding. The spring-
iness of a wire is a function of its ﬁ brous grain 
structure which is incorporated during drawing of 
the wire. The ‘springback’ ability of a wire is a 
measure of its ability to undergo large deﬂ ections 
without permanent deformation. In terms of 
mechanical properties this is given by the ratio of 
yield stress to modulus of elasticity as follows:
Springback potential
Yield stress
Modulus of elasticity
=
A more approximate form of this equation uses 
proportional limit in place of yield stress.
A wire should have a value of stiffness, as indi-
cated by its modulus of elasticity, which enables 
it to apply a suitable force for tooth movement 
during orthodontic treatment. This requirement 
varies considerably, since it is sometimes neces-
sary to carry out rapid movements using stiff 
wires, whilst on other occasions it is necessary to 
apply small forces with ﬂ exible wires in order to 
bring about slow movements. Most wires are pro-
duced in circular cross-section and the stiffness of 
such wires is markedly dependent on thickness, 
being a function of the fourth power of the radius. 
Thus increasing the thickness of a wire from 
0.6  mm to 0.7  mm increases stiffness by a factor 
of 1.86. Treatment strategy may involve the initial 
use of a relatively stiff wire capable of applying a 
large force in order to move teeth rapidly. Such 
wires may need to be replaced regularly if they 
have limited springback ability. A different strat-

<!-- PDF page 95 -->

Steel and Wrought Alloys  87
egy may be required if the teeth are very badly 
aligned. In this case it may be difﬁ cult to adapt a 
stiff wire to the teeth so a more ﬂ exible wire is 
used and the resulting tooth movement will be 
slower. When ﬂ exibility is required one approach 
is to use wires of smaller radius, although these 
can cause problems relating to tilting in the bracket 
slots so a better approach may be to choose a wire 
which is inherently more ﬂ exible.
Orthodontic wires are generally shaped by 
bending and the wire should possess sufﬁ cient 
ductility to resist fracture during this bending 
procedure. The amount of residual ductility 
remaining in a wire depends in part on the ductil-
ity used up in its manufacture. Hence, manufac-
turers can supply wires with varying ductility 
depending upon the extent to which they have 
been work hardened and/or recrystallized during 
production.
Wires often remain in the oral cavity for several 
months, whether they be part of a ﬁ xed or a 
removable orthodontic appliance. The wire should 
therefore have good corrosion resistance in order 
that it can withstand attack from oral ﬂ uids.
Finally, it is sometimes necessary to join two 
parts of an appliance together and, ideally, wires 
should be capable of being easily joined either by 
soldering or by welding, without impairing the 
mechanical properties of the wire or reducing the 
corrosion resistance. The importance of this prop-
erty is reduced in alloys which can be easily bent 
into loops as a means of joining.
Available materials
Table 10.1 lists the commonly used wires and 
summarizes their main properties.
Stainless steel: Stainless steel wires are constructed 
from the 18/8 austenitic type of stainless steel – 
containing less than 0.15% carbon. The wires 
most commonly used are designated as types 302 
and 304 by the American Iron and Steel Institute. 
They have a high value of modulus compared 
with some other alloys used to construct wires 
and are therefore used to apply relatively high 
forces. Lower forces can be achieved by using a 
wire of smaller diameter. 18/8 stainless steel has 
a relatively high value of yield stress and the 
springback properties are thus adequate for most 
applications.
Stainless steel wires have sufﬁ cient ductility to 
allow bending without fracture. They can be 
obtained in three grades, often referred to as soft, 
half-hard and hard, ranging from very ductile 
(soft) to less ductile (hard). The type of wire is 
chosen according to the amount of bending which 
must be carried out. Following bending, a stress 
relief anneal can be carried out in order to relieve 
internal stresses. This involves heating the wire to 
450ºC for about 10 minutes. The annealing pro-
cedure should be carried out only with ‘stabilized’ 
stainless steel wires which contain small quantities 
of titanium. Unstabilized wires become brittle 
during annealing due to reaction between chro-
mium and carbon.
Joining of stainless steel wires can be accom-
plished either by soldering or by welding. Silver 
solders are normally used for soldering. They 
contain silver and copper with small quantities of 
other elements to lower the fusion temperature. 
Care must be taken during soldering not to over-
heat the wires since this may cause recrystalliza-
tion of the grain structure with a subsequent lack 
of springiness. In addition, overheating may cause 
the chromium to react with carbon, forming car-
bides, a phenomenon referred to as weld decay. 
This results in a loss of corrosion resistance around 
the soldered joint and the introduction of a degree 
of brittleness. The solder itself, of course, is a 
source of potential corrosion being of a eutectic-
type composition.
Welding is accomplished by pressing two pieces 
of wire together between two electrodes then 
Table 10.1 Summary of properties of commonly used wires.
Material
Stiffness
Springback ability
Ductility
Ease of soldering or welding
Stainless steel
High
Good
Adequate
Reasonable
Gold alloy
Medium
Adequate
Adequate
Easy to solder
Co/Cr alloy
High
Adequate following heat treatment
Good in soft state
Difﬁ cult
Ni/Ti alloy
Low
Excellent
Poor
Difﬁ cult
β-Ti
Medium
Good
Adequate
Joined by welding

<!-- PDF page 96 -->


### 10.6 Suggested further reading

88  Chapter 10
passing an electric current, sufﬁ cient to melt the 
wires at the point of contact joining them together. 
The temperature rise (ΔT) at the joint when a 
current passes is given by the function
ΔTαI2Rt
where I is the current passing, R is the electrical 
resistance at the junction of the two wires and t 
is the time for which the current passes.
High temperatures, sufﬁ cient for welding, can 
only be achieved with alloys giving relatively high 
values of electrical resistance at the junction. Thus, 
welding is not a suitable technique for joining gold 
wires. The electrical current and the time for 
which the current ﬂ ows must be controlled such 
that adequate welding is achieved without over-
heating the rest of the wire. This would lead to 
weld decay and a degree of recrystallization, 
causing loss of the ﬁ brous grain structure.
Gold alloys: Traditionally, two types of wrought 
gold alloy wires have been used in the past – 
classiﬁ ed as high gold and low gold. High gold 
materials contain greater than 75% gold and 
platinum group metals. Low gold alloys contain 
smaller quantities of noble metals. A typical mate-
rial contains 60% gold, 15% silver, 15% copper 
and about 10% platinum or palladium. The high 
platinum or palladium content raises the melting 
point and recrystallization temperature of the 
wires making them more amenable to soldering 
operations. Gold alloy wires have a lower value 
of modulus of elasticity than the stainless steel 
variety and therefore apply lower forces. An 
advantage of the gold alloy wires is that they are 
easily soldered using normal gold solders. Gold 
alloy wires are rarely used nowadays due to their 
cost.
Cobalt-chromium alloys (elgiloy): These alloys 
contain cobalt, chromium, nickel, iron and molyb-
denum in approximate proportions 40  :  20  :  15  : 
16  :  7. They have the unique characteristic of 
being supplied in a softened state which has excel-
lent ductility. Following bending, the wires can be 
hardened by heat treating at 480ºC. The precipita-
tion hardening that occurs introduces the required 
springback properties into the wire.
The modulus of elasticity of the wire is similar 
to that for stainless steel, indicating a similar per-
formance in terms of tooth movement. These 
wires are difﬁ cult to join by soldering.
Nickel-titanium alloys (nitinol): These alloys 
contain almost equal amounts of nickel and tita-
nium with small quantities of other metals. They 
are ﬂ exible wires with low modulus values and are 
used to apply relatively low forces. The low 
modulus coupled with high yield stress indicates 
excellent springback properties and they are par-
ticularly useful for carrying out large tooth move-
ments using low forces over a long period of time. 
Nitinol wires have limited ductility and are not 
easy to bend without fracturing. They are not 
amenable to joining operations such as soldering 
or welding.
Nitinol wires possess a rather unique shape-
memory property which enables a plastically 
deformed wire to return to its original shape fol-
lowing an appropriate heat treatment. This behav-
iour has not yet been used to good effect in any 
dental applications of the wires.
b-Titanium: These alloys consist mainly of tita-
nium with some molybdenum. They are ductile, 
allowing good formability, and have springback 
characteristics similar to those of stainless steel. 
They have a lower modulus value than stainless 
steel and therefore apply lower forces, and they 
can be joined by welding.
10.6 Suggested further reading
Thomson, S.A. (2000) An overview of nickel-titanium 
alloys used in dentistry. Int. Endodont. J. 33, 279.
Kusy, R.P. (1997) A review of contemporary archwires: 
their properties and characteristics. Angle. Orthod. 
67, 197.

<!-- PDF page 97 -->

File: textbooks/Dental Materials/McCabe_Applied_Dental_Materials_Chapterwise/12_Chapter_11_Ceramics_and_Porcelain_Fused_to_Metal_PFM.md
# Chapter 11: Ceramics and Porcelain Fused to Metal (PFM)


### 11.1 Introduction


### 11.2 Composition of traditional dental porcelain

Chapter 11
Ceramics and Porcelain 
Fused to Metal (PFM)
between the dental porcelains and decorative por-
celain. Indeed, the dental porcelains contain little 
or no clay and, possibly, would be more aptly 
described as dental glasses.
Kaolin 
is 
a 
hydrated 
aluminosilicate, 
Al2O3·2SiO2·2H2O. The set decorative porcelain 
is essentially a mixture of this with silica, bound 
together by a ﬂ ux or binder such as feldspar which 
is a mixture of potassium and sodium aluminosili-
cates, K2O·Al2O3·6SiO2 and Na2O·Al2O3·6SiO2. 
Feldspar is the lowest fusing component and it is 
this which melts and ﬂ ows during ﬁ ring, uniting 
the other components in a solid mass. The fusion 
temperature of feldspar may be further reduced 
by adding to it other low-fusing ﬂ uxes such as 
borax.
Of the two types of dental porcelain, the high-
fusing materials fuse in the range 1300–1400ºC 
whilst the low-fusing materials fuse in the range 
850–1100ºC. The latter materials are by far the 
more commonly used products.
The precise formulations of dental porcelains 
vary among the variable products from the pro-
portions given in Table 11.1; however the general 
trend towards the use of less kaolin (clay) with an 
increase in the feldspar content in order to improve 
translucency suggests that dental porcelains should 
be more correctly described as glasses. The large 
glassy phases developed by compositions of low 
kaolin content require closely controlled ﬁ ring 
times and temperatures in order to produce an 
acceptable result.
The powders supplied to the dentist or techni-
cian are not just mixtures of the various ingredi-
ents. During manufacture the constituents are 
mixed together and then fused to form a frit. This 
is broken up, often by dropping the hot material 
into cold water. It is then ground into a ﬁ ne 
powder ready for use.
In the fusion process which takes place during 
manufacture the ﬂ ux reacts with the outer layers 
11.1 Introduction
The word ceramic is derived from the Greek word 
keramos which literally means ‘burnt stuff’ but 
which has come to mean more speciﬁ cally a mate-
rial produced by burning or ﬁ ring. The ﬁ rst ceram-
ics fabricated by man were earthenware pots used 
for domestic purposes. This material is opaque, 
relatively weak and porous and would be unsuit-
able for dental applications. It consisted mainly of 
kaolin. The blending of this with other minerals 
such as silica and feldspar produced the tran-
slucency and extra strength required for dental 
restorations. Material containing these additional 
important ingredients was given the name 
porcelain.
Fused porcelain has long been used in the con-
struction of works of art. It can be produced in 
almost every shade or tint and its translucency 
imparts a depth of colour unobtainable by other 
materials. Although the technique for porcelain 
fusing is exacting it can be initially moulded by 
hand as a paste and alterations can be made at 
various stages of the work. It is not surprising, 
therefore, that dentistry has turned to porcelain 
for the production of artiﬁ cial teeth, crowns, 
bridges and veneers.
Although the favourable aesthetic properties 
and excellent biocompatibility of porcelain has 
never been in doubt, its use is somewhat restricted 
by the relatively brittle nature of the material and 
the large shrinkage which occurs during process-
ing. Some recent developments offer a potential 
for overcoming these problems.
11.2 Composition of traditional 
dental porcelain
The compositions of the various types of porcelain 
are summarized in Table 11.1. It can be seen that 
there are considerable differences in composition 
89

<!-- PDF page 98 -->


### 11.3 Compaction and firing

90  Chapter 11
of the grains of silica, kaolin or glass and partly 
combines them together. When the technician 
fuses the porcelain powder, during the production 
of a crown for example, he simply remelts the 
ﬂ uxes without causing any signiﬁ cant increase 
in reaction between the ﬂ ux and the other 
components.
Porcelain powders are sometimes pigmented in 
order that natural tooth shades can be matched. 
The pigments used are normally metal oxides 
which are stable at the fusion temperature.
Some feldspathic porcelains are supplied as 
opalescent porcelains. Opalescence is a light scat-
tering effect achieved by the addition of very small 
amounts of metallic oxides having a higher refrac-
tive index and a particle size near to that of the 
wavelength of light. Since natural teeth can display 
some opalescence the availability of opalescent 
porcelains adds further to the ability to match 
natural tooth appearance in every way.
The use of uranium compounds in dental por-
celains to simulate tooth ﬂ uorescence is now con-
sidered inadvisable. It is not only unnecessary but 
can give an unnatural appearance under ultravio-
let light and, in addition, may create a potential 
health hazard.
A low-fusing, transparent glass may be used 
as a glaze over the completed body of the por-
celain restoration. The glaze gives the crown an 
impervious, smooth surface and imparts greater 
translucency.
A smooth surface can be obtained without using 
a glaze. By careful control of the furnace tempera-
ture, the surface of the normal porcelain will ﬂ ow 
and glaze with only a slight rounding of the con-
tours of the restoration. Unfortunately, any over-
heating will cause gross distortions of the shape.
The porcelain powders are mixed with water to 
produce a plastic mass of material which can be 
moulded and carved before ﬁ ring. To improve the 
working properties a binder such as sugar or 
starch is added to some powders.
11.3 Compaction and firing
The aqueous plastic mass of porcelain particles is 
compacted as much as possible onto a platinum 
foil matrix. This reduces the size of the spaces 
between the particles and thus reduces ﬁ ring 
shrinkage. Powders consisting of a mixture of par-
ticle sizes compact more easily than those with 
particles of one size only.
The moulded crown may be lightly vibrated, 
thus helping to settle the powder particles and 
bring excess water to the surface, where it is 
blotted by an absorbent cloth. Alternatively, the 
powder may be ‘patted’ with a spatula to achieve 
the same effect.
A well-compacted crown not only reduces ﬁ ring 
shrinkage but also shows a regular contraction 
over its entire surface, thus maintaining the origi-
nal form on a slightly reduced scale.
Following compaction, the next stage involves 
porcelain ‘ﬁ ring’. A porcelain furnace consists, 
essentially, of an electrically heated mufﬂ e with a 
pyrometer which indicates the temperature in that 
part of the mufﬂ e where the porcelain is placed. 
Most modern porcelain furnaces allow ﬁ ring 
under vacuum. This has the effect of reducing the 
porosity within the ﬁ nished material from around 
4.6% to about 0.5%.
If the freshly compacted, wet structure is placed 
directly into a hot furnace it will evolve steam 
rapidly and crumble or even explode. The normal 
procedure, therefore, is to dry the wet structure in 
a warm atmosphere before placing into the hot 
furnace.
At the elevated temperatures of the furnace, the 
starch or sugar binder ignites and the surface of 
the structure blackens. The door of the furnace is 
left slightly ajar during this stage to allow the 
products of combustion to escape. The furnace 
door is then closed and ﬁ ring is completed. Shrink-
age takes place as the ﬂ uxes bind the particles 
together causing a uniform inward contraction of 
the whole mass. Further additions of fresh mate-
rial may be made at this stage before glazing. 
Whenever porcelain work is heated or cooled the 
process must be carried out slowly. Porcelain is a 
poor conductor of heat and is brittle. Rapid 
cooling would result in cracking and loss of 
strength.
Table 11.1 Composition of porcelains.
Components (%)
Clay
Binder
Material
(kaolin)
Silica
(feldspar)
Glasses
Decorative porcelain
50
25
25
 0
High-fusing dental
 4
15
80
 0
Low-fusing dental
 0
25
60
15

<!-- PDF page 99 -->


### 11.4 Properties of porcelain

Ceramics and Porcelain Fused to Metal (PFM)  91
The accuracy of ﬁ t is maintained by building up 
the porcelain on a platinum foil which has been 
closely adapted to the die. The ﬁ ring shrinkage 
which occurs does not therefore cause a great 
discrepancy in the accuracy of ﬁ t, since the shrink-
age occurs inwards towards the platinum foil and 
the foil itself is not affected by ﬁ ring. Before 
cementation, the platinum foil is removed from 
the inner surface of a crown to create about 25  μm 
of space for cementation.
The porcelain surface is generally glazed as 
mentioned in Section 11.2. This has the dual effect 
of improving appearance and removing surface 
imperfections, particularly porosities, which may 
adversely affect mechanical properties. The use of 
porcelain for constructing inlays is a most exact-
ing technique because, in this case, ﬁ ring shrink-
age has a direct effect on the ﬁ t of the inlay. For 
this reason the porcelain inlay was a very rare 
restoration. This situation has changed with the 
development of castable ceramics, shrink-free 
materials, the more widespread availability of 
refractory materials on which porcelain restora-
tions can be manufactured, and CAD–CAM 
systems.
11.4 Properties of porcelain
Aesthetically, porcelain is an almost perfect mate-
rial for the replacement of missing tooth sub-
stance. It is available in a range of shades and at 
various levels of translucency such that a most 
life-like appearance can be achieved. The inner 
layer of the porcelain crown, for example, is nor-
mally constructed from a fairly opaque ‘core’ 
material. This is overlaid with a more translucent 
‘dentine’ material with a ﬁ nal coating of translu-
cent ‘enamel’ porcelain forming the outermost 
layer.
Porcelain is a very rigid, hard and brittle mate-
rial whose strength is reduced by the presence of 
surface irregularities or internal voids and porosi-
ties. Finegrained powders give more uniform sur-
faces than coarser grains, and ﬁ ring at reduced 
pressures can reduce porosity. The formation of 
superﬁ cial cracks due to thermal stresses are best 
avoided by slow cooling from the ﬁ ring tempera-
ture. Fracture can be initiated from small surface 
scratches caused by grinding and these should be 
eliminated by smoothing or by further fusing. 
Cracks in porcelain crowns invariably emanate 
from the inner, unglazed ﬁ tting surface and propa-
gate outwards towards the exposed surface mate-
rial as illustrated in Fig. 11.1. The brittleness of 
dental ceramics is compounded by their tendency 
to undergo static fatigue. This is a time-dependent 
decrease in strength, even in the absence of any 
applied load. The process is thought to occur 
through alkaline hydrolysis of Si–O groups within 
the porcelain structure. Alkalinity within the mate-
rial results from a solubilization of Na2O and K2O 
which forms part of the feldspathic component of 
porcelain. The weakening is further accelerated by 
dynamic mechanical loading and the whole process 
has been likened to stress corrosion cracking 
which can occur with metals and alloys. Attempts 
to overcome some of these problems involved 
reducing the proportions of Na2O and K2O within 
the materials.
Tooth preparation for all porcelain crowns 
needs to be designed to reduce the possibility of 
producing areas of high stress within the ﬁ nished 
restoration. All internal line angles should be 
rounded and care is required to ensure that there 
are no areas of sudden change in thickness of 
porcelain. The gingival ﬁ nishing margin should be 
a smooth shoulder (i.e. without steps) and the 
ﬁ nishing angle should be 90º to the root surface.
As we have said earlier, fracture in ceramic 
materials occurs through crack initiation and 
Crack initiation
Fig. 11.1 Diagram illustrating the initiation and 
propagation of a crack from the inner surface of a 
porcelain crown.

<!-- PDF page 100 -->


### 11.5 Alumina inserts and aluminous porcelain

92  Chapter 11
propagation from surface ﬂ aws. In order for 
cracks to grow the material in the region of the 
crack tip must be placed under tension. Hence, 
one method of strengthening ceramics is to gen-
erate compressive stresses in these regions. This 
can be achieved by one of two mechanisms. First, 
ion strengthening can be used. This involves 
soaking the ﬁ red material in a molten salt in order 
to allow ion exchange at the surface. If sodium 
ions are partially replaced by potassium ions, the 
latter occupy a greater volume and effectively 
create compressive stresses in the surface layer 
of the material. Such procedures can be carried 
out in a dental laboratory using an ion-exchange 
paste which is painted onto the surface. The ion-
exchange procedure is achieved by placing the 
treated ceramic material in a dental laboratory 
oven in order to create the conditions under which 
diffusion can occur.
A second method for strengthening involves 
putting the outer layer into compression through 
thermal strengthening. During ﬁ ring the outer 
layer solidiﬁ es ﬁ rst as it cools more rapidly. The 
poor thermal conductivity of the material dictates 
that the inner part of the material remains liquid 
for longer. When the inner material ﬁ nally solidi-
ﬁ es it shrinks and sets up a compressive stress in 
the outer layer. This method of strengthening can 
occur during the initial ﬁ ring of the ceramic or 
during subsequent heat tempering.
The relatively poor mechanical properties of 
porcelain can be improved using alumina, or 
metal supporting structures. These are discussed 
in the next sections.
The hardness of porcelain (Table 2.2) contrib-
utes to its ability to resist forces of abrasion but 
may give rise to some concern over the potential 
for porcelain restorations to abrade the opposing 
teeth. It has been shown, however, that the wear 
of enamel by ceramic restorations cannot easily 
be predicted by the hardness of the ceramic. Some 
extremely hard ceramics seem to produce lower 
enamel wear compared with softer materials. The 
shape of crystalline inclusions within the ceramic 
appears to be an important factor in determining 
the abrasive potential of a ceramic material. The 
appearance of ceramic restorations depends in 
part on the surface gloss which can be produced 
using a glaze or by polishing. The hardness of 
porcelain dictates that polishing using abrasives 
should be difﬁ cult. However, different porcelains 
respond differently to abrasive polishing. Care-
fully controlled polishing with a ﬁ ne abrasive such 
as pumice can give a satisfactory surface with 
some materials. From a clinical standpoint a pol-
ished porcelain surface will accumulate more 
plaque than a glazed surface. Hence porcelain at 
crown margins should be glazed whenever 
possible.
Porcelain has excellent thermal properties and 
is a particularly good thermal insulator. This fact 
is of importance when gross amounts of enamel 
and dentine are to be replaced and the residual 
layer of dentine may be of minimal thickness.
Correctly formulated porcelain is very resistant 
to chemical attack, being unaffected by the wide 
variations of pH which may be encountered in the 
mouth.
11.5 Alumina inserts and 
aluminous porcelain
The major disadvantage of porcelain is brittleness 
and this is the factor which most limits its use. 
Several methods are available which are aimed at 
preventing the formation or propagation of cracks 
on the inner surface of porcelain restorations.
One approach is to use a core of pure alumina 
on which the porcelain crown is constructed. 
Alumina is a very hard, opaque material which is 
less susceptible to crack propagation than porce-
lain. Another approach to strengthening involves 
the use of pure alumina inserts. These may be in 
the form of small sheets of alumina which are 
generally placed palatally in a crown in order to 
strengthen without impairing the appearance.
Powdered alumina may be added to porcelain 
in order to achieve a signiﬁ cant strengthening. The 
mechanism of strengthening is that the alumina 
particles act as ‘crack stoppers’ preventing the 
propagation of a crack throughout the body of the 
porcelain (Fig. 11.2a). This improvement of prop-
erties is achieved not only as a result of the good 
mechanical properties of alumina but also due to 
the compatibility of alumina with porcelain. The 
two materials have closely matching values of 
coefﬁ cient of thermal expansion and modulus of 
elasticity. This ensures that the interface region 
between the alumina particles and the porcelain is 
virtually stressfree and not likely to encourage 
crack propagation around the alumina particles. 
Attempts to improve the properties of porcelain 
with materials which are not compatible have 
been unsuccessful since the cracks propagate

<!-- PDF page 101 -->


### 11.6 Sintered alumina core ceramics

Ceramics and Porcelain Fused to Metal (PFM)  93
around the ‘reinforcing’ material as illustrated in 
Fig. 11.2b.
Porcelain which contains alumina is referred to 
as aluminous porcelain and the alumina content 
is normally around 40%. Although aluminous 
porcelain has deﬁ nite advantages in terms of 
mechanical properties, it is opaque and therefore 
can only be used to construct the inner core region 
of a porcelain crown. This is generally acceptable, 
since it is the inner region from which cracks 
propagate and which is therefore the area in need 
of reinforcement. A matched expansion veneering 
porcelain is baked onto the surface of the high 
alumina material to give the ﬁ nished restoration. 
Flexural strength values of aluminous porcelains 
are typically in excess of 110  MPa compared to 
only about 80  MPa for unreinforced materials 
(Table 11.2).
11.6 Sintered alumina core ceramics
The use of alumina additions to strengthen porce-
lain has been taken a stage further with the intro-
duction of sintered alumina cores. For one such 
system (Inceram) the ﬁ rst stage in producing the 
restoration involves the formation of a duplicate 
die using a ‘special’ plaster. An alumina slip pre-
pared from alumina powder and water is then 
painted on to the die. The moisture from the slip 
is absorbed by the plaster leaving a layer of 
alumina powder which should ideally be at least 
0.5  mm thick. This is then sintered by ﬁ ring at 
1120ºC for 2 hours. The ﬁ ring causes the die 
material to shrink, making the removal of the 
sintered alumina core quite easy. The outer surface 
of the core is painted with a slurry of a glass 
powder and ﬁ ring at 1100ºC is carried out to 
liquefy the glass which ﬂ ows to ﬁ ll all the spaces 
between the sintered alumina particles. The glass 
used is a lanthanum aluminosilicate glass. The 
lanthanum reduces viscosity and assists inﬁ ltra-
tion. It also increases the refractive index of the 
glass and improves the translucency of the cera-
mic. After microblasting to remove gross excesses 
of glass a reﬁ ring at 960º is performed to ensure 
proper inﬁ ltration of the alumina with glass.
On completion of the core ﬁ ring procedures, the 
dentine and enamel layers are built up in the 
traditional manner. The extremely high ﬂ exural 
strength of the sintered alumina system (Table 
11.2) gives rise to some optimism that these mate-
rials may be suitable for the production of multi-
unit restorations which have previously required 
the use of cast-metal substructures. Spinel-based 
cores of magnesium aluminate have been used 
instead of alumina. These produce improved 
translucency but are not as strong as sintered 
alumina cores.
A further advance has been the development of 
a sintered alumina core containing signiﬁ cant 
quantities of zirconium oxide to achieve further 
strengthening and a reported ﬂ exural strength of 
Fig. 11.2 Diagram illustrating how the 
propagation of a crack can be halted by a 
reinforcing particle. (a) Alumina particle acting 
as a crack stopper. (b) A crack propagating 
around a filler particle.
Table 11.2 Flexural strength values (MPa) of some 
dental ceramics.
Unreinforced porcelain
70–120
Aluminous porcelain
120–180
Cast glass ceramic
100–150
Sintered alumina core ceramic
400–600
Sintered alumina with zirconia
800
Pressed glass with leucite
120–180
Yttrium tetragonal zirconia polycrystals
900–1200
Minimum for core ceramic (ISO Standard)
100
Minimum for dentine/enamel ceramic (ISO 
Standard)
50

<!-- PDF page 102 -->


### 11.7 Injection moulded and pressed ceramics


### 11.8 Cast glass and polycrystalline ceramics

94  Chapter 11
up to 800  MPa. One limitation of this system is 
the relative opacity of the resulting core which 
may be difﬁ cult to mask with glass inﬁ ltration and 
may therefore limit the aesthetic qualities of the 
ﬁ nal restoration.
11.7 Injection moulded and 
pressed ceramics
These materials were ﬁ rst reported in 1983 for the 
production of all-ceramic, single, anterior or pos-
terior crowns. The ﬁ rst commonly used commer-
cial system based on this principle (Cerestore) 
involved the production of crown cores by injec-
tion moulding, potentially eliminating the need 
for the use of a platinum foil and improving mar-
ginal adaptation of the crown. The non-shrink 
properties are achieved by incorporating signiﬁ -
cant quantities of magnesium oxide into the 
ceramic frit. This reacts with the alumina during 
ﬁ ring to form a mixed metal oxide, called a spinel. 
The spinel is less dense than the original mixture 
of oxides and its formation results in an expansion 
which compensates for ﬁ ring shrinkage.
The technique for fabricating ceramic copings 
from this type of material involves the formation 
of a wax pattern on an epoxy resin die. A varia-
tion of the lost wax technique is used to maintain 
the correct shape and size in the ceramic material. 
The mixed material, containing magnesium and 
aluminium oxides, glass, kaolin, calcium stearate 
and wax is injected under pressure at 180ºC into 
the prepared mould. Firing is then carried out in 
a special furnace using controlled temperatures up 
to 1300ºC during which formation of the spinel 
occurs. Veneer porcelains are baked onto the 
surface of the coping to produce the ﬁ nished 
crown.
It was hoped that these ceramic copings would 
offer the possibility of constructing all-ceramic 
crowns for molars with the attendant improve-
ment in aesthetics which this would bring. The 
strength of the material is however, not much dif-
ferent from that of ordinary aluminous porcelain 
and the complexity of the process involving the 
need for special equipment has limited its use.
A further development of this idea of injection 
moulding involved the introduction of a material 
(IPS Empress) in which a molten feldspathic type 
glass is pressed into a pre-formed mould formed 
using a high temperature investment material and 
a wax pattern (see Section 9.2). After the molten 
glass has been forced into the mould under pres-
sure, it is allowed to cool under controlled condi-
tions which allows reinforcing leucite crystals to 
form. The properties of the material are similar to 
those of the cast glass ceramics.
One of two methods can be used for character-
ization. For anterior crowns a layering technique 
is normally used to achieve the best possible 
appearance. A fully sized crown is ﬁ rst produced 
from a wax pattern. This structure is then ‘cut 
back’ in those areas where conventional layered 
porcelains are used to give optimal aesthetics to 
give adequate space for the veneering material. 
During the ﬁ ring of the outer veneer layer of por-
celain further strengthening of the pressed ceramic 
core may occur as the concentration of leucite 
crystallites increases.
For posterior crowns, inlays or labial veneers 
where either aesthetics are not considered so 
important or where layering would be impossible 
due to insufﬁ cient thickness, characterization is 
achieved by the application of surface stains.
The latest version of the pressed ceramic 
approach (IPS Empress 2) is based upon lithium 
disilicate ceramic. These materials can be fabri-
cated to give material having a ﬂ exural strength 
approaching that of the sintered alumina core 
ceramics (300–400  MPa). The materials are rec-
ommended for the fabrication of 3-unit bridges 
(ﬁ xed partial dentures) to replace missing anterior 
or premolar teeth.
11.8 Cast glass and polycrystalline ceramics
The approach to casting ceramics is very similar 
to that used in pressing and moulding described 
in the previous section. The processes used here 
are essentially the same as those used in the lost-
wax technique used in alloy casting. Currently, 
systems falling within this category are used only 
for the manufacture of single crowns and are 
being replaced by the stronger sintered alumina 
and pressed glass systems.
Crowns are formed from wax patterns which 
are invested in a phosphate-bonded investment. 
The wax burn-out and heat soak of the investment 
is carried out at about 950ºC. The molten ceramic 
is cast centrifugally into the mould at around 
1350ºC. This results in a transparent glass crown 
which is then heat treated in an oven at 1075ºC 
for 10 hours. This heat treatment or ceramming 
causes partial crystallization to form mica-like

<!-- PDF page 103 -->


### 11.9 CAD–CAM restorations

Ceramics and Porcelain Fused to Metal (PFM)  95
crystals (containing K, Mg and Si oxides along 
with signiﬁ cant quantities of ﬂ uoride) which have 
a dual effect. They slightly reduce the translucency 
of the previously clear material and signiﬁ cantly 
increase the strength. Table 11.2 shows that the 
strength of these cast ceramics can match that of 
aluminous porcelain.
Colour matching is achieved by applying a 
series of the appropriate tinted porcelains to the 
surface and re-ﬁ ring. This procedure may be cir-
cumvented with the development of new candi-
date materials in which the shading can be 
incorporated within the body of the crown. 
Further improvements in appearance are achieved 
by selecting the correct shade of luting cement. 
The surface glazes used to provide colour to cast 
glasses can produce a very realistic result. Unfor-
tunately, if there is a need to undertake any adjust-
ment of the shape of the crown they are rapidly 
removed, resulting in poor aesthetics unless the 
crown is re-glazed.
The technique of casting offers the ability to 
produce accurately ﬁ tting, all-ceramic crowns 
which may be strong enough for use in the poste-
rior region without the need of an alloy substruc-
ture. The need for some specialist equipment may 
be considered a disadvantage.
Another material which is being introduced to 
dentistry is based upon yttrium tetragonal zirco-
nia polycrystals (Y-TZP). Yttrium oxide is blended 
with zirconium oxide to generate a multiphase 
material known as partially stabilized zirconia. 
These restorations may be processed using casting 
procedures or may be milled from monolithic 
blocks of partially or fully sintered material (see 
CAD-CAM). Very high values of both ﬂ exural 
strength (900–1200  MPa) and fracture toughness 
have been reported for these Y-TZP ceramics. 
This is thought to be due to their polycrystalline 
structure and to a process of ‘transformation 
toughening’ caused by changes in crystal structure 
initiated by internal stresses. The transformations 
result in localized increases in volume which cause 
compressive stresses to be set up around crack 
tips. This reduces the likelihood of further propa-
gation of the crack.
11.9 CAD–CAM restorations
CAD-CAM stands for computer aided design – 
computer aided manufacture. This is a high-tech 
approach to providing patients with durable 
tooth-coloured restorations. It involves recording 
an optical impression from which a restoration 
can be designed using a computer. The design 
details are then used to construct the restoration 
using a milling machine which cuts the desired 
shape from a monolithic block of ceramic under 
the control of the computer. Care is required 
during cavity preparation to ensure that there are 
no undercuts within the cavity. This technique is 
relatively ﬂ exible in terms of the shapes of restora-
tions that can be made with modern milling tech-
nology. Complex 3 or 4 surface restorations are 
possible including the replacement of cusps. In 
addition it is possible to manufacture ceramic 
veneers using the latest generations of these 
systems (for example Cerec 3®1) as shown in Fig. 
11.3. The optical impression is recorded using a 
miniature video camera which scans the prepared 
tooth for about 10 seconds. The prepared tooth 
Fig. 11.3 CAD–CAM generated dental appliances. This 
shows a CAD–CAM equipment set up for manufacturing 
dental appliances and restorations at the chairside using 
computer generated images and computer controlled 
milling equipment. On the right of the figure is the control 
unit and the computer which is used for viewing the 
scanned images and on the left is the milling instrument 
in which the shapes are cut from a variety of materials. 
Figure reproduced with permission of www.planetcerec.
com.
1 Cerec 3 Sirona Dental Systems GmbH, Fabrikstrasse 31, 64625 
Bensheim, Germany.

<!-- PDF page 104 -->

96  Chapter 11
surface has to be clean and dry and is coated in 
an optically reﬂ ective powder to maximize image 
acquisition. For the sake of accuracy it is impor-
tant that this layer is uniform and kept as thin as 
possible. An optical image of the opposing teeth 
can also be captured to allow the software to rec-
reate the normal pattern of interdigitation between 
the teeth and hence to create an appropriate sur-
face anatomy for the restorations concerned.
The design of the restoration on the computer 
screen takes between 10 and 25 minutes depend-
ing on the complexity of the restoration and the 
extent to which the software is asked to accom-
modate the patient’s occlusion. The milling process 
(Fig. 11.4) takes a further 5–10 minutes, again 
varying with the size and complexity of the 
procedure.
The restoration is tried in and adjusted if neces-
sary. The try in is made easier for more complex 
shapes as there is a small spur on the ﬁ nished 
restoration when if comes out of the milling 
machine which can be used as a handle while 
manipulating it. It is then normal to etch the 
ceramic ﬁ tting surface with hydroﬂ uoric acid and 
then apply a silane coupling agent to aid retention 
before ﬁ nal cementation using a dual cured resin 
cement. A ﬁ nal polishing can be performed in situ. 
Obviously it is not possible to provide a glazed 
ceramic surface with this technology. The beauty 
of the Cerec® system is that all of the stages of 
preparation and manufacture can be undertaken 
in the dental surgery; however it is a relatively time-
consuming process as a consequence.
An alternative to the chair side CAD–CAM 
approach is the use of a mechanical copy-milling 
technique in the laboratory. The clinical stages 
are identical to those for a conventional inlay. A 
pattern is produced in the laboratory and then a 
replica of that pattern produced in a ceramic using 
a copy-milling device. The commercially available 
systems are capable of reproducing both relatively 
intricate ﬁ tting surfaces and the occlusal surface 
of the inlay.
Materials used to form the ceramic block 
(Fig. 11.5) from which the restoration is cut 
include conventional feldspathic porcelains and 
glass ceramics. It has recently been shown that 
restorations can be cut from sintered alumina 
blocks which can be inﬁ ltrated with glass to form 
In-ceram-like CAD–CAM restorations. A variety 
of approuches to providing CAD-CAM restora-
tions are now available to dentists. If a dentisk 
Fig. 11.4 Milling of CAD–CAM restorations. Here we see 
the milling operation in progress. We can see that the 
blank has already been cut near to the final shape and 
following the completion of this process the dental 
restoration will be removed from the machine and will be 
ready to be cemented into the patient’s mouth. Figure 
reproduced with permission of www.planetcerec.com.
Fig. 11.5 Materials for CAD–CAM restorations. This 
shows blanks of materials which are used for milling the 
shapes required in the CAD–CAM milling machine shown 
in figure 11.3. The metal part of these blanks is held in 
the grips of the milling machine and the tooth coloured 
parts (ceramic or resin based) are milled to the correct 
shape. Figure reproduced with permission of 
www.planetcerec.com.

<!-- PDF page 105 -->


### 11.10 Porcelain veneers


### 11.11 Porcelain fused to metal (PFM)

Ceramics and Porcelain Fused to Metal (PFM)  97
prefers to avoid the expense of buying the equip-
ment, the whole process can be carried out in 
specially licensed laboratories.
One advantage of CAD–CAM systems is that 
the ceramic manufacturing processes including 
forming and heat treating are under the control of 
the manufacturer and are taken away from the 
dental laboratory, maximizing the physical prop-
erties of the ceramic itself. Cementation of CAD–
CAM restorations normally involves the use of 
dual cured composite lutes. The lute is potentially 
the weak link in the restoration as it is much softer 
than either the ceramic restoration or the tooth 
enamel (i.e. 20  VHN compared with >300  VHN). 
Lute margins surrounding CAD–CAM restora-
tions are typically 60–150  μm wide, but are some-
times reported to be even wider. The lute can 
undergo rapid wear to a depth of about half 
the value of the width. It is therefore not unusual 
to ﬁ nd a 50  μm deep defect surrounding the res-
toration. Improvements in marginal ﬁ t which will 
come as impression and milling techniques develop 
will help to overcome this problem.
11.10 Porcelain veneers
Porcelain veneers offer a means of improving the 
appearance of stained or discoloured teeth. The 
veneer consists of a thin shell-like structure which 
is ideally fabricated in such a way that it can be 
closely adapted to the prepared tooth. There is 
some controversy as to whether the veneers can 
be attached to unprepared teeth – a technique 
which would obviously conserve sound tooth sub-
stance, or whether some reduction in the tooth 
contour is necessary. Most authorities do advise 
the removal of about 0.5  mm of labial enamel.
The veneers which are normally 0.5–0.8  mm 
thick, may be constructed from feldspathic porce-
lain, glass ceramic, pressed ceramic or CAD–CAM 
techniques and are bonded to the tooth enamel 
using a composite resin luting agents. The bonding 
is achieved by etching the enamel with a phos-
phoric acid solution or gel. The ﬁ tting surface of 
the veneer is etched with a solution of hydroﬂ uoric 
acid, then dried and treated with a silane coupling 
agent to aid bonding to the composite resin.
The appearance of the veneered tooth depends 
on the colour of the underlying tooth structure, 
the aesthetic qualities of the ceramic and the use 
of the correct shade of luting composite which 
may be required to mask any discoloration in the 
underlying tooth and give a natural appearance. 
The use of a light activated luting composite is 
normal. These materials offer the advantage of an 
extended working time during which the veneer 
can be placed accurately.
An accurate assessment of the shade of a por-
celain veneer cannot be made at trial without 
‘coupling’ the veneer to the underlying tooth. This 
process involves optically linking the veneer to the 
underlying tooth to see what effect the colour of 
the tooth has on the ﬁ nished restoration. In its 
simplest form this can be achieved using water, 
but a better alternative is a water-soluble trial 
paste. This commercial product has similar colour 
characteristics to the luting resin but can be 
washed off the veneer surface with water prior to 
luting the veneer in place.
In some respects the apparent clinical success 
which has been achieved with porcelain veneers is 
surprising. The technique involves the support of 
a very thin, rigid and brittle material, the veneer, 
by a more ﬂ exible material, the luting composite. 
It would be expected that cracking of the ceramic 
would be a frequent occurrence under such cir-
cumstances. The fact that this does not appear to 
be a major problem suggests that stresses gener-
ated are not great enough to cause a strain of 
0.1%, the critical strain above which most ceramic 
materials will fracture.
Alternatives to the use of porcelain veneers 
involve the use of pre-formed acrylic veneers or 
polishable composite resin veneers. The ceramic 
materials have the advantage of being more 
durable, probably related to their greater hardness 
(see Table 2.2). The technique of fabrication is 
however more time consuming than the direct 
method of using a veneering composite. The pre-
formed acrylic veneers seem to offer few advan-
tages. They combine an involved clinical and 
laboratory technique with poor durability.
11.11 Porcelain fused to metal (PFM)
Porcelain fused to metal restorations involve a 
marrying of the good mechanical properties of 
cast dental alloys with the excellent aesthetic 
properties of porcelain. Generally, the restora-
tions consist of an alloy substructure with bonded 
porcelain veneers as shown in Fig. 11.6.
A major requirement of the materials used in 
PFM restorations is compatibility of the metal and 
ceramic used. Feldspathic porcelains used for PFM 
work normally contain signiﬁ cant amounts of 
leucite. This increases the coefﬁ cient of thermal

<!-- PDF page 106 -->

98  Chapter 11
expansion of the porcelain to a value which is 
closer to that for the metal. This helps to prevent 
the development of thermal stresses during cooling 
from the ﬁ ring temperature. The presence of leucite 
also helps to strengthen the ceramic. The minimum 
ﬂ exural strength requirement for PFM ceramics as 
speciﬁ ed in ISO Standards is 50  MPa, which is 
equivalent to the requirement for dentine/enamel 
porcelains used in all-ceramic restorations.
The requirements of the alloy used to form the 
substructure are similar to those for non-porcelain 
bonding work with additional requirements as 
follows
(1) The alloy, having been previously cast into 
the desired shape, should be capable of with-
standing porcelain ﬁ ring without melting or 
suffering creep. Hence the alloy must have a 
high fusion temperature.
(2) The alloy should be sufﬁ ciently rigid to 
support a very brittle porcelain veneer other-
wise fracture of the veneer is inevitable.
(3) The alloy should be capable of forming a 
bond with the porcelain veneer in order that 
the latter does not become detached.
(4) The alloy should have a value of coefﬁ cient 
of thermal expansion similar to that for the 
porcelain to which it is bonded.
There are four types of alloy currently available 
for porcelain bonding. These are (a) high-gold 
alloys, (b) low-gold-content alloys, (c) silver–
palladium alloys and (d) nickel–chromium alloys. 
Table 11.3 gives a summary of the comparative 
properties of the four alloys.
High-gold alloys
The composition of a typical high-gold-content 
porcelain-bonding alloy is shown in Table 11.4. 
The major differences between these alloys and 
the non porcelain-bonding alloys are the high 
platinum/palladium content, the absence of copper 
and the presence of small amounts of base metals 
such as tin and indium.
The high platinum/palladium content raises the 
melting temperature of the alloy, reducing the risk 
of softening and creep during porcelain ﬁ ring. In 
addition, these two metals decrease the coefﬁ cient 
of thermal expansion of the gold alloy to a value 
closer to that for porcelain. Copper is absent from 
porcelain-bonding gold alloys since, when present, 
it imparts a green hue to the porcelain veneer. The 
minor quantities of base metals such as tin and 
indium are essential in promoting bonding between 
the alloy and the overlying veneer. The base metals 
become oxidized at the surface and the oxide layer 
forms a chemical bond with porcelain during 
ﬁ ring.
The high-gold alloys have two disadvantages 
when used for porcelain bonding. Despite the high 
platinum/palladium content, the melting range is 
still sufﬁ ciently low that there is a risk of alloy 
‘sag’ during porcelain ﬁ ring. Secondly, the modulus 
of elasticity of the high-gold alloys is less than 
ideal. Subsequently, copings must be produced in 
fairly thick section in order to prevent ﬂ exing 
which would result in porcelain fracture. The 
Fig. 11.6 Photograph showing a metal-bonded porcelain 
restoration. Porcelain is built up on an alloy substructure.
Table 11.3 Properties of alloys used for porcelain bonding.
Alloy 
Castability
Creep resistance during ﬁ ring
Modulus 
Bond strength
Biocompatibility
High-gold
+++
−
+
+
++
Low-gold
++
+
++
+
+
Silver–palladium
−
+
++
+
+
Nickel–chromium
−−
++
+++
−
−−−

<!-- PDF page 107 -->

Ceramics and Porcelain Fused to Metal (PFM)  99
requirement of a minimum copying thickness of 
around 0.5  mm results in the risk of an over-
contoured restoration and gingival irritation.
Low-gold alloys
Low-gold porcelain-bonding alloys contain appro-
ximately 50% gold, 30% palladium to raise the 
melting temperature and lower the coefﬁ cient of 
thermal expansion, 10% silver and 10% indium 
and tin for porcelain bonding.
The mechanical properties of the low-gold 
alloys are similar to those for the high-gold mate-
rials. They have a slightly greater modulus of elas-
ticity which is an advantage for porcelain bonding. 
The higher melting range produces better creep 
resistance for these materials during porcelain 
ﬁ ring.
Good properties and a signiﬁ cant cost saving 
compared with high-gold alloys account for the 
widespread use of these materials for bonded por-
celain work.
Silver–palladium alloys
These alloys contain about 60% palladium, 30% 
silver and 10% indium and/or tin to aid porcelain 
bonding. They have the advantages of a higher 
modulus value and a higher melting range than 
the high-gold alloys. They offer a suitable alterna-
tive to the high-gold materials for bonded porce-
lain work at a considerable saving in cost, 
providing care is taken during casting to avoid 
defects and gas inclusions.
The taking up of a green hue in some ceramics 
in contact with high silver content alloys (silver 
greening) has been reported, although this appears 
to be as much a feature of the composition of the 
ceramic as the composition of the alloy.
Nickel–chromium alloys
Nickel–chromium casting alloys typically contain 
70–80% nickel and 10–25% chromium with 
small quantities of other metals such as molybde-
num, tungsten and beryllium. Porcelain bonding 
is to the layer of ceramic oxide which forms on 
the surface of the alloy.
These alloys have the advantages of a very high 
modulus and high melting temperature. Their dis-
advantages are as follows.
(1) A high casting shrinkage which may affect 
accuracy of ﬁ t if not fully compensated by 
the investment.
(2) A tendency for poor castability, with voids in 
the castings.
(3) A bond strength with porcelain which does 
not compare with that achieved with the 
other alloys.
Indeed, fractures in Ni/Cr–porcelain systems 
invariably occur through the oxide layer whereas 
fractures in the other systems generally occur 
cohesively in the porcelain. In addition, these 
alloys are suspect from the biocompatibility point 
of view, as discussed on p. 76.
Tooth preparation for PFM restorations
During tooth preparation it is necessary to allow 
about 1.5  mm in thickness for a metal coping 
(0.3–0.5  mm) and the porcelain veneer (1.0  mm) 
to achieve optimal aesthetics. If this space is not 
available then the technician will either produce 
an overly bulky restoration with reasonable 
appearance or the opaque layer of porcelain used 
to mask the metal coping will ‘shine through’ the 
surface layers of porcelain producing an opaque 
white or cream spot. For this reason preparations 
for PFM crowns need to be designed to give 
adequate space for the technician to produce an 
appropriate restoration. The margin conﬁ guration 
for a PFM crown is a ﬂ at shoulder where there is 
porcelain and a chamfer or bevel where this is a 
metal ﬁ nishing line. The appearance of the margins 
of PFM crowns has been revolutionized by the 
development of shoulder porcelains. These porce-
lains have adequate substantivity so that they do 
not ﬂ ow signiﬁ cantly during ﬁ ring. This allows the 
technician to cut the metal coping back from the 
edge of the tooth, leaving an adequate bulk of 
porcelain to give a reasonable marginal ﬁ t with 
much improved aesthetics.
Table 11.4 Composition of a typical high-gold-content 
porcelain-bonding alloy.
Metal
Percentage
Gold
85
Platinum
10
Palladium
 3
Silver
 1
Tin
 0.5
Indium
 0.5

<!-- PDF page 108 -->


### 11.12 Capillary technology


### 11.13 Bonded platinum foil


### 11.14 Suggested further reading

100  Chapter 11
11.12 Capillary technology
The capillary technology (or CaptekTM) system is 
an alternative means of producing porcelain–metal 
restorations. The metal substructure is produced 
in two stages. Firstly, a wax strip loaded with 
powdered, high palladium content metal is 
adapted to the cast. This is ﬁ red in order to burn 
off the wax and sinter the metal, forming a three-
dimensional capillary network. A second wax 
strip, heavily loaded with almost pure gold (97% 
pure), is applied to the surface of the sintered layer 
and, during a second ﬁ ring, the wax is again burnt 
off and the molten gold inﬁ ltrates the capillary 
network to form a metal substructure with a com-
posite structure. A thin layer of veneer porcelain 
is ﬁ nally baked onto the surface. It is claimed that 
this layer need only be about 35  μm thick as there 
is no dark oxide layer of material to cover. The 
bonding between the metal and porcelain is 
achieved through mechanical attachment.
11.13 Bonded platinum foil
A problem with the metal-bonded porcelain res-
toration is that a considerable thickness of tooth 
substance must be removed to allow space for the 
metal coping and the porcelain veneer. An alterna-
tive approach, which does not produce such a 
robust result but which may be adequate in some 
circumstances, is to make a porcelain crown which 
is bonded to a platinum foil.
The technique involves laying down two plati-
num foils on the working die as opposed to the 
normal single foil. The surface of the outer foil is 
then tin plated and the porcelain crown con-
structed and ﬁ red on top of the tin-plated surface. 
Porcelain bonds to the layer of tin oxide on the 
tin-plated surface. The inner platinum foil is 
removed prior to cementation of the crown whilst 
one platinum foil remains bonded to the inner 
surface of the crown. This foil helps to prevent 
crack formation on the inner surface.
11.14 Suggested further reading
Fan, P.L. & Stanford, J.W. (1987) Ceramics: their place 
in dentistry. Int. Dent. J. 37, 197.
Kelly, J.R., Nishimura, I. & Campbell, S.D. (1996) 
Ceramics in dentistry: Historical roots and current 
perspectives. J. Pros. Dent. 75, 18.
Preston, J.D. (ed.) (1988) Perspectives in Dental Ceram-
ics. Quintessence Publishing Co., New Malden.
Raigrodski, A.J. (2004) Contemporary materials and 
technologies for all-ceramic ﬁ xed partial dentures: 
A review of the literature. J. Prosth. Dent. 92, 557.
Wassell, R.W., Walls, A.W.G. & Steele, J.G. (2002) 
Crowns and other extra-coronal restorations: Materi-
als selection. In A Clinical Guide to Crowns and other 
Extra-coronal Restorations (R.W. Wassell, A.W.G. 
Walls, J.G. Steele & F.S. Nohl, eds), pp. 9–17. BDJ 
Books: London.

<!-- PDF page 109 -->
