Repository: endoking5792/dental-study-material

# Dental Study Material (MDS)
Textbook-sourced study notes with page-cited references.
- Module 1 — Conservative & Restorative Dentistry
- Module 2 — Endodontics (8 sub-modules)
- Module 3 — Dental Materials & Material Science

`markdown/` = Obsidian-ready notes; `docx/` = original Word files.

## Textbooks
`textbooks/` holds the source textbooks as chapterwise Markdown (Conservative Dentistry, Endodontics, Dental Materials). Study notes link to their source books and to matching chapters via the topic hubs in `markdown/_Topic Hubs/`. Open the repo folder as an Obsidian vault (or copy `markdown/` + `textbooks/` into one) to use the graph view.

File: textbooks/Dental Materials/McCabe_Applied_Dental_Materials_Chapterwise/20_Chapter_19_Elastic_Impression_Materials_Synthetic_Elastomers.md (part 1 of 2)
# Chapter 19: Elastic Impression Materials: Synthetic Elastomers


### 19.1 Introduction


### 19.2 Polysulphides

Chapter 19
Elastic Impression Materials: 
Synthetic Elastomers
0 and 1 are normally used in combination with a 
type 3 material whilst type 2 materials are nor-
mally used alone and are sometimes referred to as 
monophase elastomeric materials. Manufacturers 
often package their materials in a manner which 
reﬂ ects their preferred combination of high viscos-
ity (type 0 or 1) and low viscosity (type 3) product. 
The techniques for using the combined high and 
low viscosity materials are described later in this 
chapter.
19.2 Polysulphides
Composition: These materials are generally sup-
plied as two pastes which are dispensed from 
tubes (see Fig. 19.1). One paste is normally labelled 
base paste whilst the other is labelled catalyst 
paste. The composition of a typical material is 
given in Table 19.2.
The liquid polysulphide prepolymer in the base 
paste can be represented by the formula: 
HS(C2H4 − OCH2 − OC2H4 − SS)23 − C2H4 − 
OCH2 − OC2H4 − SH
although the actual structure is known to be 
slightly more complex than this and contains 
pendant thiol groups (—SH) in addition to the 
terminal groups shown in the structural formula. 
For mechanistic purposes the structure of the pre-
polymer is conveniently represented by the simpli-
ﬁ ed structure given in Fig. 19.2. The viscosity of 
the paste is governed by the quantity of ﬁ ller 
incorporated by the manufacturer. Three grades 
of paste are normally available to the practitioner 
– ‘light-bodied’, ‘regular-bodied’ and ‘heavy-
bodied’, having increasing ﬁ ller contents and 
viscosity values.
The base paste is normally white, due to the 
ﬁ ller, and has an unpleasant odour caused by the 
19.1 Introduction
Synthetic elastomers were developed mainly for 
industrial applications but their potential in medi-
cine and dentistry was quickly realized and they 
are now widely used as impression materials. 
They were quick to gain acceptance in dentistry 
because they offered potential solutions to the two 
main problems associated with hydrocolloids – 
poor tear resistance and poor dimensional 
stability.
Four types of elastomers are in general use:
• Polysulphides;
• Silicone rubbers (condensation curing type);
• Silicone rubbers (addition curing type);
• Polyethers.
A classiﬁ cation and some properties of these mate-
rials is given in the ISO Standard for Dental Elas-
tomeric Impression Materials (ISO 4823). Apart 
from the chemical nature of the material, the 
primary method of classiﬁ cation is according to 
consistency. This is measured by pressing 0.5  ml 
of mixed material between two ﬂ at plates using a 
force of 1.5  N. The consistency, deﬁ ned by the 
average diameter of the resulting disc of the mate-
rial, is related to the viscosity of the material at the 
time when the force is applied. Materials are cate-
gorized as types 0–3, as shown in Table 19.1.
The speciﬁ cation limits deﬁ ning consistency 
overlap signiﬁ cantly between types. Hence, a 
material producing a disc of 31–34  mm diameter 
could be classiﬁ ed as type 0, 1 or 2. It is the 
manufacturer who makes the choice in this situa-
tion. The situation is further complicated by the 
use of terms such as ‘soft putty’, which generally 
indicates a type 0 material, with a relatively low 
viscosity (high consistency disc diameter). The 
situation is clariﬁ ed somewhat by consideration of 
the manner in which the materials are used. Types 
163

<!-- PDF page 172 -->

164  Chapter 19
Table 19.1 Classification of elastomeric impression materials according to consistency.
Consistency test disc 
diameter (mm)
Type
Description
Min
Max
0
Very high consistency (putty like)
–
35
1
High consistency (heavy bodied)
–
35
2
Medium consistency (medium bodied)
31
41
3
Low consistency (light bodied)
36
–
Table 19.2 Composition of polysulphide impression materials.
Component
Function
Base paste
Polysulphide prcpolymer with terminal and pendant 
 thiol (–SH) groups
This is further polymerised and cross-linked 
 to form rubber
Plasticizer-di-n-butyl phthalate
To control viscosity
Inert ﬁ ller – possibly chalk or titanium dioxide
To give ‘body’, control viscosity and modify 
 physical properties
Catalyst paste
Lead dioxide or other alternative oxidizing agent
To react with thiol groups – causing setting
Sulphur
Involved in setting reaction
Inert oil – normally parafﬁ nic type or di-n-butyl 
 phthalate
To form a paste with PbO2 and sulphur
Fig. 19.1 This shows an example of a polysulphide 
impression material. The two pastes with contrasting 
colours are mixed together on a mixing pad with a metal 
spatula.
Fig. 19.2 Simplified structural formula of the 
polysulphide prepolymer showing terminal and pendant – 
SH groups.
high concentration of thiol groups. The colour of 
the catalyst paste is governed by the nature of the 
oxidizing agent used; materials containing lead 
dioxide are normally dark brown. The colour con-
trast between the two pastes is an aid to efﬁ cient 
mixing, which is continued until a homogeneous 
colour, with no streaks, is achieved. An adhesive 
is used to promote adhesion between the impres-
sion material and tray.
Setting reaction: On mixing the two pastes, termi-
nal and pendant thiol groups of the prepolymer 
chains undergo a reaction with lead dioxide. Some 
of these reactions result in chain extension and 
cross-linking as shown in Fig. 19.3. The reaction 
is of the condensation polymerization type since 
one molecule of water is produced as a byproduct 
of each reaction stage. As chain extension pro-
ceeds, the viscosity increases. When the degree of 
cross-linking reaches a certain level the material 
develops elastic properties.
Properties: The setting characteristics of the poly-
sulphides differ considerably from those of the 
alginates (Section 18.3). Setting commences imme-
diately on mixing of the two pastes and is

<!-- PDF page 173 -->

Elastic Impression Materials: Synthetic Elastomers  165
characterised by a gradual increase in viscosity 
and a rather slow development of elasticity. Setting 
times of 10 minutes or more are not uncommon, 
particularly for light-bodied materials. The poly-
sulphide elastomers have very good tear resis-
tance. They can, typically, withstand about 700% 
tensile strain before tearing. Some of this strain is 
non-recoverable, since the elastic properties of 
these materials are far from ideal. They are con-
sidered as viscoelastic and recover only slowly and 
not completely after being compressed or stretched. 
The time required for recovery and the degree of 
permanent deformation are functions of the sever-
ity of the undercuts and the time for which the 
material is under strain. In order to optimize 
elastic recovery the impression should be removed 
with a single, swift pull.
Many of the properties of these products are 
directly related to the amount of ﬁ ller incorpo-
rated in the pastes. This particularly applies to 
viscosity, setting contraction, thermal contraction 
after removal of the impression from the mouth 
and dimensional stability (Table 19.3). It can be 
seen that the heavy-bodied materials are poten-
tially more accurate, since they exhibit less setting 
and thermal contraction and have better dimen-
sional stability. Their high viscosity means that 
they are unable to record the same level of ﬁ ne 
detail as the more ﬂ uid, light-bodied materials.
Dimensional changes occurring after apparent 
setting of polysulphides are due to two major 
factors. Firstly, continued reaction occurs for 
some time after the apparent setting time, causing 
further shrinkage. Secondly, water produced as a 
byproduct of the setting reaction may be lost by 
evaporation from the surface. In this case the 
dimensional change is also associated with a 
change in weight of the material. The better 
dimensional stability of the heavy-bodied materi-
als is due to the fact that they contain a lower 
concentration of reactive groups and therefore 
produce fewer byproducts. Although the polysul-
phides do not have perfect dimensional stability 
they perform far better than hydrocolloids in this 
respect.
The use of lead compounds in polysulphide 
materials has been questioned because of the 
known toxic effects of lead. It is unlikely that 
the lead contained in these products is able to 
exert a harmful effect as the material is in the 
patient’s mouth for only a few minutes and is 
hydrophobic, reducing the chances of ‘washing 
Fig. 19.3 Schematic representation of the chain 
lengthening and cross-linking of the polysulphide 
prepolymer through oxidation of the –SH groups 
forming disulphide links. Water is liberated as 
byproduct.
Table 19.3 Influence of filler content on some properties of polysulphides.
Filler content
Light-bodied
Viscosity
Setting contraction
Thermal contraction
Dimensional stability
|
|
|
|
|
Increasing
Regular-bodied
Increasing
Decreasing
Decreasing 
Increasing
↓
↓
↓
↓
↓
Heavy-bodied

<!-- PDF page 174 -->

166  Chapter 19
out’ of lead compounds by saliva. The use of 
lead-free polysulphides is likely to increase, 
however, as a wider range of alternative materials 
becomes available.
Clinical use: These materials are most commonly 
used in two viscosities, high and low, and must be 
used in a special tray. They have a number of 
advantages clinically, including reasonable tear 
strength and good elastic properties. They have an 
unpleasant odour and taste. They are moderately 
hydrophilic and hence can work well in the pres-
ence of some moisture. They are commonly used 
for crown and bridge impressions and only infre-
quently for other applications. The clinical tech-
nique usually adopted for polysulphides is a 
one-stage procedure. Freshly mixed low viscosity 
material is loaded into an impression syringe and 
the high viscosity material is loaded into the 
special tray. The light-bodied material is injected 
around those teeth on which cavities have been 
cut or crown cores prepared. The tray, containing 
heavy-bodied material, is then seated so that the 
two materials can set simultaneously. Figure 19.4 
is a line diagram which gives the appearance of 
the impression viewed in cross-section. It can be 
seen that the bulk of the impression is recorded in 
heavy-bodied material – assuring optimum accu-
racy and dimensional stability. The thin layer of 
the impression adjacent to the oral tissues is 
recorded in light-bodied material – assuring 
optimum ﬁ ne-detail reproduction.
Once set the casts can be disinfected with the 
regime already described and can be poured after 
a short period to allow for full elastic recoil of the 
material. The casts should be poured within 24 
hours of mixing if possible. Whilst the materials 
have good short term dimensional accuracy, they 
will undergo plastic ﬂ ow after setting. One great 
beneﬁ t is that the surface of the impression can be 
electroplated using a copper sulphate electroplat-
ing bath. An epoxy resin die material can then be 
used to form the bulk of the working cast. Such 
metal/plastic dies, whilst expensive to produce, 
are very hard and are not prone to damage in the 
laboratory when the crown and bridgework is 
being made.
This approach can be used when multiple oper-
ations are being undertaken on the same die. One 
example of this would be when a clinician wants 
to make multiple crowns or a combination of 
crowns and bridges for a patient on the working 
cast. It can then be difﬁ cult to record accurate 
impressions of many teeth in one impression. In 
this circumstance, multiple impressions are used 
to produce accurate individual metal/resin dies for 
each of the teeth concerned. A plastic transfer 
coping is then made for each die. This is a small 
thimble of plastic which is made without spacing 
to ﬁ t over each die. The transfer copings are then 
taken back to the patient and placed over each of 
the prepared teeth. A locating impression is then 
recorded, capturing all of the copings in the 
impression. The individual dies are then placed in 
their respective copings and a working model is 
produced by pouring a base around the dies, 
usually from dental stone. This master model is 
then used by the technician to produce the metal 
or porcelain crowns and bridges. If this approach 
is attempted with conventional gypsum-based dies 
there is a high chance of their margins being 
damaged during the manufacture of the transfer 
copings, thus diminishing the chances of achieving 
an accurate ﬁ t with the deﬁ nitive crown and 
bridge work.
There have been some limited reports of allergic 
responses to these materials, from people with an 
allergy to latex products.
B
A
Fig. 19.4 Line diagram showing section of an impression 
in which heavy-bodied, A, and light-bodied, B, materials 
have been used to obtain optimal accuracy and 
dimensional stability.

<!-- PDF page 175 -->


### 19.3 Silicone rubbers (condensation curing)

Elastic Impression Materials: Synthetic Elastomers  167
19.3 Silicone rubbers (condensation curing)
Composition: These materials may be supplied as 
two pastes or as a paste and liquid. Whichever 
method of dispensation is used the principle of the 
setting reaction is similar and depends on the 
cross-linking of hydroxyl-terminated polydimeth-
ylsiloxane chains, brought about by an alkyl sili-
cate cross-linking agent and a tin compound as 
catalyst. The ingredients required for this reaction 
to occur are reﬂ ected in the composition of a 
typical paste/liquid material, given in Table 19.4. 
These materials are very similar to the room tem-
perature polymerizing silicones used as denture 
soft liners. Figure 19.4 gives the structural formula 
of the silicone prepolymer. The viscosity of the 
paste is controlled by the amount of inert ﬁ ller, as 
in the case of the polysulphides. Light-bodied, 
regular-bodied, heavy-bodied and ‘putty’ materi-
als are available. The latter is a paste of a very 
high viscosity and its availability denotes an 
important difference between the silicones and 
polysulphides.
Proportioning of the paste/liquid materials is by 
mixing a given volume of paste with a ﬁ xed 
number of drops of liquid. For paste/paste materi-
als equal lengths of pastes are mixed together. A 
colour contrast between the pastes enables the 
operator to see when proper mixing has been 
achieved.
Setting reaction: On mixing the two components, 
either two pastes or paste and liquid, a reaction 
begins immediately in which the terminal hydroxyl 
groups of prepolymer chains react with the cross-
linking agent under the inﬂ uence of the catalyst 
(see Fig. 19.5). Each molecule of cross-linking 
agent may, potentially, react with up to four pre-
polymer chains causing extensive cross-linking. 
Each reaction stage also produces one molecule of 
ethyl alcohol as a byproduct. Cross-linking pro-
Table 19.4 Composition of a paste–liquid silicone rubber impression material (condensation curing).
Component
Function
Paste
Hydroxyl-terminated polydimethylsiloxane (liquid 
 silicone prepolymer)
Undergoes cross-linking to form rubber
Insert ﬁ ller such as silica
Gives ‘body’, controls viscosity and modiﬁ es 
 physical properties
Liquid
Alkyl silicate such as tetraethylsilicate
Acts as cross-linking agent
Tin compound such as dibutyl tin dilaurate
Acts as reaction catalyst
duces an increase in viscosity and the rapid devel-
opment of elastic properties.
Properties: The setting characteristics of the sili-
cone materials tend to be more favourable than 
those of the polysulphides. Setting times are gener-
ally shorter and elasticity is developed earlier.
The silicone impression materials are very 
hydrophobic and are readily repelled by water or 
saliva. As a result, it is necessary to dry areas of 
the mouth for which an accurate impression is 
required. If a dry ﬁ eld is not secured ‘blow holes’ 
are likely to occur in the impression as the mate-
rial will fail to drive away the residual moisture.
The set material has adequate tear resistance for 
most purposes. A regular-bodied silicone material 
can undergo only about 300% extension before 
fracturing, (compared with 700% for polysul-
phides) but most of this strain is recoverable. The 
silicones have elastic properties which most closely 
approach the ideal of complete and instantaneous 
recovery following stretching or compression.
Many of the properties are related to the ﬁ ller 
content of the pastes. The trends are identical to 
those given in Table 19.3 for polysulphides. In the 
case of the silicones an additional, very high vis-
cosity or ‘putty’ paste exists which has even lower 
setting and thermal contraction values than the 
conventional heavy-bodied materials. It also has 
better dimensional stability.
Dimensional changes after setting, for conden-
sation curing silicones, may be due to continued 
slow setting or due to loss of alcohol produced as 
a byproduct of the setting reaction. The latter 
effect produces a measurable weight loss which is 
accompanied by a shrinkage of the impression 
material. Dimensional changes of regular-bodied 
condensation silicones are slightly greater than 
those of regular-bodied polysulphides but are 
small compared to the changes which occur with

<!-- PDF page 176 -->


### 19.4 Silicone rubbers (addition curing)

168  Chapter 19
Fig. 19.5 Condensation type silicone elastomer. (a) Hydroxylterminated polydimethylsiloxane prepolymer (mixed with 
inert filler to form paste). (b) Tetraethyl silicate (cross-linking agent). (c) Cross-linking reaction, catalysed by a tin 
compound. Ethyl alcohol is liberated as a byproduct.
alginates. In order to obtain optimum accuracy, 
the models should be cast as soon as possible after 
recording the impression.
Silicone elastomers may be considered essen-
tially non-toxic, despite the fact that they contain 
a heavy metal catalyst. The materials are extremely 
hydrophobic and are in the patient’s mouth for 
only a few minutes. The liquid component of 
the paste/liquid materials may be hazardous if 
not handled carefully. Accidental splashes may 
cause considerable irritation and blistering of 
the eyes.
Applications: For clinical applications of these 
materials see the end of Section 19.4.
The increased usage of additional curing materi-
als (next section) has led to a gradual decline in 
the use of the more traditional condensation 
curing materials.
19.4 Silicone rubbers (addition curing)
Composition: These materials are supplied as two 
pastes. Each paste contains a liquid silicone pre-
polymer and ﬁ ller and one of the pastes contains

<!-- PDF page 177 -->

Elastic Impression Materials: Synthetic Elastomers  169
a catalyst. One paste contains a polydimethylsi-
loxane prepolymer in which some of the methyl 
groups are replaced by hydrogen (Fig. 19.6a). The 
other paste contains a prepolymer in which some 
methyl groups are replaced by vinyl groups (Fig. 
19.6b). One of the pastes contains a catalyst which 
is normally a platinum-containing compound such 
as chloroplatinic acid. Four viscosities are avail-
able depending on the amount of ﬁ ller incorpo-
rated by the manufacturer.
Proportioning is carried out by extruding equal 
lengths of each paste onto the mixing pad. A good 
colour contrast between the pastes enables thor-
ough mixing to be achieved.
A signiﬁ cant advance in recent years has been 
the availability of addition curing silicones in an 
auto mixed, cartridge format (Fig. 19.7). The two 
pastes are housed in separate compartments of the 
cartridge and are brought together and mixed in 
the nozzle during extrusion. The mixed material 
can be extruded into an impression tray or, for 
light-bodied material, into an impression syringe 
or directly into the mouth. Light-bodied and 
regular-bodied materials lend themselves readily 
to the cartridge extrusion system. Some manufac-
turers have also managed to package heavy-bodied 
and even ‘soft putty’ materials in this way. At least 
one manufacturer has taken automixing a stage 
further by producing an electrically driven mixing 
device which is loaded with bulk quantities of 
material (sufﬁ cient for about 20 impressions). 
When required, mixed material is produced at the 
touch of a button.
Fig. 19.9 shows such a mixing device which, in 
principle, is a larger and more automated version 
of the hand-held cartridges (Fig. 19.7). Both 
Fig. 19.6 Structural formulae of the silicone 
prepolymers used in the two pastes of addition 
curing silicone impression materials. (a) One 
paste contains some Si—H groups. (b) The other 
paste contains some Si—CH=CH2 groups.
Fig. 19.7 This shows a typical example of a 
polyvinylsiloxane impression material. The two pastes to 
be mixed are in separate parts of a cartridge and the 
mixing takes place when the pastes are extruded through 
the nozzle. The mixed material can be extruded directly 
into an impression tray or directly around the teeth to be 
recorded.

<!-- PDF page 178 -->

170  Chapter 19
systems suffer the drawback that the mixing 
nozzle is disposable and a new one is required for 
each mix and the discarded nozzle contains sig-
niﬁ cant quantities of ‘wasted’ material.
Setting reaction: On mixing the two pastes a plati-
num- catalysed addition reaction occurs, causing 
cross-linking between the two types of siloxane 
prepolymer (Fig. 19.8). It is noteworthy that the 
reaction does not involve the production of 
byproducts although it has been reported that 
these materials occasionally evolve hydrogen. 
Some manufacturers recommend that pouring of 
the cast is delayed until the evolution of hydrogen 
is complete in order that the cast surface does not 
become pitted. The mechanism of hydrogen release 
is unclear but may involve reaction of the plati-
num catalyst with moisture. Cross-linking pro-
duces an increase in viscosity coupled with the 
development of elastic properties.
Properties: In most respects, the addition curing 
silicone rubbers have properties similar to those 
of the condensation type. They have adequate 
setting characteristics and tear resistance coupled 
with near ideal elasticity. The combined use of 
putty and light-bodied materials enables accurate 
impressions to be recorded. The most signiﬁ cant 
difference between the addition curing and the 
condensation curing materials is in their relative 
dimensional stability. The production of little or 
no byproduct in the cross-linking reaction of the 
addition curing material results in a very stable 
impression.
Silicone elastomers are inherently hydrophobic 
in nature – a characteristic which can cause imper-
fections in impressions if the area to be recorded 
cannot be thoroughly dried. The mixed silicone 
material is repelled by moisture and this can result 
in blow holes in the impression. Attempts have 
been made to overcome this problem by the incor-
poration of surface-active agents into the materi-
als in order to make the materials more hydrophilic. 
The newer materials, which are described as 
hydrophilic addition silicones, should strictly be 
described as ‘less hydrophobic’. Nevertheless, the 
improvement in surface characteristics can result 
Fig. 19.8 Platinum-catalysed addition reaction which 
causes cross-linking of prepolymer chains.
Fig. 19.9 This shows the bulk packaging of an 
elastomeric impression material. The machine can provide 
numerous mixes of material from larger cartridges than 
those seen in Fig. 19.7. The pastes are extruded through 
the mixing nozzle using an electrically powered motor 
inside the device. The mixed material can be extruded 
directly into an impression tray which is held underneath 
the nozzle. The nozzle itself is disposable and is replaced 
with a fresh nozzle for each individual mix.

<!-- PDF page 179 -->

Elastic Impression Materials: Synthetic Elastomers  171
in an impression with better ﬁ ne detail reproduc-
tion and fewer blow holes. An alternative approach 
to solving this problem has been through the use 
of a surface-active spray which is used to coat the 
surface of the hard and/or soft tissues prior to 
recording an impression.
The use of hydrophilic materials or surface-
active sprays helps not only to improve the afﬁ nity 
between the impression materials and the oral 
tissues during recording of the impression, but 
also in the compatibility with the water-based 
gypsum model material. This ensures that detail 
recorded in the impression is transferred through 
to the model.
Clinical applications: There is virtually no differ-
ence between the addition and condensation cured 
material in terms of their handling characteristics. 
The addition cured materials are preferred on the 
basis of their greater dimensional stability. Both 
are available in a range of viscosities from light-
bodied materials used to record accurate surface 
detail on prepared tooth surfaces, through medium 
viscosities, commonly used as a monophase mate-
rial during either crown and bridgework or den-
ture manufacture, and heavy-bodied materials 
used to support light body in stock trays for crown 
and bridge impressions, to putties which are now 
available in both soft and hard format.
The light-bodied materials can record very 
accurately the surface detail of tooth preparations 
but have inadequate dimensional stability to 
maintain their shape during the production of 
working casts. They are syringed into place onto 
the prepared tooth to provide a surface wash 
giving high quality detail. A more heavily ﬁ lled 
material is then used to support the wash, either 
a heavy body or a putty.
Fig. 19.10 shows a putty-wash type impression 
and a section through such an impression showing 
the relative thickness of the two components 
(putty and wash). Note the similarity of this tech-
nique with that described earlier for polysulphides 
(Fig. 19.4). A feature of these systems is the clear 
colour contrast between the high viscosity and 
low viscosity components.
Heavy body and wash or putty and wash 
impressions can be performed as a one-stage pro-
cedure during which both viscosities of material 
are mixed simultaneously. The clinician then 
syringes the light-bodied material around the 
preparation/teeth whilst an assistant places the 
heavier material into a stock tray. The loaded tray 
is then inserted into the mouth and the two vis-
cosities blend together and set. Obviously this 
approach is ergonomically attractive. There are, 
however, concerns about the accuracy of the one-
stage putty wash impressions recorded in some 
plastic stock trays. The viscosity of the putties is 
such that on seating the impression tray into the 
mouth the sides of the tray ﬂ ex outward. When 
the impression is removed from the mouth they 
then rebound inwards, distorting the impression. 
Unfortunately the distortion is not uniform, as an 
impression of a circular object when taken in this 
(a)
(b)
Fig. 19.10 (a) Diagram to show a two component 
elastomeric impression, with a low viscosity light body 
material adjacent to the preparation (yellow arrowed) and 
the bulk of the impression in a material with greater 
viscosity (green). (b) A cross section through an 
impression for a crown on a molar tooth, the thickness of 
the light body (arrowed) material (in orange in this 
image) varies considerably with its position on the 
preparation but is present over the whole surface of the 
impression. Note similarity with Fig. 19.4.

<!-- PDF page 180 -->


### 19.5 Polyethers

172  Chapter 19
way results in a die which is ovoid in shape with 
narrowing bucco-lingually. This occurs with both 
soft and hard putties but does not occur when the 
heavy/light body technique is used.
There are two solutions to this problem. Firstly, 
rigid metal stock trays can be used which do not 
ﬂ ex under seating loads. The disadvantage of 
metal trays is that they are not disposable and 
hence need to be cleaned and sterilized before re-
use which is a laborious task. Alternatively an 
initial putty impression can be recorded with a 
polythene spacing sheet between the putty and the 
teeth. This is allowed to set fully and then the 
light-body impression is recorded as a second 
stage. The spacing sheet is required to avoid the 
large hydraulic pressures which would develop if 
a light wash was placed inside a well ﬁ tting putty 
impression. These pressures would cause distor-
tion in their own right.
Medium viscosity materials can be used in a 
similar way to the monophase polyethers, but 
their dimensional accuracy in stock trays is not 
quite as good as when using a two-viscosity 
technique.
There are two problems with the addition cured 
silicone rubbers. First they are markedly hydro-
phobic. As a consequence tooth surfaces into 
which the light body material is being syringed 
have to be dry. Any moisture contamination will 
simply result in a failure to record accurately the 
surface of the prepared tooth. Furthermore, if the 
tooth is in the upper arch the light body will tend 
to drip off the preparation under the inﬂ uence of 
gravity which is very frustrating. As previously 
stated the more recently developed materials 
incorporate wetting agents to lower the surface 
tension between the impression material and the 
tooth. One manufacturer has gone so far as to 
provide a separate aerosol containing the wetting 
agent to be sprayed on the tooth after drying prior 
to placement of the light-body material. These 
developments have improved matters somewhat, 
but the material remains hydrophobic.
Second, the platinum catalyst system in the 
addition cured materials is relatively easy to 
poison, inhibiting the set of the material. Problems 
can be encountered with the plasticizers in rubber, 
from gloves or rubber dam, glove powders, some 
haemostatic agents, particularly those based on 
ferric salts and freshly placed methacrylate-based 
materials, including composites, compomers and 
light-cured glass ionomer cements. These latter 
products can be used to patch up a crown prepa-
ration if there is some caries present or an existing 
restoration falls out during preparation. However, 
if this is done then the impression should not be 
recorded in the same visit, as the surface of the 
impression material adjacent to the patch will not 
set. The other agents can usually be either avoided 
or washed/cleaned off the prepared tooth surface 
prior to recording the impression. Obviously 
rubber gloves should not be used to protect the 
hands of somebody mixing a putty impression; 
vinyl or nitrile gloves are a viable alternative.
There are no reports in the literature of patients 
suffering an allergic response to these materials 
although they can induce a contact dermatitis in 
dental nurses who mix impression putties without 
wearing suitable gloves.
The standard disinfection regime of a 10 minute 
immersion in sodium hypochlorite will have no 
effect on the dimensional stability of these materi-
als. They are also sufﬁ ciently stable that the more 
rigorous processes associated with managing 
patients with an established cross-infection risk 
(i.e. prolonged immersion in glutaraldehyde solu-
tion) can be undertaken without a marked effect 
on their accuracy (see Appendix 1).
19.5 Polyethers
Composition: These materials are normally sup-
plied as two pastes. (see Fig. 19.11) The ‘base’ 
paste, containing the prepolymer and inert ﬁ ller is 
supplied in a large tube. The ‘catalyst’ paste, con-
taining a reaction initiator together with paste-
forming oils and ﬁ llers, is supplied in a second, 
but much smaller tube. The composition is sum-
marized in Table 19.5. Simpliﬁ ed structural for-
mulae for the imine-terminated, ether initiator are 
given in Fig. 19.12. The group X shown in the 
structural formula of the polyether prepolymer 
(Fig. 19.12) has the structure:
 
R 
R
 
| 
|
− CO2 − [CH− (CH2)n− O]m − CH(CH2)n − CO2− 
where R represents a hydrogen atom or alkly 
group. The values of m and n are such that the 
molecular weight of the difunctional imino mole-
cule is about 4000. The polyester unit (shown in 
the square brackets) is typically produced by 
copolymerisation of ethylene oxide and tetrahy-
drofuran. The materials are generally supplied in

<!-- PDF page 181 -->

Elastic Impression Materials: Synthetic Elastomers  173
cations and each stage of the reaction involves the 
opening of an epimine ring and the production of 
a fresh cation, as illustrated in Fig. 19.13.
Distinct activation, initiation and propagation 
stages may be identiﬁ ed in the reaction as shown. 
The reaction is of the addition type with no 
byproduct being produced. Since each prepoly-
mer molecule has two reactive epimine groups, 
individual propagation reactions may produce 
simple chain lengthening or cross-linking. As the 
reaction proceeds, the viscosity increases and 
eventually a relatively rigid cross-linked rubber is 
produced.
Properties: The polyether materials have adequate 
tear resistance and elastic properties approaching 
those of the silicones. They are relatively rigid 
when set and considerable force may be required 
Fig. 19.11 This shows a typical polyether impression 
material. The two pastes have been extruded on to the 
mixing pad ready for mixing using a metal bladed spatula. 
This type of material is also available in bulk auto-mixed 
format similar to that seen in Figure 19.9.
Table 19.5 Composition of polyether impression materials.
Component
Function
Base paste (large tube)
Imine-terminated prepolymer
Becomes cross-linked to form rubber
Inert ﬁ ller – silica
To give ‘body’ control viscosity and physical 
 properties
Plasticizer – e.g. phthalate
To aid mixing
Catalyst paste (small tube)
Ester derivative of aromatic sulphonic acid
Initiates cross-linking
Inert ﬁ ller – silica
To form paste
Plasticizer – phthalate
Fig. 19.12 (a) Simplified structural formula of the imine-
terminated ether prepolymer present in the base paste of 
a polyether impression material. X represents repeating 
units of ethers. (b) Structural formula of an aromatic 
sulphonic acid ester. This is the main active ingredient of 
the catalyst paste of a polyether impression material. 
Group R is an alkyl group, for example, butyl.
only one viscosity, equivalent to the regular-
bodied materials of other elastomers. The manu-
facturers do supply a diluent oil, however, which 
can be used to produce a paste with viscosity akin 
to that of a light-bodied material.
The two pastes are proportioned by volume. 
Equal lengths of paste are extruded onto a mixing 
pad giving a base paste/catalyst paste volume ratio 
of about 8  :  1. The good colour contrast between 
the pastes aids mixing.
The materials are also available in bulk auto-
mixed format similar to that shown in Figure 
19.9.
Setting reaction: When the two pastes are mixed 
together a cationic, ring opening addition poly-
merisation occurs. The ionized form of the sul-
phonic acid ester provides the initial source of

<!-- PDF page 182 -->

174  Chapter 19
to remove the impression after setting, particu-
larly when the undercuts are severe.
The accuracy of polyether impressions com-
pares favourably with other regular-bodied elas-
tomers. The lack of heavy-bodied and putty pastes, 
however, precluded the use of techniques using 
combined viscous/ﬂ uid pastes which are com-
monly used with other elastomers to optimize 
accuracy.
The manufacturers of polyether materials have 
recently introduced products having a range of 
viscosities. These enable the use of combined 
heavy- and light-bodied techniques described for 
polysulphides and silicones. This enables precise 
impressions to be recorded using stock impression 
trays.
Under conditions of low relative humidity, the 
polyether materials have very good dimensional 
stability. This is related, primarily, to the fact that 
the material contains no volatile constituents and 
sets by an addition reaction which produces no 
volatile byproducts. The set material is relatively 
hydrophilic and absorbs water under conditions 
of high humidity. This causes the impression 
material to swell and distort. The use of polyether 
materials should therefore be avoided in climates 
where humidity is high and where efﬁ cient air 
conditioning is not available.
Clinical applications: Commonly these materials 
are used as a monophase where a single viscosity 
of material is used for both the bulk of the impres-
sion in the tray and to be syringed around the 
prepared teeth in the mouth. The polyethers are 
sufﬁ ciently dimensionally stable on setting to 
allow this approach when using a stock impres-
sion tray.
Polyether materials are hydrophilic, conse-
quently they can record an accurate impression 
when it is difﬁ cult to achieve perfect moisture 
control.
The greatest disadvantage from a clinical stand-
point is the rigidity of these materials when set. 
This can make removal of impressions very difﬁ -
cult in dentate patients when there are marked 
undercuts present around the teeth, for example 
when there has been gingival recession exposing 
root surfaces with open embrasure spaces between 
the teeth or where bridgework is present else-
where in the mouth. It is sensible to block out such 
undercut areas with wax prior to recording the 
impression if the operator is not to risk being 
unable to remove the impression or, in extreme 
cases, removing existing bridgework or even 
extracting teeth when the impression is removed.
The rigidity of these materials is used to good 
effect when recording impressions for dental 
implants. Whilst clinicians attempt to place 
implants parallel to each other this is not always 
possible. The transmucosal elements of some 
implants have a keyway on their upper surface 
over which a precision machined collar should ﬁ t 
and then be screwed to the implant. The impres-
sion process for this style of implant involves 
Fig. 19.13 Schematic representation of the cationic, ring 
opening polymerisation involved in the setting of 
polyether impression materials.

<!-- PDF page 183 -->


### 19.6 Comparison of the properties of elastomers

Elastic Impression Materials: Synthetic Elastomers  175
attaching brass dummies of the collar to the 
surface of the implant with long screws. The brass 
dummies have undercut areas within their super-
structure which allows them to be engaged by an 
overlay impression. However, this impression 
must exhibit high levels of rigidity to ensure that 
the brass analogues do not move within the 
impression once removed from the mouth. The 
implants are rigid within the base of the jaws so 
there is no leeway for movement of the analogues 
in the impression. If the implants are parallel to 
each other then impression plaster can be used for 
this purpose. However, when the ﬁ xtures are not 
parallel to each other a polyether is the material 
of choice for these locating impressions.
Allergic reactions have also been associated 
with the use of polyether impression materials, 
usually to the sulphonic acid catalyst system.
A ‘standard’ disinfection routine of 10 minutes 
immersion in sodium hypochlorite is unlikely to 
have a deleterious effect on the accuracy of these 
materials, although longer periods of immersion 
in water will result in water uptake and associated 
dimensional change (see Appendix 1).
19.6 Comparison of the 
properties of elastomers
Many of the clinically important properties of 
elastomeric impression materials are included as 
requirements in the International Standard (ISO 
4823). These requirements are reproduced in 
Table 19.6. The setting characteristics of materials 
are important in determining ease of manipulation 
and patient discomfort levels. Materials should 
ideally possess sufﬁ cient working time for mixing, 
loading the tray (or syringe) and placing in the
