Repository: endoking5792/dental-study-material

# Dental Study Material (MDS)
Textbook-sourced study notes with page-cited references.
- Module 1 — Conservative & Restorative Dentistry
- Module 2 — Endodontics (8 sub-modules)
- Module 3 — Dental Materials & Material Science

`markdown/` = Obsidian-ready notes; `docx/` = original Word files.

## Textbooks
`textbooks/` holds the source textbooks as chapterwise Markdown (Conservative Dentistry, Endodontics, Dental Materials). Study notes link to their source books and to matching chapters via the topic hubs in `markdown/_Topic Hubs/`. Open the repo folder as an Obsidian vault (or copy `markdown/` + `textbooks/` into one) to use the graph view.

File: textbooks/Dental Materials/Michigan_Restorative_Dental_Materials_Chapterwise/10_ch_7_polymers_and_polymerization.md
# ch 7 : polymers and polymerization



<!-- PDF page 194 -->

186 
Chapter 7 POLYMERS 
AND POLYMERIZATION 
B 
efore the introduction of acrylic polymers 
to dentistry in 1937, the principal polymer 
used was vulcanized rubber for denture bases. 
Polymers introduced since then have included 
vinyl acrylics, polystyrene, epoxies, polycar- 
bonates, polyvinylacetate-polyethylene, cis- and 
trans-polyisoprene, polysulfides, silicones, poly- 
ethers, and polyacrylic acids. In addition, oligo- 
mers from bisphenol A and glycidyl methacrylate 
(such as dimethacrylates) and urethane di- 
methacrylates have been applied. 
In terms of quantity, the primary use of poly- 
mers has been in the construction of prosthetic 
appliances such as denture bases. However, they 
have also been used for highly important appli- 
cations such as artificial teeth, tooth restoratives, 
cements, orthodontic space maintainers and elas- 
tics, crown and bridge facings, obturators for cleft 
palates, inlay patterns, implants, impressions, 
dies, temporary crowns, endodontic fillings, and 
athletic mouth protectors. 
The molecules from which the polymer is 
constructed are called monomers (one part). 
Polymer molecules may be prepared from a mix- 
ture of different types of monomers. They are 
called copolymers if they contain two or more 
different chemical units and telpolymers if they 
contain three different units, as indicated by the 
structural formulas I1 and 111. 
As a convenience in expressing the structural 
formulas of polymers, the rner units are enclosed 
in brackets, and subscripts such as n, m, and p 
represent the average number of the various rner 
units that make up the polymer molecules. No- 
tice that in normal polymers the rner units are 
spaced in a random orientation along the poly- 
mer chain. It is possible, however, to produce 
copolymers with rner units arranged so that a 
large number of one rner type are connected to a 
large number of another rner type. This special 
type of polymer is called a blockpolymer. It also 
is possible to produce polymers having rner units 
with a special spatial arrangement with respect to 
the adjacent units; these are called stereospeczfic 
polymers. 
CHEMICAL COMPOSITION 
The term polymer denotes a molecule that is 
made up of many (poly) parts (mers). The rner 
ending represents the simplest repeating chemi- 
cal structural unit from which the polymer is 
composed. Thus poly(methy1 methacrylate) is a 
polymer having chemical structural units derived 
from methyl methacrylate, as indicated by the 
simplified reaction and structural formula I. 
MOLECULAR WEIGHT 
The molecular weight of the polymer molecule, 
which equals the molecular weight of the various 
mers multiplied by the number of the mers, may 
range from thousands to millions of molecular 
weight units, depending on the preparation con- 
ditions. The higher the molecular weight of the 
polymer made from a single monomer, the higher 
Methyl methacrylate 
Poly (methyl 
methacrylate) 
For periodic updates, visit www.mosby.com

<!-- PDF page 195 -->

Chapter 7 POLYMERS AND POLYMERIMTION 
187 
the degree of polymerization. The term polymer- 
ization is often used in a qualitative sense, but the 
degree of polymerization is defined as the total 
number of mers in a polymer molecule. In gen- 
eral, the molecular weight of a polymer is re- 
ported as the average molecular weight because 
the number of repeating units may vary greatly 
from one molecule to another. As would be ex- 
pected, the fraction of low-, medium-, and high- 
molecular-weight molecules in a material or, in 
other words, the molecular weight distribution, 
has as pronounced an effect on the physical 
properties as the average molecular weight does. 
Therefore two poly(methy1 methacrylate) sam- 
ples can have the same chemical composition but 
greatly different physical properties because one 
of the samples has a high percentage of low- 
molecular-weight molecules, whereas the other 
has a high percentage of high-molecular weight 
molecules. Variation in the molecular weight dis- 
tribution may be obtained by altering the poly- 
merization procedure. These materials therefore 
do not possess any precise physical constants, 
such as melting point, as ordinary small mol- 
ecules do. For example, the higher the molecular 
weight, the higher the softening and melting 
points and the stiffer the plastic. 
SPATIAL STRUCTURE 
In addition to chemical composition and molec- 
ular weight, the physical or spatial structure of 
the polymer molecules is also important in de- 
termining the properties of the polymer. There 
are three basic types of structures: linear, 
branched, and cross-linked. They are illustrated 
in Fig. 7-1 as segments of linear, branched, and 
cross-linked polymers. The linear homopolymer 
has mer units of the same type, and the random 
copolymer of the linear type has the two mer 
units randomly distributed along the chain. The 
linear block copolymer has segments, or blocks, 
along the chain where the mer units are the same. 
The branched homopolymer again consists of 
the same mer units, whereas the graft-branched 
copolymer consists of one type of mer unit on the 
main chain and another mer for the branches. 
The cross-linked polymer shown is made up 
of a homopolymer cross-linked with a single 
crosslinking agent. 
Methyl methacrylate-ethyl methacrylate copolymer 
Methyl-, ethyl-, propyl methacrylate copolymer or terpolymer

<!-- PDF page 196 -->

188 
Chapter 7 POLYMERS AND POLYMERIZATION 
Linear 
Homopolymer 
Copolymer, random 
block 
Branched 
Homopolymer 
Copolymer, random 
Cross-Linked Polymer 
Fig. 7-1 Linear, branched, and cross-linked homopolymers and copolymers. Open circles, one 
type of mer unit; solid circles, another type of mer unit; dashed lines, only a segment of the 
polymer. 
For periodic updates, visit w . m o s b y . c o m

<!-- PDF page 197 -->

Chapter 7 POLYMERS AND POLYMERIZATION 
189 
The linear and branched molecules are sepa- 
rate and discrete, whereas the cross-linked mol- 
ecules are a network structure that may result in 
the polymer's becoming one giant molecule. The 
spatial structure of polymers affects their flow 
properties, but generalizations are difficult to 
make because either the interaction between 
linear polymer molecules or the length of the 
branches on the branched molecules may be 
more important in a particular example. In gen- 
eral, however, the cross-linked polymers flow at 
higher temperatures than linear or branched 
polymers. Another distinguishing feature of 
some cross-linked polymers is that they do not 
absorb liquids as readily as either the linear or 
branched materials. 
An additional method of classifying polymers 
other than by their spatial structure is according 
to whether they are thermoplastic or thermo- 
setting. The term thermoplastic refers to poly- 
mers that may be softened by heating and solid- 
ify on cooling, the process being repeatable. 
Typical examples of polymers of this type 
are poly(methy1 methacrylate), polyethylene- 
polyvinylacetate, and polystyrene. The term ther- 
mosetting refers to plastics that solidify during 
fabrication but cannot be softened by reheating. 
These polymers generally become nonfusible 
because of a crosslinking reaction and the for- 
mation of a spacial structure. Typical dental ex- 
amples are cross-linked poly(methy1 methacry- 
late), silicones, cis-polyisoprene, and bisphenol 
A-diacrylates. 
Polymers as a class have unique properties, 
and by varying the chemical composition, mo- 
lecular weight, molecular-weight distribution, or 
spatial arrangement of the mer units, the physical 
and mechanical properties of polymers may be 
altered. 
PREPARATION OF PO 
Polymers are prepared by a process called poly- 
merization, which consists of the monomer units 
becoming chemically linked together to form 
high-molecular-weight molecules. The polymer- 
ization process may take place by several dif- 
ferent mechanisms, but most polymerization 
reactions fall into two basic types: addition po- 
lymerization and condensation polymerization. 
Important addition polymerization reactions are 
free-radical, ring-opening, and ionic reactions. 
ADDITION POLYMERIZATION 
Free-Radical Polymerization 
Free-radi- 
cal polymerization reactions usually occur with 
unsaturated molecules containing double bonds, 
as indicated by the following equation, where 
R represents any organic group, chlorine, or 
hydrogen. 
In this type of reaction, no byproduct is ob- 
tained. The reaction takes place in three stages, 
called the initiation, propagation, and termina- 
tion stages. The reaction may be accelerated by 
heat, light, and traces of peroxides, as well as 
trialkyl borane and other chemicals. In any case, 
the reaction is initiated by a free radical, which 
may be produced by any of the methods men- 
tioned, as shown in the equation on p. 190. 
Sufficient free radicals for polymerization may 
be produced at room temperatures by the reac- 
tion of a chemical accelerator such as a tertiary 
amine or a sulfinic acid with the organic perox- 
ide. flN-dihydroxyethyl-para-toluidine, 
has commonly been used as an accelerator in 
dental products. 
The initiation stage is followed by the rapid 
addition of other monomer molecules to the free

<!-- PDF page 198 -->

190 
Chapter 7 POLYMERS AND POLYMERIZATION 
radical and the shifting of the free electron to 
the end of the growing chain (see reactions 
below), which describes the propagation stage. 
This propagation reaction continues until the 
growing free radical is terminated. The termina- 
tion stage may take place in several ways, as 
indicated, where Mrepresents the mer unit and n 
and m represent the number of mer units. 
A study of these termination reactions reveals 
how branched and cross-linked polymer mol- 
ecules may be obtained. 
Free-radical polymerization reactions can be 
inhibited by the presence of any material that will 
react with a free radical, thus decreasing the rate 
of initiation or increasing the rate of termination. 
Decreasing the rate of initiation retards the po- 
lymerization reaction, and increasing the rate 
of termination decreases the degree of polymer- 
ization or the molecular weight of the final poly- 
mer. Such materials as hydroquinone, eugenol, 
or large amounts of oxygen will inhibit or retard 
the polymerization. Small amounts of hydroqui- 
none are used to protect the methyl methacrylate 
monomer from premature polymerization, which 
prolongs the shelf life of the monomer. 
Another important free-radical polymerization 
reaction is responsible for the setting of resin re- 
storative composites. The manufacturer prepares 
a compound from one molecule of bisphenol 
A and two molecules of glycidyl methacrylate, 
called 2,2-bis[4(2-hydroxy-3 methacryloyloxy- 
propy1oxy)-phenyllpropane. The acronym Bis- 
GMA has been used to identify this compound. 
Because it is not, strictly speaking, a monomer, it 
Initiation stage 
Organic peroxide 
Free radical 
Propagation stage 
R'CH2CH. + CH2=CH -+ R1CH2CH-CH2-CH . -+ etc. 
I 
R 
I 
R 
I 
R 
I 
R 
Termination stage 
RIM,. + . M,R 
+ RIM,M,R 
Annihilation reaction 
R1CH2CH + . HC-CH2R1 + RICH=CH + H2C-CH2R' 
I 
R 
I 
R 
I 
R 
I 
R 
Disproportionation reaction 
R1CH2CH. + CH2=CH -+ RICH=CH + CH3CH 
I 
R 
I 
R 
I 
R 
I 
R 
Transfer reaction 
For periodic updates, visit w.mosby.com

<!-- PDF page 199 -->

Chapter 7 POLYMERS AND POLYMERIZATION 
191 
is called an oligomer. A simplified structural for- 
mula is shown in formula IV. 
Lower-molecular-weight difunctional mono- 
mers such as triethyleneglycol dimethacrylate are 
added to reduce the viscosity, and polymeriza- 
tion is accomplished using free radicals. Because 
the Bis-GMA has reactive double bonds at each 
end of the molecule, just as the added lower- 
molecular-weight monomers do, a highly cross- 
linked polymer is obtained. 
Free radicals needed to initiate the reaction 
are produced in composites by one of the two 
methods shown below. 
Some composites contain oligomers that are 
urethane dimethacrylates, such as that shown in 
formula V below. 
Polymerization is accomplished by free- 
radical initiation with a peroxide-amine system 
or a diketone-amine system and exposure to blue 
visible light. 
The free-radical polymerization of monomers 
or oligomers with unsaturated double bonds 
does not result in all the double bonds reacting. 
The term degree of conversion describes the 
percentage of double bonds that react; depend- 
ing on the conditions, the value may vary from 
35% at the air-inhibited layer to 80% in the bulk. 
Photo-initiation polymerization has become 
highly popular in dentistry; it has been shown 
that the degree of conversion with photo- 
initiation ranges from about 65% to 80%, whereas 
chemical initiation results in values from 60% to 
Benzoyl peroxide + Aromatic tertiary amine \ 
radicals w 
A diketone such as camphoroquinone + Aliphatic amine + Visible light (460 nm)

<!-- PDF page 200 -->

192 
Chapter 7 
POLYMERS AND POLYMERIZATION 
Polyether copolymer 
Vinyl-terminated siloxane 
Silane-containing siloxane 
VI 
CH3 
I 
CH3 
I 
Silicone 
...Si-CH2CH2-Si-..., 
etc. -+ rubber 
I 
I 
CH3 
0 
75%. Systems used to cement restorations often 
use both photo- and chemical-initiation (dual 
curing) because it is often difficult to expose 
regions of the material to sufficient light to reach 
the maximum degree of conversion and thus 
maximum strength. With these dual-curing ma- 
terials, maximum degrees of conversion of 80% 
have been reported. 
Ring-Opening 
Polymerization 
Two 
important ring-opening polymerizations in den- 
tistry are the epoxy and ethylene imine reactions. 
The former is used to produce dies from rubber 
impressions, and the latter is used in the set- 
ting reaction of polyether rubber impression 
materials. 
The reactants for the epoxy system are a 
difunctional epoxide oligomer and a difunctional 
amine, as shown in the following simplified 
equation: 
H 
I 
H2C-CH-R-CH-CH2-N-R'-NH2, 
etc. -+ 
\O/ 
OH 
I 
Polymer 
The amine opens the ring and crosslinking 
results in a rigid polymer. Water interferes with 
the setting reaction because it reacts with the 
epoxide. Therefore agar and alginate impres- 
sions are incompatible with this die material. 
The 
polyether 
oligomer 
has 
a 
three- 
membered ring containing nitrogen shown as R 
in formula VI above. The ring is opened by the 
sulfonium fluoborate catalyst, and polymeriza- 
tion results in a cross-linked rubber. The oligo- 
mer and setting reaction are further discussed in 
Chapter 12, Impression Materials. 
Hydrosilylation 
One final example of an 
addition reaction is with a vinyl-terminated sili- 
cone and a silane (-H)-containing siloxane, 
as shown above. In this instance the platinum 
catalyst attacks the hydrogen in the silane- 
containing dimethyl siloxane, and this complex 
reacts with the vinyl-terminated dimethyl silox- 
ane to form a cross-linked silicone rubber. Com- 
pounds used in the vulcanization of latex surgical 
gloves interfere in the polymerization of addition 
silicones, and thus contact should be avoided. 
CONDENSATION POLYMERIZATION 
Condensation reactions result in polymerization 
plus the production of low-molecular-weight 
For periodic updates, visit www.mosby.com

<!-- PDF page 201 -->

Chapter 7 POLYMERS AND POLYMERIZATION 
193 
HS-R-SH 
+ Pb02 + HS-R-SS-R-SH 
+ PbO + H20, etc. 
HS-R-SH 
+ PbO + HS-R-S-Pb-S-R-SH 
+ H20 
HS-R-S-Pb-S-R-SH 
+ S + HS-R-SS-R-SH 
+ PbS, etc. + Rubber 
+ CH~CH~O-S~-OCH~CH~ 
+ Metal ester + 
I 
catalyst 
0CH2CH3 
Hydroxyl-terminated 
ortheEthyl silicate 
siloxane 
0CH2CH3 
+ CH3CH20H, etc. + Cross-linked 
0CH2CH3 
rubber polymer 
byproducts. Polysulfide rubbers are formed by a 
condensation reaction, the most general reaction 
being between low-molecular-weight polysul- 
fide polymers having mercaptan (-SH) groups 
and lead dioxide, as shown above by the simpli- 
fied reactions. 
Water and lead sulfide are byproducts of the re- 
action. Mercaptan groups are also along the chain 
and thus crosslinking occurs. The rate of the re- 
action is proportional to -SH, PbO,, and H,O. 
Condensation polymerization of the mercap- 
tan groups can also be accomplished by use of a 
Cu(OH),, as shown by the following simplified 
reaction: 
HS-R-SH 
+ CU(OH)~ + 
HS-R-S-CU-S-R-SH 
+ H20 
HS-R-S-CU-S-R-SH 
+ 
CUS + HS-R-SS-R-SH, 
etc. 
and 
HS-R-SH 
+ R'-OOH + 
HS-R-SS-R 
+ R'-OH + H20, etc. 
The polymerization with Cu(OH), avoids the 
dark color of PbO, and the staining of fabric 
by the Pb0,-containing polysulfide impression 
materials. 
Silicones may be polymerized by a condensa- 
tion reaction if they contain terminal hydroxy 
groups, as shown by the reaction above. 
Metal esters used have been stannous oc- 
toate and dibutyl tin dilaurate. The ortho-ethyl 
silicate is used as a crosslinking agent and is 
more stable if not combined with the metal es- 
ter. Ethyl alcohol is the byproduct, and its 
evaporation from the set rubber accounts for 
a significant portion of the shrinkage of con- 
densation silicones after setting. Organosilicon 
compounds with only two ethoxy groups can 
be substituted for the ortho-ethyl silicate, thus 
reducing the byproduct and shrinkage on 
setting. 
Polymer acids are used successfully in den- 
tistry to react with hydrated metal ions such as 
znf2, ~ a ' ~ ,  
or ~ l + ~ .  
A copolymer of acrylic acid 
and itaconic acid in water is reacted with zinc 
oxide in an acid-base reaction to form a cement 
called zinc polyac ylate, as outlined: 
Acrylic acid 
ltaconic acid 
mer unit 
mer unit 
+ ZnO +

<!-- PDF page 202 -->

194 
Chapter 7 POLYMERS AND POLYMERIZATION 
or simplified: 
0 
0 
II 
I I 
-R-C-OH 
+ HO-C-R'- 
+ ZnO +- 
0 
0 
I I 
II 
-R-C-0-Zn-0-C-R'-, 
etc. 
The copolymer acid can also be freeze-dried 
and included with the ZnO powder, and then 
only water is mixed with the powder. 
A similar reaction with a copolymer of acrylic 
and itaconic acid in water solution is used with 
an aluminosilicate glass to form a glass ionomer. 
The copolymer is used rather than polyacrylic 
acid because the presence of itaconic acid pre- 
vents thickening of the water solution observed 
when only polyacrylic acid is used. Tartaric acid 
is also present in the formulation to increase the 
strength of the set ionomer by crosslinking from 
the difunctional acid groups. 
I R 
HO-C-C-OH 
I 
H 
Tartaric acid 
A stronger diacid, maleic acid, has been used to 
increase the rate of reaction, resulting in a higher 
early strength and allowing finishing at the place- 
ment appointment. 
P 
H-C-C-OH 
II P 
H-C-C-OH 
Maleic acid 
The copolymer acid reacts first with caC2 and 
then ~
l
+
~
 
dissolved out of the glass by an ionic 
reaction to form metal esters. The material is 
called an ionomer and is used as both a restor- 
ative and a cement. 
Materials called compomers use a combina- 
tion of the ionomer reaction and free-radical 
polymerization. The polyacrylic acid molecules 
containing pendant methacrylate groups are dis- 
solved in water along with 2-hydroxyethyl- 
methacrylate and tartaric acid. The powder con- 
tains a glass and microencapsulated potassium 
persulfate and ascorbic acid catalyst. On mixing 
the powder and liquid, an acid-base ionomer 
reaction accompanied by a free-radical methac- 
rylate reaction occurs. 
Some compomers are made by reacting a 
polyfunctional organic acid with hydroxyethyl- 
9- 
\\ 
HO-C 
?-OH 
C=CH2 
\ 
CH-CH2CH2C,H 
I 
+ 2 7 = 0  
+ 
Tetra functional organic acid 
2-Hydroxyethyl 
methacrylate 
I 
OH 
For periodic updates, visit www.mosby.com

<!-- PDF page 203 -->

Chapter 7 POLYMERS AND POLYMERIZATION 
195 
methacrylate to form a compound that will un- 
dergo both a free-radical and an acid-base 
reaction (see bottom of p. 194). 
As a result, compomers of the resin-modified 
ionomer type and ionomer-modified composites 
type are available. Also, some products are 
polymerized by chemical and light initiation and 
by an acid-base reaction; these products are 
called triple-cured materials. The greater the 
number polyacid groups, the more the material 
is like a glass ionomer; the fewer the number of 
polyacid groups, the more it is like a resin 
composite. 
OTHER POLYMERS 
A variety of polymers are used in fully polymer- 
ized form without any polymerization reaction 
carried out by the dentist or laboratory techni- 
cian. Polyisoprene is available in two forms, cis 
and trans, and both are natural rubbers. These 
structures are shown as follows: 
Notice that for the cis type the CH, and H 
are on the same (cis) side, whereas for the trans 
type they are on opposite (trans) sides. cis- 
Polyisoprene is cross-linked by the process of 
vulcanization with sulfur or other chemicals such 
as peroxides. In the vulcanized form it is very 
flexible and is used in surgical gloves, rubber 
dams for restorative procedures, and elastics for 
orthodontic applications. trans-Polyisoprene is 
rigid; it is compounded mainly with zinc oxide 
(but also with some waxes and zinc silicate) and 
is used for endodontic points as part of the filling 
material for root canals. For this application it is 
called gutta-percha. 
A copolymer of ethylene and vinyl acetate has 
the following structural formula: 
Copolymers containing 18% to 33% vinyl ac- 
etate are sold in fully polymerized sheets, which 
are heated to about 90" C and vacuum- or hand- 
formed over gypsum dental models to produce 
athletic mouth protectors. The higher the per- 
centage of vinyl acetate, the softer the copolymer. 
The manufacturer uses a free-radical polymer- 
ization method to produce the polymer, which 
is then molded into sheets. No polymerization 
occurs in the dental processing of the mouth 
protector; they are processed as thermoplastics.

<!-- PDF page 204 -->

196 
Chapter 7 
POLYMERS AND POLYMERIZATION 
1 SELECTED PROBLEMS 
Problem 1 
Two samples of poly(methy1 methacrylate) 
were listed by the manufacturer to be 100% 
pure, which was true, yet one had a signifi- 
cantly lower softening temperature than the 
other. Why? 
Solution 
The two samples could have had different av- 
erage molecular weights, different molecular- 
weight distributions, or different spatial struc- 
tures (linear, branched, or cross-linked). 
Problem 2 
The hardness and stiffness of two samples 
of ethylene-vinyl acetate copolymer used to 
fabricate athletic mouth protectors were found 
to be substantially different at body tempera- 
ture. What is the most likely cause of the 
difference? 
Solution 
It is probable that the ratio of ethylene to vinyl 
acetate in the samples was different, with the 
softer and less stiff sample containing more 
vinyl acetate. It is also possible that the aver- 
age molecular weights or their distributions 
were different. 
Problem 3 
Two denture-base poly(methy1 methacrylate) 
products were heated. It was found that one 
sample softened and flowed, whereas the sec- 
ond decomposed rather than melted. What is 
the most likely reason for this observation? 
Solution 
The first poly(methy1 methacrylate) sample 
was most likely a linear polymer and thus 
thermoplastic, whereas the second was a 
cross-linked poly (methyl methacrylate) that 
was not thermoplastic. 
Problem 4 
An experimenter determined the degree of 
polymerization of a poly(methy1 methacry- 
late) material and used this information to 
calculate the degree of conversion. Would this 
procedure give a correct result? 
Solution 
No. The degree of polymerization measures 
the number of mer units in the polymer mol- 
ecule, whereas the degree of conversion mea- 
sures the number of unreacted carbon double 
bonds. 
Problem 5 
The dimensional change during polymer- 
ization 
of 
condensation-silicone 
rubber- 
impression material is significantly greater 
than during polymerization of addition- 
silicone rubber-impression materials. Why? 
Solution 
During the polymerization of condensation 
silicones and the rearrangement of chemical 
bonds, ethyl alcohol is released as a byprod- 
uct, but during the polymerization of addition 
silicones, the hydrogen of one silicone poly- 
mer adds to the carbon double bond of the 
second silicone polymer and no byproduct is 
formed. 
Problem 6 
Polyisoprene is available in two forms, one 
highly elastic and the other brittle. Why? 
Solution 
The cis-form has a spatial structure, with the 
methyl and hydrogen on the same side of the 
carbon double bond, that allows less intramo- 
lecular attraction than the trans-form, with the 
methyl carbon and the hydrogen on opposite 
sides of the carbon double bond. 
For periodic updates, visit www.mosby.com

<!-- PDF page 205 -->

Chapter 7 POLYMERS AND POLYMERIZATION 
197 
Problem 7 
What is the function of (1) itaconic acid, 
(2) tartaric acid, and (3) maleic acid in glass 
ionomer restorations? 
Solution 
(1) Itaconic acid is used to make a copolymer 
with acrylic acid, which prevents the water 
solution from becoming more viscous on stor- 
age by interfacing with the inter polymer 
chain attraction. 
(2) Tartaric acid, being difunctional, provides 
crosslinking and improved strength. 
(3) The setting reaction, first with ~ a + '  and 
then ~ l + ~ ,  
takes several days to reach com- 
pletion; final finishing of the ionomer re- 
storation should not take place at the first 
appointment. The addition of maleic acid, a 
stronger acid that is also difunctional, results 
in faster setting and allows finishing at the first 
appointment. 
Problem 8 
Why should epoxy die materials not be used 
with alginate impressions but may be used 
with addition-silicone impressions? 
Solution 
The epoxide group is very reactive; it will 
react with water in the alginate impression, 
thus interfering with the reaction with the 
amine. The addition-silicone impression is a 
highly cross-linked rubber and does not con- 
tain molecules that interfere with the epoxide- 
amine reaction. 
Allen JG, Dart EC, Jones E et al: Photochemis- 
try. In Jones DG: ICI Corporate Laborato y, 
Chemist? and Industy, no 3, p 79, Feb 7, 
1976, p 86. 
Asmussen E: NMR-analysis 
of monomers in 
restorative resins, Acta Odontol Scand 
33:129, 1975. 
Braden M: Characterization of the setting pro- 
cess in dental polysulfide rubbers, J Dent 
Res 45:1065, 1966. 
Braden M, Elliott JC: Characterization of the 
setting process of silicone dental rubbers, 
J Dent Res 45:1016, 1966. 
Braden M, Causton B, Clarke RL: A polyether 
in~pression rubber, J Dent Res 51 :889, 1972. 
Brauer GM, Antonucci JM: Dental applications. 
In Encyclopedia of polymer science and 
engineering, vol 4, ed 2, New York, 
1986, Wiley. 
Cook WD: Rheological studies of the poly- 
merization of elastomeric impression 
materials. I. Network structure of the set 
state, J Biomed Mater Res 16:315, 1982. 
Cook WD: Rheological studies of the polymer- 
ization of elastomeric impression materials. 
11. Viscosity measurements, J Bionzed 
Mater Res 16:331, 1982. 
Cook WD: Rheological studies of the polymer- 
ization of elastomeric impression materials. 
111. Dynamic stress relaxation modulus, 
J Biomed Mater Res 16345, 1982. 
Cook WD: Photopolymerization kinetics of 
dimethacrylates using camphoroquinone/ 
amine initiator system, Polymer 33:600, 1992. 
Craig RG: Chemistry, composition, and proper- 
ties of composite resins, Dent Clin North 
Am 25:219, 1981. 
Craig RG: Photopolymerization of dental com- 
posite systems. In Leinfelder KF, Taylor DF, 
editors: Postem'or composites: Proceedings 
of the International Symposium on Posterior 
Composite Resins, Chapel Hill, NC, 
1984, Taylor DF. 
Darr AN, Jacobsen PH: Conversion of dual cure 
luting cements, J Oral Rehabil22:43, 1995. 
Harashima I, Nomata T, Hirasawa T: Degree of 
conversion of dual cured composite luting 
agents, Dent Mater 1033, 1991. 
Higashi S, Yasuda S, Horie K et al: Studies 
on rubber base impression materials. 
Discussions on the setting mechanism of 
polysulfide rubber as the dental impression 
material, chiefly viewed from variations of 
viscosity and molecular weight, J Nihon 
Univ Sch Dent 13:33, 1971.

<!-- PDF page 206 -->

198 
Chapter 7 POLYMERS AND POLYMERIZATION 
Joos RW, McCue EC, Nachtsheim HG: Polymer- 
ization kinetics of two paste resin compos- 
ites, Int Assoc Dent Res Program and 
Abstracts 160, 1971. 
Kitian RJ: The application of photochemistry 
to dental materials. In Gebelein CG, 
Koblitz FF, editors: Polymer science and 
technology, vol 14, Biochemical and dental 
applications of polymers, New York, 
1981, Plenum. 
McCabe JR, Wilson HJ: Addition curing silicone 
rubber impression materials, Br Dent J 
145:17, 1978. 
Phillips D: Polymer photochemistry. In Bryce- 
Smith D, editor: Photochemistry, vol 1, 
London, 1970, The Chemical Society, 
Burlington House. 
Ruyter IE: Monomer systems and poly- 
merization. In Vanherle G, Smith DC, ecls: 
International Symposium on Posterior 
Composite Resin Dental Restorative 
Materials, Peter Szulc Pub1 6:109, 
Netherlands, 1985. 
Ullmann's Encyclopedia of Industrial Chemis- 
ty, ed 6, 2000, Chapter 6.1.2 Elastomers, 
electronic release. 
Williams JR, Craig RG: Physical properties of 
addition silicones as a function of compo- 
sition, J Oral Rehabil 15:639, 1988. 
For periodic updates, visit www.mosby.com

<!-- PDF page 207 -->

File: textbooks/Dental Materials/Michigan_Restorative_Dental_Materials_Chapterwise/18_ch_15_noble_dental_alloys_and_solders.md (part 1 of 3)
# ch 15 : noble dental alloys and solders



<!-- PDF page 458 -->

450 
Chapter 15 NOBLE DENTAL ALLOYS AND SOLDERS 
N 
oble dental alloys have undergone a tre- 
mendous evolution because the U.S. gov- 
ernment lifted its support on the price of gold in 
1969. Before then, more than 95% of fixed dental 
prostheses in the United States were made of 
alloys containing a minimum of 75% gold and 
other noble metals by weight. However, when 
the price of gold increased from $35 per ounce to 
more than $800 per ounce in the early 1980s, the 
development of alternative alloys increased dra- 
matically to reduce the cost of cast dental resto- 
rations. These alternatives included alloys with 
reduced gold content, but also alloys that contain 
no gold and alloys that contain no noble metal. 
Today, the majority of alloys used in the US. and 
a significant portion of those used in other coun- 
tries are alternative alloys. In 1999, the tremen- 
dous increase in the price of palladium, from 
about $100 to more than $350 per ounce, again 
encouraged the development of new types of 
casting alloys. 
This chapter will focus on dental casting alloys 
that have a noble metal content of at least 25% by 
weight. In addition, wrought noble alloys and 
solders will be discussed. The limit of 25 wt% is 
somewhat arbitrary, but represents the limit es- 
tablished by the ADA for alloys that can be 
classified as noble alloys. Base-metal alloys will 
be discussed in Chapter 16. The first section of 
the current chapter will survey the metallic ele- 
ments classified as noble dental alloys. In subse- 
quent sections, the physical and chemical prop- 
erties of noble dental alloys, both cast and 
wrought, will be presented. Finally, the compo- 
sitions and properties of noble solders will be 
discussed. Techniques for casting and soldering 
will be discussed in Chapter 17. 
METALLIC ELEMENTS USED tN 
ALLOYS 
r *, 1 * +  
+:'% 
t 
For dental restorations, it is necessary to combine 
various elements to produce alloys with ade- 
quate properties for dental applications because 
none of the elements themselves have properties 
that are suitable. These alloys may be used for 
dental restorations as cast alloys, or may be 
manipulated into wire or other wrought forms. 
The metallic elements that make up dental alloys 
can be divided into two major groups, the noble 
metals and the base metals. A general discussion 
of the principles of alloys and metallurgy that are 
used in the current chapter can be found in 
Chapter 6. 
NOBLE METALS 
Noble metals are elements with a good metallic 
surface that retain their surface in dry air. They 
react easily with sulfur to form sulfides, but their 
resistance to oxidation, tarnish, and corrosion 
during heating, casting, soldering, and use in the 
mouth is very good. The noble metals are gold, 
platinum, palladium, iridium, rhodium, osmium, 
and ruthenium (Table 15-1, see Fig. 6-11, These 
metals can be subdivided into two groups. The 
metals of the first group, consisting of ruthenium, 
rhodium, and palladium, have atomic weights 
of approximately 100 and densities of 12 to 
13 g$cm3. The metals of the second group, con- 
sisting of osmium, iridium, platinum, and gold, 
have atomic weights of about 190 and densities 
of 19 to 23 g/cm3. The melting points of members 
of each group decrease with increasing atomic 
weight. Thus, ruthenium melts at 2310" C, rho- 
dium at 1966" C, and palladium at 1554" C. In the 
second group the melting points range from 
3045" C for osmium to 1064" C for gold. The 
noble metals, together with silver, are sometimes 
called precious metals. The term precious stems 
from the trading of these metals on the commod- 
ities market. Some metallurgists consider silver a 
noble metal, but it is not considered a noble 
metal in dentistry because it corrodes consider- 
ably in the oral cavity. Thus the terms noble and 
precious are not synonymous in dentistry. 
Gold (Au) 
Pure gold is a soft, malleable, 
ductile metal that has a rich yellow color with a 
strong metallic luster. Although pure gold is the 
most ductile and malleable of all metals, it ranks 
much lower in strength. The density of gold 
depends somewhat on the condition of the 
metal, whether it is cast, rolled, or drawn into 
wire. Small amounts of impurities have a pro- 
For periodic updates, visit w.mosby.com

<!-- PDF page 459 -->

Chapter 15 NOBLE DENTAL ALLOYS AND SOLDERS 
451 
Element 
NOBLE 
Ruthenium 
Rhodium 
Palladium 
Osmium 
Iridium 
Platinum 
Gold 
BASE 
Nickel 
Copper 
Zinc 
Gallium 
Silver 
Tin 
Indium 
Symbol 
Ru 
Rh 
Pd 
0 s  
Ir 
Pt 
Au 
Atomic 
Number 
44 
45 
46 
76 
77 
78 
79 
Atomic 
Mass 
101.07 
102.91 
106.42 
190.20 
192.22 
195.08 
196.97 
58.69 
63.55 
65.39 
69.72 
107.87 
118.71 
114.82 
Density 
(g/cc> 
12.48 
12.41 
12.02 
22.61 
22.65 
21.45 
19.32 
8.91 
8.92 
7.14 
5.91 
10.49 
7.29 
7.31 
nounced effect on the mechanical properties of 
gold and its alloys. The presence of less than 
0.2% lead causes gold to be extremely brittle. 
Mercury in small quantities also has a harmful 
effect. Therefore scrap of other dental alloys, 
such as technique alloy or other base-metal al- 
loys, including amalgam, should not be mixed 
with gold used for dental restorations. The addi- 
tion of calcium to pure gold improves the me- 
chanical properties of gold foil restorations (see 
subsequent discussion). 
Air or water at any temperature does not affect 
or tarnish gold. Gold is not soluble in sulfuric, 
nitric, or hydrochloric acids. However, it readily 
dissolves in combinations of nitric and hydro- 
chloric acids (aqua regia, 18 vol% nitric and 
Melting 
Temp. 
C" C) 
2310.0 
1966.0 
1554.0 
3045.0 
2410.0 
1772.0 
1064.4 
Color 
Comments 
White 
Silver-white 
White 
Bluish-white 
Silver-white 
Bluish-white 
Yellow 
White 
Reddish 
Bluish-white 
Grayish-white 
White 
Gray-white 
Grain refiner, hard 
Grain refiner, soft, 
ductile 
Hard, malleable, 
ductile 
Not used in 
dentistry 
Grain refiner, very 
hard 
Tough, ductile, 
malleable 
Ductile, malleable, 
soft, conductive 
Hard 
Malleable, ductile, 
conductive 
Soft, brittle, 
oxidizes 
Low-melting 
Soft, malleable, 
ductile, con- 
ductive 
Soft 
Soft 
82 vol% hydrochloric acids) to form the trichlo- 
ride of gold (AuC1,). It is also dissolved by a few 
other chemicals, such as potassium cyanide and 
solutions of bromine or chlorine. 
Because gold is nearly as soft as lead, it must 
be alloyed with copper, silver, platinum, and 
other metals to develop the hardness, durability, 
and elasticity necessary in dental alloys, coins, 
and jewelry (Table 15-2). Through appropriate 
refining and purification, gold with an extremely 
high degree of purity may be produced. Such 
highly refined ingots of pure gold (99.99% by 
weight) serve as the starting material for gold foil. 
Gold foil is formed by a process known as 
gold beating. High-purity gold is first passed 
through a series of rollers and then annealed until

<!-- PDF page 460 -->

452 
Chapter 15 NOBLE DENTAL ALLOYS AND SOLDERS 
Density 
Hardness (VHN/BHN) 
Tensile Strength 
Elongation 
Material 
(9/cm3) 
(kg/mm2) 
CMPa) 
( O l d  
Cast 24k gold 
19.3 
28 WN) 
105 
30 
Cast 22k gold 
- 
60 W N )  
240 
22 
Coin gold 
- 
85 (BHN) 
395 
30 
Qpical Au-based casting 
15.6 
135/195 WIN) 
425/525 
30/12 
alloy (70 wt% Au)* 
Condensed gold foilt 
19.1 
60 W N )  
250 
12.8 
Values are for softenedhardened condition. 
?Adapted from Rule RW: J A m  DentAssoc 24:583, 1937. 
the gold is in a ribbon about 0.0025 mm thick, 
which is comparable to the thickness of tissue 
paper. The ribbon is cut into small pieces, and 
each piece is placed between two sheets of 
paper, which are then placed one over the other 
to form a packet. The packet, which may contain 
200 to 250 pieces of the small gold ribbons, is 
then beaten by a hammer until the desired thick- 
ness of gold is obtained, usually 0.00064 mm. 
The foil is then carefully weighed and annealed. 
Purity in the process of manufacturing gold foil is 
critical to maintaining its cohesive properties. 
If uncontaminated, gold foil is cohesive; that 
is, it can be welded together at room tempera- 
ture. This cohesive property has been exploited 
in the use of gold foil as a dental restorative 
material. If manipulated properly, small pieces of 
foil can be inserted and condensed into cavity 
preparations in teeth, providing a restoration 
with considerable longevity. As Table 15-2 
shows, the tensile strength and hardness of con- 
densed gold foil is more than twice that of pure 
(24 k) cast gold. The reduced elongation of foil 
compared with cast gold is evidence of the con- 
siderable work-hardening that the condensa- 
tion process has accomplished (see Chapter 6, 
wrought alloys). It is this improvement of phys- 
ical properties by work hardening that makes 
gold acceptable as a restoration in some areas of 
the mouth; without the improvement, cast gold 
would lack sufficient strength and hardness. The 
use of gold foil restorations has declined in re- 
cent years because of the time and skill required 
to properly place these materials and the devel- 
opment of more esthetic (tooth colored) restor- 
ative materials for areas where foil restorations 
were placed. 
Platinum (Pt) 
Platinum is a bluish-white 
metal, and is tough, ductile, malleable, and can 
be produced as foil or fine-drawn wire. Platinum 
has a hardness similar to copper. Pure platinum 
has numerous applications in dentistry because 
of its high fusing point and resistance to oral 
conditions and elevated temperatures. Platinum 
foil serves as a matrix for the construction of 
fused porcelain restorations, because it does not 
oxidize at high temperatures. Platinum foil also 
has a higher melting point than porcelain and has 
a coefficient of expansion sufficiently close to 
that of porcelain to prevent buckling of the metal 
or fracture of the porcelain during changes in 
temperature (see Chapter 18). Platinum has been 
used for pins and posts in crown and bridge 
restorations, and alloys may be cast or soldered 
to the posts without damage. 
Platinum adds greatly to the hardness and 
elastic qualities of gold, and some dental casting 
alloys and wires contain quantities of platinum 
up to 8% combined with other metals. Platinum 
is a major component of alloys used for precision 
attachments in complex crown and bridge resto- 
rations because these alloys have excellent wear 
characteristics and high melting ranges. The high 
melting range is necessary because other gold 
alloys must be cast to these attachments without 
For periodic updates, visit w.mosby.com

<!-- PDF page 461 -->

Chapter 15 NOBLE DENTAL ALLOYS AND SOLDERS 
453 
causing distortion of the attachment. Platinum 
tends to lighten the color of yellow gold-based 
alloys. 
Palladium (Pd) 
Palladium is a white metal 
somewhat darker than platinum. Its density is a 
little more than half that of platinum and gold. 
Palladium has the quality of absorbing or occlud- 
ing large quantities of hydrogen gas when 
heated. This can be an undesirable quality when 
alloys containing palladium are heated with an 
improperly adjusted gas-air torch. 
Palladium is not used in the pure state in 
dentistry, but is used extensively in dental alloys. 
Palladium can be combined with gold, silver, 
copper, cobalt, tin, indium, or gallium for dental 
alloys. In the past, palladium was less than half 
the price of platinum and, because it imparts 
many of the properties of platinum to dental 
alloys, was often used as a replacement for plat- 
inum. However, in 2000, the price of palladium 
was greater than platinum because of market 
shortages, and for economic reasons alone could 
no longer be substituted for platinum. Alloys are 
readily formed between gold and palladium, and 
palladium quantities of as low as 5% by weight 
have a pronounced effect on whitening yellow 
gold-based alloys. Palladium-gold alloys with a 
palladium content of 2 10% by weight are white. 
Alloys of palladium and the other elements pre- 
viously mentioned are available as substitutes for 
yellow-gold alloys, and the mechanical proper- 
ties of the palladium-based alloys may be as 
good as or better than many traditional gold- 
based alloys. Although many of the palladium- 
based alloys are white, some, such as palladium- 
indium-silver alloys, are yellow. 
Iridium (Ir), Ruthenium (Ru), and Rho- 
dium (Rh) 
Iridium and ruthenium are used 
in small amounts in dental alloys as grain refiners 
to keep the grain size small. A small grain size is 
desirable because it improves the mechanical 
properties and uniformity of properties within an 
alloy. As little as 0.005% (50 ppm) of iridium is 
effective in reducing the grain size. Ruthenium 
has a similar effect. The grain refining properties 
of these elements occurs largely because of their 
extremely high melting points. Iridium melts at 
2410" C and ruthenium at 2310" C. Thus these 
elements do not melt during the casting of the 
alloy and serve as nucleating centers for the melt 
as it cools, resulting in a fine-grained alloy. 
Rhodium also has a high melting point 
(1766" C) and has been used in alloys with 
platinum to form wire for thermocouples. These 
thermocouples help measure the temperature 
in porcelain furnaces used to make dental 
restorations. 
Osmium (0s) 
Because of its tremendous 
expense and extremely high melting point, os- 
mium is not used in dental casting alloys. 
BASE METALS 
Several base metals are combined with noble 
metals to develop alloys with properties suitable 
for dental restorations. Base metals used in dental 
alloys include silver, copper, zinc, indium, tin, 
gallium, and nickel (see Table 15-1, Fig. 6-11, 
Silver (Ag) 
Silver is a malleable, ductile 
white metal. It is the best known conductor of 
heat and electricity, and is stronger and harder 
than gold but softer than copper. At 761.7" C, the 
melting point of silver is below the melting points 
of both copper and gold. It is unaltered in clean, 
dry air at any temperature, but combines with 
sulfur, chlorine, phosphorus, and vapors contain- 
ing these elements or their compounds. Foods 
containing sulfur compounds cause severe tar- 
nish on silver, and for this reason silver is not 
considered a noble metal in dentistry. Pure silver 
captures appreciable quantities of oxygen in the 
molten state, which makes it difficult to cast 
because the gas is evolved during solidification. 
As a result, small pits, porosity, and a rough 
casting surface develop. This tendency is re- 
duced when 5% to 10% by weight of copper is 
added to the silver, for which reason castings are 
made of the alloy rather than the pure metal. This 
combination of elements is also used in silver- 
based dental solders to prevent pitting during 
soldering. 
Pure silver is not used in dental restorations

<!-- PDF page 462 -->

454 
Chapter 15 NOBLE DENTAL ALLOYS AND SOLDERS 
because of the black sulfide that forms on the 
metal in the mouth. Adding small amounts of 
palladium to silver-containing alloys prevents the 
rapid corrosion of such alloys in the oral envi- 
ronment. The electroforming of silver of high 
purity is readily accomplished and represents a 
popular method of forming metal dies. 
Silver forms a series of solid solutions with 
palladium (see Fig. 15-1, D) and gold (see Fig. 
15-1, C), and is therefore common in gold- and 
palladium-based dental alloys. In gold-based al- 
loys, silver is effective in neutralizing the reddish 
color of alloys containing appreciable quantities 
of copper. Silver also hardens the gold-based 
alloys via a solid-solution hardening mechanism 
(see Chapter 6). More recent evidence indicates 
that a fine lamellar coherent precipitate of an 
Ag-rich phase at the grain boundaries may con- 
tribute to hardening as well. In palladium-based 
alloys, silver is important in developing the white 
color of the alloy. Although silver is soluble in 
palladium, the addition of other elements to 
these alloys, such as copper or indium, may 
cause the formation of multiple phases and in- 
creased corrosion. 
Copper (Cu) 
Copper is a malleable and 
ductile metal with high thermal and electrical con- 
ductivity and a characteristic red color. Copper 
forms a series of solid solutions with both gold 
(Fig. 15-1, A) and palladium (Fig. 15-1, B), and is 
therefore an important component of noble den- 
tal alloys. When added to gold-based alloys, cop- 
per imparts a reddish color to the gold and hard- 
ens the alloy via a solid-solution or ordered- 
solution mechanism. The presence of copper in 
gold-based alloys in quantities between approx- 
imately 40% and 88% by weight causes allows the 
formation of an ordered phase. Copper is also 
commonly used in palladium-based alloys, 
where it can be used to reduce the melting point 
and strengthen the alloy through solid-solution 
hardening and formation of ordered phases 
when Cu is between 15 and 55 wt%. The ratio of 
silver and copper must be carefully balanced in 
gold- and palladium-based alloys, because silver 
and copper are not miscible. Copper is also a 
common component of most hard dental solders. 
Zinc (Zn) 
Zinc is a blue-white metal with a 
tendency to tarnish in moist air. In its pure form, 
it is a soft, brittle metal with low strength. When 
heated in air, zinc oxidizes readily to form a white 
oxide of relatively low density. This oxidizing 
property is exploited in dental alloys. Al- 
though zinc may be present in quantities of only 
1% to 2% by weight, it acts as a scavenger of 
oxygen when the alloy is melted. Thus zinc is 
referred to as a deoxidizing agent. Because of its 
low density, the resulting zinc oxide lags behind 
the denser molten mass during casting, and is 
therefore excluded from the casting. If too much 
zinc is present, it will markedly increase the 
brittleness of the alloy. 
Indium (In) 
Indium is a soft, gray-white 
metal with a low melting point of 156.6" C. 
Indium is not tarnished by air or water. It is used 
in some gold-based alloys as a replacement for 
zinc, and is a common minor component of some 
noble ceramic dental alloys. Recently, indium has 
been used in greater amounts (up to 30% by 
weight) to impart a yellow color to palladium- 
silver alloys. 
Tin (Sn) 
Tin is a lustrous, soft, white metal 
that is not subject to tarnish in normal air. Some 
gold-based alloys contain limited quantities of 
tin, usually less than 5% by weight. Tin is also an 
ingredient in gold-based dental solders. It com- 
bines with platinum and palladium to produce a 
hardening effect, but also increases brittleness. 
Gallium (Ga) 
Gallium is a grayish metal 
that is stable in dry air but tarnishes in moist air. 
It has a very low melting point of 29.8" C and a 
density of only 5.91 g/cm3. Gallium is not used in 
its pure form in dentistry, but is used as a com- 
ponent of some gold- and palladium-based den- 
tal alloys, especially ceramic alloys. The oxides of 
gallium are important to the bonding of the 
ceramic to the metal. 
Nickel (Ni) 
Nickel has limited application 
in gold- and palladium-based dental alloys, but is 
a common component in non-noble dental al- 
loys. Nickel has a melting point of 1453" C and a 
For periodic updates, visit www.mosby.com

<!-- PDF page 463 -->

Chapter 15 NOBLE DENTAL ALLOYS AND SOLDERS 
455 
Composition (wt.% Au) 
25 
50 
1
2
0
0
0
 
I 
I 
I 
I 
I 
Cu 
25 
50 
75 
Composition (at.% Au) 
Fig. 15-1 Phase diagrams for binary combinations of A, copper and gold; B, copper and pal- 
ladium; C, silver and gold; D, silver and palladium; E, palladium and gold; and F, gold and 
platinum. Atomic percentages are shown along the bottom of each graph; weight percentages 
are shown along the top. I, liquidus; 5, solidus. 
(Adapted from Hansen M; Constitution of binary alloys, New York, 1958, McGraw Hill.)

<!-- PDF page 464 -->

456 
Chapter 15 NOBLE DENTAL ALLOYS AND SOLDERS 
density of 8.91 g/cc. When used in small quan- 
tities in gold-based alloys, nickel whitens the 
alloy and increases its strength and hardness. 
Ni-based alloys have increased in usage over the 
past 1 j years. A more extensive discussion of 
these alloys can be found in Chapter 16. 
BINARY COMBINATIONS OF METALS 
Although most noble casting alloys have three or 
more elements, the properties of certain binary 
alloys are important because these binary com- 
binations constitute the majority of the mass of 
many noble alloys. An understanding of the 
physical and manipulative properties of these 
binary alloys is therefore useful in understanding 
the behavior of the more complex alloys. 
Among the noble alloys, six binary combinations 
of elements are important: Au-Cu, Pd-Cu, Au- 
Ag, Pd-Ag, Au-Pd, and Au-Pt. Phase diagrams for 
these binary systems are shown in Fig. 15-1. 
Phase diagrams are powerful tools for under- 
standing the physical and manipulative proper- 
ties of binary alloys. A review of the theory of 
phase diagrams can be found in Chapter 6. 
Alloy Composition and Temperature 
In each phase diagram in Fig. 15-1, the horizontal 
axis represents the composition of the binary 
alloy. For example, in Fig. 15-1, A, the horizontal 
axis represents a series of binary alloys of gold 
and copper ranging in composition from 0% gold 
(or 100% copper) to 100% gold. The composition 
can be given in atomic percent (at%) or weight 
percent (wt%). Weight percent compositions give 
the relative mass of each element in the alloy, 
whereas atomic percentages give the relative 
numbers of atoms in the alloys. It is a simple 
calculation to convert weight percentages to 
atomic percentages, or vice versa. Note that for 
the binary alloys shown in Fig. 15-1, the atomic 
percent composition is shown along the bottom 
of the phase diagram whereas the weight percent 
composition is shown along the top. The atomic 
and weight percent compositions of the binary 
alloys can differ considerably. For example, for 
the Au-Cu system shown in Fig. 15-1, A, an alloy 
that is 50% gold by weight is only 25% gold by 
atoms. For other systems, like the Au-Pt system in 
Fig. 15-1, E;; there is little difference between 
atomic and weight percentages. The difference 
between atomic and weight percentages de- 
pends on the differences in the atomic masses of 
the elements involved. The bigger the difference 
in atomic mass, the bigger the difference be- 
tween the atomic and weight percentages in the 
binary phase diagram. Because it more conve- 
nient to use masses in the manufacture of alloys, 
the most common method to report composition 
is by weight percentages. However, the physical 
and biological properties of alloys relate best to 
atomic percentages. It is therefore important to 
keep the difference between atomic and weight 
percent in mind when selecting and using noble 
dental casting alloys. Alloys that appear high in 
gold by weight percentage may in reality contain 
far fewer gold atoms than might be thought. 
Other aspects of the phase diagrams that de- 
serve attention are the liquidus and solidus lines. 
The y axes in Fig. 15-1 show temperature. If the 
temperature is above the liquidus line (marked 
L), the alloy will be completely molten. If the 
temperature is below the solidus line (marked S), 
the alloy will be solid. If the temperature lies 
between the liquidus and solidus lines, the alloy 
will be partially molten. Note that the distance 
between the liquidus and solidus lines varies 
among systems in Fig. 15-1. For example, the 
temperature difference between these lines is 
small for the Ag-Au system (see Fig. 15-1, C), 
much larger for the Au-Pt system (see Fig. 15-1, R 
and varies considerably with composition for the 
Au-Cu system (see Fig. 15-1, A). From a manip- 
ulative standpoint, it is desirable to have a narrow 
liquidus-solidus range, because one would like 
to keep the alloy in the liquid state for as short a 
time as possible before casting. While in the 
liquid state, the alloy is susceptible to significant 
oxidation and contamination. If the liquidus- 
solidus line is broad, the alloy will remain at least 
partially molten for a longer period after it is cast. 
The temperature of the liquidus line is also im- 
portant, and varies considerably among alloys 
and with composition. For example the liquidus 
For periodic updates, visit www.mosby.com

<!-- PDF page 465 -->

Chapter 15 NOBLE DENTAL ALLOYS AND SOLDERS 
457 
line of the Au-Ag system ranges from 962" to 
1064" C (see Fig. 15-1, C) but the liquidus line of 
the Au-Pd system ranges from 1064" to 1554" C 
(see Fig. 15-1, E). It is often desirable to have an 
alloy with a liquidus line at lower temperatures; 
the method of heating is easier, fewer side reac- 
tions occur, and shrinkage is generally less of a 
problem (see Chapter 17, Casting and Soldering 
Procedures). 
Phase Structure of Noble Alloys 
The 
area below the solidus lines in Fig. 15-1 is also 
important to the behavior of the alloy. If this area 
contains no boundaries, then the binary system is 
a series of solid solutions. This means that the 
two elements are completely soluble in one an- 
other at all temperatures and compositions. The 
Ag-Pd system (see Fig. 15-1, D) and Pd-Au sys- 
tem (see Fig. 15-1, E) are examples of solid- 
solution systems. If the area below the solidus 
line contains dashed lines, then an ordered so- 
lution is present within the dashed lines. An or- 
dered solution occurs when the two elements in 
the alloy assume specific and regular positions in 
the crystal lattice of the alloy (for a discussion on 
metallic crystal lattices, see Chapter 6). This sit- 
uation differs from a solid solution where the 
positions of the elements in the crystal lattice are 
random. Examples of systems containing or- 
dered solutions are the Au-Cu system (see Fig. 
15-1, A) the Pd-Cu system (see Fig. 15-1, B) and 
the Au-Ag system (see Fig, 15-1, C). Note that the 
ordered solutions occur over a limited range of 
compositions because the ratios between the 
elements must be correct to support the regular 
positions in the crystal lattices. If the area below 
the solidus line contains a solid line, it indicates 
the existence of a second phase. A secondphase 
is an area with a composition distinctly different 
from the first phase. In the Au-Pt system (see Fig. 
1 5-1, F) a second phase forms between 20 and 
90 at% platinum. If the temperature is below the 
phase boundary line within these compositions, 
two phases exist in the alloy. The presence of a 
second phase is important because it significantly 
changes the corrosion properties of an alloy. Fig. 
15-2 shows electron micrographs of single- and 
multiple-phase alloys. The single-phase alloy has 
little visible microstructure because its composi- 
tion is more or less homogeneous. In the 
Fig. 15-2 Electron micrographs of single-phase (A) and multiple-phase (6) alloys. A, Few dis- 
tinguishing microstructure characteristics are seen because the alloy is nearly homogeneous. 
Only a few scratches from polishing and some debris on the surface are visible. 6, A rich 
microstructure is evident, reflecting the several phases present. Each phase has a different 
composition.

<!-- PDF page 466 -->

458 
Chapter 15 NOBLE DENTAL ALLOYS AND SOLDERS 
multiple-phase alloy, areas that have distinct 
compositions are clearly visible. These areas cor- 
respond to the different phases under the solidus 
in a phase diagram. Because the different phases 
may interact electrochemically, the corrosion of 
multiple-phase alloys rnay be higher than a 
single-phase alloy. 
Hardening of Noble Alloys 
The use of 
pure cast gold is not practical for dental restora- 
tions because cast gold lacks sufficient strength 
and hardness. Solid-solution and ordered- 
solution hardening are two common ways of 
strengthening noble dental alloys sufficiently for 
use in the mouth. By mixing two elements in the 
crystal lattice randomly (forming a solid solu- 
tion), the force needed to distort the lattice may 
be significantly increased. For example, adding 
just 10% by weight of copper to gold, the tensile 
strength increases from 105 to 395 MPa and the 
Brine11 hardness increases from 28 to 85 (see 
Table 15-2). The 90:10 Au-Cu mixture is the 
con~position used in US. gold coins. If the posi- 
tions of the two elements become ordered (forin- 
ing an ordered solution), the properties of the 
alloy are improved further (see Table 15-2). For a 
typical gold-based casting alloy, the formation of 
an ordered solution nxay increase yield strength 
by 50%, tensile strength by 25%, and hardness by 
at least 10%. It is important to note that the 
elongation of an alloy is reduced by the forma- 
tion of the ordered solution. For the typical gold- 
based alloy, the percentage elongation will de- 
crease from 30% to about 12%. 
The formation of ordered solutions has been 
commonly used to strengthen cast dental resto- 
rations, particularly in gold-based alloys. As 
shown in Fig. 15-1, A, the Au-Cu system supports 
ordered solutions between about 20 and 70 at% 
gold. However, the manipulation of the alloy 
during casting will determine if the ordered so- 
lution will form. If Au-Cu containing about 
50 at% gold is heated to the molten state and then 
cooled slowly, the mass will solidify at about 
880" C as a solid solution. As the mass cools 
slowly to 424" C, the ordered solution will then 
form and will remain present at room tempera- 
ture. However, if the mass is cooled rapidly to 
room temperature after the initial solidification, 
the ordered solution will not form because there 
is insufficient time for the mass to reorganize. 
Thus the alloy will be trapped in a non- 
equilibrium state of a solid solution and will be 
softer, weaker, and have greater elongation. The 
conversion between the ordered solution and 
solid solution is reversible in the solid state. By 
heating an alloy in either condition above 424" C 
(but below the solidus), the state of the alloy can 
be selected by picking the cooling rate. Rapid 
cooling will preserve the solid solution and the 
soft condition, whereas slow cooling will allow 
the formation of the ordered solution and the 
hardened condition. In alloys of gold and copper 
with other elements, Au-Cu ordered solutions are 
still possible as long as the ratio of copper to gold 
is greater than 30:70 (at %). As shown in Fig. 
15-2, the formation of ordered solutions is pos- 
sible in other noble alloy systems, such as Pd-Cu 
and Au-Pt. The ordered solution of the Ag- 
Au system exists but cannot be used in practice 
because the transition temperature is too low 
(almost body temperature). 
The formation of a second phase has also 
been used to harden dental alloys, but this 
method is not commonly used for noble dental 
alloys. The dispersion of the second phase is very 
important to the effectiveness of the hardening. 
Recent evidence indicates that some Au-based al- 
loys may contain Ag-rich coherent precipitates 
that. along with ordered solutions, contribute to 
alloy hardening. The advantages of the harden- 
ing must be balanced against the liabilities of the 
increased corrosion often seen with multiple- 
phase systems. It should be noted that, unlike the 
ordered solutions, the formation of second 
phases are not usually easily controlled by heat 
treatments and may not be reversible in the solid 
state. In fact, heat treatment commonly causes a 
deterioration of properties with these systems. 
Further discussion of cast and wrought base- 
metal alloys can be found in Chapter 17. 
Formulation of Noble Alloys 
The de- 
sired qualities of noble dental casting alloys de- 
For periodic updates, visit w.mosby.com

<!-- PDF page 467 -->

Chapter 15 NOBLE DENTAL ALLOYS AND SOLDERS 
459 
termine the selection of elements that will be 
used to formulate the alloys. The ideal noble 
casting alloy should have (1) a low melting range 
and narrow solidus-liquidus temperature range, 
(2) adequate strength, hardness, and elongation, 
(3) a low tendency to corrode in the oral envi- 
ronment, and (4) low cost, among other proper- 
ties. Traditionally, the noble elements gold and 
palladium have generally been the foundation to 
which other elements are added to formulate 
dental casting alloys. Gold and palladium are 
preferable to other noble elements because they 
have relatively low melting points, low corro- 
sion, and form solid solutions with other alloy 
elements, such as copper or silver (see Fig. 15-11, 
Solid-solution systems are desirable for the 
formulation of alloys because they are generally 
easier to manufacture and manipulate, have 
a lower tendency to corrode than multiple- 
phase systems, and provide increased strength 
through solid-solution or ordered-solution hard- 
ening. Furthermore, the systems shown in Fig. 
15-1 generally have narrow liquidus-solidus 
ranges. Thus it is not surprising that combina- 
tions of these elements have been extensively 
used in the formulation of noble dental casting 
alloys. 
The Au-Pt alloys were initially developed out 
of fear that palladium posed a biological hazard. 
This fear persisted in spite of a lack of evidence 
that any hazard existed, other than a low fre- 
quency of allergic sensitivity. More recently, 
palladium-free alloys (Au-Pt and some other sys- 
tems) have been popular because of the tremen- 
dous increase in the cost of palladium. Often, the 
palladium-free alloys have the disadvantages of 
high cost and limited compositional flexibility. 
As shown in Fig. 15-1, F; the addition of more 
than 20 at% platinum to gold forms a multiple- 
phase alloy. Thus these alloy systems generally 
have platinum concentrations below 20 at%. Be- 
cause the Au-Pt systems may not be hard enough 
for oral applications, the addition of Zn as a 
dispersed phase-hardener has been used. Thus 
the corrosion of these alloys may be higher than 
the Au-Pd compositions they replaced. Further- 
more, the cost of platinum is significantly higher 
than that of gold, and at least as expensive as 
palladium. 
Carat and Fineness of Gold-Based AUoys 
For many years the gold content of gold- 
containing alloys has been described on the basis 
of the carat, or in terms of fineness, rather than by 
weight percentage. The term carat refers only to 
the gold content of the alloy; a carat represents a 
l/24 part of the whole. Thus 24 carat indicates pure 
gold. The carat of an alloy is designated by a 
small letter k; for example, 18k or 22k gold. 
The use of the term carat to designate the gold 
content of dental alloy is less common now. It is 
not unusual to find the weight percentage of gold 
listed or to have the alloy described in terms of 
fineness. Fineness also refers only to the gold 
content, and represents the number of parts of 
gold in each 1000 parts of alloy. Thus 24k gold is 
the same as 100% gold or 1000 fineness (i.e., 
1000 fine). The fineness represents a precise 
measure of the gold content of the alloy and is 
often the preferred measurement when an exact 
value is to be listed. An 18k gold would be 
designated as 750 fine, or, when the decimal 
system is used, it would be 0.750 fine; this indi- 
cates that 750/1000 of the total is gold. A com- 
parison of the carat, fineness, and weight per- 
centage of gold is given in Table 15-3. Both the 
whole number and the decimal system are in 
common use, especially for noble dental solders. 
The fineness system is somewhat less relevant 
today because of the introduction of alloys that 
are not gold-based. It is important to emphasize 
that the terms carat and jineness refer only to 
gold content, not noble-metal content. 
TYPES AND COMPOSITION 
The number of dental casting alloys has in- 
creased dramatically in recent years. Formerly, 
the ADA Specification No. 5 classified these al- 
loys as Types I through IV, with the type of alloy 
depending on its content of gold and platinum 
group metals. In the old system, the content of

<!-- PDF page 468 -->

460 
Chapter 15 NOBLE DENTAL ALLOYS AND SOLDERS 
noble metals (Types I through IV) ranged from 
83 to 75 wt%, respectively, and all alloys were 
gold based. This classification reflected the use of 
alloys in dentistry at that time. The current 
ADA specification also classifies alloys by com- 
position, but in a much more inclusive manner, 
dividing alloys into three groups: (1) high-noble, 
with a noble metal content of 260 wt% and a gold 
content of 240%; (2) noble, with a noble metal 
content 225% (no stipulation for gold); and 
(3) predominately base metal, with a noble metal 
content <25%. The newer specification therefore 
includes non-noble alloys as well as those with 
no gold but high palladium. Under the current 
classification, all of the older alloy "types" are 
considered high-noble alloys. It is important to 
keep in mind that the percentages used as 
boundaries in the new specification are some- 
what arbitrary. 
The current ADA Specification No. 5 (IS0 
1562) also uses a Type I through IV classification 
system in addition to the compositional classifi- 
cation previously described. However, in the 
current specification, the type of alloy (I through 
IV) is determined by its yield strength and elon- 
gation (Table 15-4). Thus a high-noble alloy 
might be Type I or Type IV, depending on its 
mechanical properties. This situation is some- 
Carat 
what confusing, because in the old specification 
the alloy type was tied to its composition and 
virtually all alloys were gold-based. In the current 
system, each type of alloy is recommended for 
intraoral use based on the amount of stress the 
restoration is likely to receive. Type I alloys have 
high elongation and are therefore easily bur- 
nished, but can survive only in low-stress envi- 
ronments, such as inlays that experience no oc- 
clusal forces. Type IV alloys are to be used in 
clinical situations where very high stresses are 
involved, such as long-span, fixed, partial 
dentures. 
Although the number of casting alloys is im- 
mense, it is possible to subdivide each ADA com- 
positional group into several classes (Table 15-5). 
The predominately base-metal alloys are not 
shown, but will be discussed in Chapter 
16. These classes are simply a convenient way of 
organizing the diverse strategies that have been 
used to formulate casting alloys. For each class of 
alloy shown in Table 15-5, there are many varia- 
tions; the compositions shown are meant only to 
be representative. Note that both the wt% and 
at% compositions of the alloys are shown in 
Table 15-5 (see previous discussion in this chap- 
ter). For the sake of simplicity, the following 
discussion will be in terms of wt% composition. 
For periodic updates, 
Amount of Gold 
by Carats 
visit www.mosby.com 
Weight (%) 
of Gold 
Fineness 
Parts/1000 
Decimal 
I

<!-- PDF page 469 -->

Cha~ter 15 NOBLE DENTAL ALLOYS AND SOLDERS 
461 
Yield Str. 
Elong. 
UOY 
(annealed, 
(annealed, 
wpe 
Description 
Use 
MPa) 
O/O) 
I 
Soft 
Restorations subjected to low stress: 
4 4 0  
18 
some inlays 
I1 
Medium 
Restorations subjected to moderate 
140-200 
18 
stress: inlays and onlays 
I11 
Hard 
Restorations subjected to high stress: 
201-340 
12 
crowns, thick-veneer crowns, short- 
span fixed partial dentures 
IV 
Extra-hard 
Restorations subjected to very high 
>340 
10 
stress: thin-veneer crowns, long-span 
fixed partial dentures, removable 
partial dentures 
Alloy wpe 
HIGH-NOBLE 
NOBLE 
Au-CU-Ag-Pd-III 
Au-Ag-Pd-In 
Pd-Cu-Ga 
Ag-Pd 
Pt 
Zn 
Other 
I 
I 
9.9/9.2 
Ir (trace) 
Note: Percentages may not add to exactly 100.0 because of rounding error in calculation of the atomic percentages. 
Most of the alloys contain some zinc as a deox- 
idizer and either Ir or Ru as grain refiners. Some
