Repository: endoking5792/dental-study-material

# Dental Study Material (MDS)
Textbook-sourced study notes with page-cited references.
- Module 1 — Conservative & Restorative Dentistry
- Module 2 — Endodontics (8 sub-modules)
- Module 3 — Dental Materials & Material Science

`markdown/` = Obsidian-ready notes; `docx/` = original Word files.

## Textbooks
`textbooks/` holds the source textbooks as chapterwise Markdown (Conservative Dentistry, Endodontics, Dental Materials). Study notes link to their source books and to matching chapters via the topic hubs in `markdown/_Topic Hubs/`. Open the repo folder as an Obsidian vault (or copy `markdown/` + `textbooks/` into one) to use the graph view.

File: textbooks/Dental Materials/Michigan_Restorative_Dental_Materials_Chapterwise/19_ch_16_cast_and_wrought_base_metal_alloys.md (part 1 of 3)
# ch 16 : cast and wrought base-metal alloys



<!-- PDF page 488 -->

480 
Chapter 16 CAST AND WROUGHT BASE-METAL ALLOYS 
B 
ase-metal alloys are used extensively in den- 
tistry for appliances and instruments, as 
shown in the outline below. Cast cobalt- 
chromium and nickel-chromium alloys have 
been used for many years for fabricating partial- 
denture frameworks and have replaced Type 
IV gold alloys almost completely for this appli- 
cation. Cast nickel-chromium alloys are used in 
fabricating crowns and bridges. These alloys 
were developed as substitutes for Type I11 gold 
alloys, and in some cases may be used as 
a substructure for dental porcelain. Nickel- 
chromium and cobalt-chromium alloys are used 
in porcelain-fused-to-metal restorations, and 
these alloys are discussed in greater detail in 
Chapter 19. Titanium and titanium alloys are 
used in cast and wrought forms for crowns, 
bridges, implants, orthodontic wires, and endo- 
dontic files. Stainless steel alloys are used prin- 
cipally for orthodontic wires, in fabricating en- 
dodontic instruments, and for preformed crowns. 
Dental applications of cast and wrought base- 
metal alloys are summarized as follows: 
1. Cast cobalt-chromium alloys 
a. Partial-denture framework 
b. Porcelain-metal restorations (see 
Chapter 19) 
2. Cast nickel-chromium alloys 
a. Partial-denture framework 
b. Crowns and bridges 
c. Porcelain-metal restorations (see 
Chapter 19) 
3. Cast titanium and titanium alloys 
a. Crowns 
b. Bridges 
c. Partial dentures 
d. Implants 
4. Wrought titanium and titanium alloys 
a. Implants 
b. Crowns 
c. Bridges 
5. Wrought stainless steel alloys 
a. Endodontic instruments 
b. Orthodontic wires and brackets 
c. Preformed crowns 
6. Wrought cobalt-chromium-nickel alloys- 
orthodontic wires and endodontic files 
7. Wrought nickel-titanium alloys- 
orthodontic wires and endodontic files 
8. Wrought beta-titanium alloys-orthodontic 
wires 
GEN ERA1 REQUIREMENTS 
OF A DENTAL ALLOY 
The metals and alloys used as substitutes for gold 
alloys in dental appliances must possess certain 
minimal fundamental characteristics: 
The alloy's chemical nature should not pro- 
duce harmful toxicologic or allergic effects 
in the patient or the operator. 
The chemical properties of the appliance 
should provide resistance to corrosion 
and physical changes when in the oral 
fluids. 
The physical and mechanical properties, 
such as thermal conductivity, melting 
temperature, coefficient of thermal expan- 
sion, and strength should all be satisfac- 
tory, meeting certain minimum values and 
being variable for various appliances. 
The technical expertise needed for fabrica- 
tion and use should be feasible for the av- 
erage dentist and skilled technician. 
The metals, alloys, and companion materi- 
als for fabrication should be plentiful, rela- 
tively inexpensive, and readily available, 
even in periods of emergency. 
This list of requirements for the ideal substi- 
tute for dental gold alloys calls attention to the 
fact that a combination of chemical, physical, 
mechanical, and biological qualities is involved 
in the evaluation of each alloy. Properties de- 
pend on material, compositional, and processing 
factors. 
Cast and wrought base-metal alloys, including 
cobalt-chromium-nickel, nickel-chromium-iron, 
commercially pure titanium, titanium-aluminum- 
vanadium, stainless steel, nickel-titanium, and 
titanium-molybdenum (beta-titanium) alloys are 
discussed in this chapter. The discussion is based 
on the synergistic relationship between process- 
For periodic updates, visit w.mosby.com

<!-- PDF page 489 -->

Chapter 16 CAST AND WROUGHT BASE-METAL ALLOYS 
481 
ing, composition, structure, and properties of the 
materials. 
. ,"- 
COBALT-CHROMIUM AND 
NICKEL-CHROMIUM CASTING 
Ever since cobalt-chromium casting alloys be- 
came available for cast removable partial-denture 
restorations, they have continued to increase in 
popularity. It was estimated as early as 1949 that 
more than 80% of all partial-denture appliances 
were cast from cobalt-chromium alloys. By 
1969, more than 87% of all partial-denture appli- 
ances made in this country were cast from some 
type of base-metal alloy. Currently, almost all the 
metal frameworks of partial-denture appliances 
are made from cobalt-chromium or nickel- 
chromium alloys. 
ANSIIADA SPECIFICATION NO. 14 
According to ANSI/ADA Specification No. 14 
(IS0 6871), the weight of chromium should be 
no less than 20%, and the total weight of chro- 
mium, cobalt, and nickel should be no less than 
85%. Alloys having other compositions may also 
be accepted by the ADA, provided the alloys 
comply satisfactorily with requirements on tox- 
icity, hypersensitivity, and corrosion. Elemental 
composition to the nearest 0.5% must be marked 
on the package, along with the presence and 
percentage of hazardous elements and recom- 
mendations for processing the materials. The 
specification also requires minimum values for 
elongation (1.5%), yield strength (500 MPa), and 
elastic modulus (170 GPa). 
An important feature of this specification is 
that it made available a standardized method of 
testing, which has, in turn, made it possible to 
compare results from one investigation with 
those of another. 
COMPOSITION 
The principal elements present in cast base met- 
als for partial dentures are chromium, cobalt, and 
nickel, which together account for 82 to 92 wt% 
of most alloys used for dental restorations. Rep- 
resentative compositions of four commercially 
available dental casting alloys, including two (on 
the right) that are used for porcelain-fused- 
to-metal restorations, are listed in Table 16-1. 
Chromium, cobalt, and nickel compose about 
85% of the total weight of these alloys, yet 
their effect on the physical properties is rather 
limited. As discussed in this chapter, the physical 
properties of these alloys are controlled by the 
presence of minor alloying elements such as 
carbon, molybdenun~, beryllium, tungsten, and 
aluminum. 
Function of Various Alloying Elements 
Chromium is responsible for the tarnish and 
corrosion resistance of these alloys. When 
the chromium content of an alloy is higher 
than 30%, the alloy is more difficult to cast. With 
this percentage of chromium, the alloy also 
forms a brittle phase, known as the sigma (0) 
phase. Therefore cast base-metal dental alloys 
should not contain more than 28% or 29% chro- 
mium. In general, cobalt and nickel, up to a 
certain percentage, are interchangeable ele- 
ments. Cobalt increases the elastic modulus, 
strength, and hardness of the alloy more than 
does nickel. 
The effect of other alloying elements on the 
properties of these alloys is much more pro- 
nounced. One of the most effective ways of 
increasing the hardness of cobalt-based alloys is 
by increasing their carbon content. A change in 
the carbon content of approximately 0.2% 
changes the properties to such an extent that the 
alloy would no longer be usable in dentistry. For 
example, if the carbon content is increased by 
0.2% over the desired amount, the alloy becomes 
too hard and brittle and should not be used for 
making any dental appliances. Conversely, a re- 
duction of 0.2% in the carbon content would 
reduce the alloy's yield and ultimate tensile 
strengths to such low values that, once again, the 
alloy would not be usable in dentistry. Further- 
more, almost all elements in these alloys, such 
as chromium, silicon, molybdenum, cobalt, and 
nickel, react with carbon to form carbides, which 
change the properties of the alloys. Note that, as

<!-- PDF page 490 -->

482 
Chapter 16 CAST AND WROUGHT BASE-METAL ALLOYS 
Alloys (% of Weight) 
Beryllium-Containing* 
Boron-Containing* 
Elements 
Vitalliumt 
Ticoniumt 
Nickel-Chromium Alloy 
Nickel-Chromium Alloy 
Chromium 
30.0 
17.0 
11 
20 
Cobalt 
Balance 
- 
0.5 
0.01 
Nickel 
- 
Balance 
Balance 
Balance 
Molybdenum 
5.0 
5.0 
2 
6 
Aluminum 
- 
5.0 
2 
- 
Iron 
1 .O 
0.5 
2 
0.12 
Carbon 
0.5 
0.1 
0.02 
0.02 
Beryllium 
- 
1 .O 
1.6 
- 
Silicon 
0.6 
0.5 
0.5 
4 
Manganese 
0.5 
5.0 
0.02 
- 
Gallium 
- 
- 
- 
- 
Boron 
- 
- 
- 
3 
"Alloys for porcelain-fused-to-metal restorations. 
tData from Asgar K: An overall study of partial dentures, USPHS Research Grant DE-02017, NIH; and Baran G: The metal- 
lurgy of Ni-Cr alloys for fixed prosthodontics, J Prosthet Dent 50:539, 1983. 
shown in Table 16-1, the nickel-chromium alloys 
used with porcelain contain significantly less 
carbon than the alloys used for partial dentures. 
The presence of 3% to 6% molybdenum contrib- 
utes to the strength of the alloys. 
Aluminum in nickel-containing alloys forms a 
compound of nickel and aluminum (Ni,Al). This 
compound increases the ultimate tensile and 
yield strengths of the alloy considerably. The 
addition of as little as 1% to 2% beryllium to 
nickel-based alloys lowers the fusion range by 
about 100" C. However, recent studies suggest 
that this concentration of beryllium may ad- 
versely affect ductility. Corrosion resistance is 
also compromised, as corrosion occurs preferen- 
tially in the Ni-Be eutectic phase, presumably 
releasing quantities of beryllium greater than the 
nominal alloy composition of 1% to 2%. Silicon 
and manganese are added to increase the fluidity 
and castability of these alloys. Nitrogen, which 
cannot be controlled unless the castings are 
made in a controlled atmosphere, such as in a 
vacuum or under argon, also contributes to the 
brittle qualities of these cast alloys. When the 
nitrogen content of the final alloy is more than 
0.1%, the castings lose some of their ductility. 
Numerous other modifications in composition 
are being proposed to develop more ductile and 
stronger alloys. There is a remarkable similarity 
in properties of different alloys having a rela- 
tively wide variation in composition. However, 
as discussed later, it is primarily the minor alloy- 
ing elements of carbon, nitrogen, and oxygen 
that influence casting and the properties of a final 
casting. 
MICROSTRUCTURE OF CAST BASE-METAL 
ALLOYS 
The microstructure of any substance is the basic 
factor that controls properties. In other words, a 
change in the physical properties of a material is 
a strong indication that there must have been 
some alteration in its microstructure. Sometimes 
this variation in microstructure cannot be distin- 
guished by ordinary means. Neither cobalt- 
chromium nor nickel-chromium alloys have sim- 
ple microstructures, and their microstructures 
change with slight alterations of manipulative 
conditions. 
The microstructure of cobalt-chromium alloys 
in the cast condition is inhomogeneous, consist- 
ing of an austenitic matrix composed of a solid 
solution of cobalt and chromium in a cored 
For periodic updates, visit w.mosby.com

<!-- PDF page 491 -->

Chapter 16 CAST AND WROUGHT BASE-METAL ALLOYS 
483 
dendritic structure. The dendritic regions are 
cobalt-rich, whereas the interdendritic regions 
can be a quaternary mixture consisting of a 
cobalt-rich y-phase; a chromium-rich MZ3C6 
phase, where M is Co, Cr, or Mo; an M,C, carbide 
phase; and a chromium- and molybdenum-rich 
o-phase. Interdendritic casting porosity is also 
associated with this structure. 
Many elements present in cast base-metal al- 
loys, such as chromium, cobalt, and molybde- 
num, are carbide-forming elements. Depending 
on the composition of a cast base-metal alloy and 
its manipulative condition, it may form many 
types of carbide. Furthermore, the arrangement 
of these carbides may also vary depending on the 
manipulative condition. 
The microstructure of a commercial cobalt- 
chromium alloy is illustrated in Fig. 16-1. In Fig. 
16-1, A, the carbides are continuous along the 
grain boundaries. Such a structure is obtained 
when the metal is cast as soon as it is completely 
melted. In this condition, the cast alloy possesses 
low elongation values with a good and clean 
surface. Carbides that are spherical and discon- 
tinuous, like islands, are shown in Fig. 16-1, B. 
Such a structure can be obtained if the alloy is 
heated about 100" C above its normal melting 
temperature; this results in a casting with good 
elongation values but with a very poor surface 
because of an increased reaction with the invest- 
ment. The surface is so poor that the casting 
cannot be used in dentistry. 
Dark eutectoid areas, which are lamellar in 
nature, are shown in Fig. 16-1, C. Such a structure 
is responsible for very low elongation values but 
a good and clean casting. From these three ex- 
amples, it is clear that microstructure can strongly 
affect physical and mechanical properties. The 
microstructure of Ni-Cr alloys is strongly depen- 
dent on alloy composition. Alloys containing Be 
form an interdendritic NiBe phase, as shown in 
Fig 16-1, D. In fact, during normal metallographic 
procedures involving acid etching of alloy speci- 
mens, the NiBe phase is dissolved; what is seen 
in the figure is the void area left behind. The 
susceptibility of the NiBe phase to acid attack has 
been taken advantage of in developing resin- 
bonded retainers. The retainer may be etched in 
selected areas, where a composite-like luting 
agent can then mechanically adhere to the re- 
tainer after curing. 
Alloys not containing Be have complicated, 
multiphase microstructures such as that shown in 
Figure 16-1, E. The precipitates dispersed within 
the matrix include complex carbides, and, in 
alloys where Nb is present, Mo-Nb-Si com- 
pounds. All these precipitates are relatively un- 
affected by the heat treatments the alloys are 
subjected to during the porcelain firing proce- 
dures, although the loss of elements due to ox- 
idation of the alloy surface may be sufficiently 
great to change the stability of some phases, 
which then re-dissolve in the alloy matrix. 
HEAT TREATMENT OF BASE-METAL ALLOYS 
The early base-metal alloys used in partial- 
denture prostheses were primarily cobalt- 
chromium and were relatively simple. Heat treat- 
ing these alloys up to 1 hour at 1000" C did not 
change their mechanical properties appreciably. 
Base-metal alloys available today for partial- 
denture prostheses, however, are more complex. 
Presently, complex cobalt-chromium alloys, as 
well as nickel-chromium and iron-chromium al- 
loys, are used for this purpose. 
Studies have shown that many heat treatments 
of cobalt-based alloys reduce both the yield 
strength and elongation. If for any reason some 
soldering or welding must be performed on these 
partial dentures, the lowest possible temperature 
should be used with the shortest possible time of 
heating to the elevated temperature. 
The coarse grain size and interdendritic car- 
bide and o-phases present in cast Co-Cr-Mo limit 
the strength and ductility of the as-cast alloy. 
Because the interdendritic phases are associated 
with reduced ductility and reduced corrosion 
resistance, cast Co-Cr-Mo is typically solution- 
annealed at approximately 1225" C. If the treat- 
ment and chemical composition are well con- 
trolled, such a thermal treatment results in the 
transformation of o to MZ3CG and the partial 
dissolution of the M2,C6 phase, leading to in- 
creased yield strength and ductility. In general, 
yield and fatigue strengths of this alloy are be-

<!-- PDF page 492 -->

484 
Chapter 16 CAST AND WROUGHT BASE-METAL ALLOYS 
Fig. 16-1 Microstructure of cast cobalt-chromium alloy, A, where the carbides are continuous 
around the grain boundaries. B, The islandlike structures are carbides, which are dispersed 
throughout the entire area. C, The dark areas are eutectoid, which are lamellar in nature. D, The 
microstructure of a beryllium-containing nickel-chromium alloy. E, The microstructure of a 
boron- and silicon-containing nickel-chromium alloy. 
(A, 0, and C, From Asgar K, Peyton FA: J Dent Res 40:68, 1961; D and E, courtesy G Baran, Temple 
Universiv.) 
For periodic updates, visit w . m o s b y . c o m

<!-- PDF page 493 -->

Chapter 16 CAST AND WROUGHT BASE-METAL ALLOYS 
485 
lieved to be controlled by the ability of the 
solute atoms C, Cr, and Mo to inhibit dislocation 
motion. 
Slow cooling to temperatures below those 
at which incipient melting occurs enhances 
ductility. A reduction in the carbon content 
also enhances ductility. However, these in- 
creases in ductility are at the expense of yield 
strength. In general, excess grain-boundary car- 
bide decreases ductility, whereas structures with 
carbide-free grain boundaries are characterized 
by markedly reduced yield and tensile strengths. 
PHYSICAL PROPERTIES 
Melting Temperature 
The melting tem- 
perature of base-metal alloys differs significantly 
from that of dental gold casting alloys. Most 
base-metal alloys melt at temperatures of 
1400" to 1500' C, as compared with cast gold 
alloy Types I to IV, which have a melting range of 
800" to 1050" C. Only one commonly used 
nickel-chromium alloy (Ticonium) melts below 
1300' C, at a temperature of 1275" C. The addi- 
tion of 1% to 2% beryllium lowers the melting 
temperature of Ni-Cr alloys about 100" C. The 
melting temperature is important in the selection 
of casting equipment and control of the casting 
technique. 
Density 
The average density of cast base- 
metal alloys is between 7 and 8 g/cm3, which is 
approximately half the density of most dental 
gold alloys. Density is of some importance in 
bulky maxillary appliances, in which the force of 
gravity causes the relative weight of the casting to 
place additional forces on the supporting teeth. 
With certain appliances, therefore, the reduction 
of weight resulting from the lower density of the 
cast base-metal alloys can be considered an 
advantage. 
MECHANICAL PROPERTIES 
Typical mechanical properties of the partial- 
denture alloys listed in Table 16-1 have been 
assembled in Table 16-2, together with a repre- 
sentative range of values for Type IV casting gold 
alloys subjected to a hardening heat treatment. 
Yield Strength 
The yield strength gives an 
indication when a permanent deformation of a 
device or part of a device, such as a clasp, will 
occur. As such, it is one of the important prop- 
erties of alloys intended for removable partial- 
denture restorations. It is believed that dental 
alloys should have yield strengths of at least 
415 MPa to withstand permanent deformation 
when used as partial-denture clasps. It may be 
seen from Table 16-2 that base-metal dental al- 
loys have yield strengths greater than 600 MPa. 
Tensile Strength 
The ultimate tensile 
strength of cast base-metal alloys is less influ- 
Yield Strength, 
Tensile 
Elastic 
Vickers 
0.2% Offset 
Strength 
Elongation 
Modulus 
Hardness 
- 
- -- 
*Data from Asgar K, Techow BO, Jacobson JM: J Prosthet Dent 23:36,1970; Morris HE Asgar K: J Prosthet Dent 33:36,1975; 
Moffa JP, Lugassy AA, Guckes AD, Gettleman L: J Prosthet Dent 30:424, 1973. 
+Data from Oilo G, Gjerdet NR: Acta Odontal Scand 41: 11 1, 1983. 
Cast base-metal alloys* 
Vitallium 
Ticonium 
Hardened partial-denture 
gold alloyst 
644 
870 
1.5 
218 
710 
807 
2.4 
186 
480-510 
700-760 
5-7 
90-100

<!-- PDF page 494 -->

486 
Chapter 16 CAST AND WROUGHT BASE-METAL ALLOYS 
enced by variations in specimen preparation and 
test conditions than are some other properties, 
such as elongation. Table 16-2 shows that the 
ultimate tensile strength of cast base-metal dental 
alloys is greater than 800 MPa. Table 16-2 also 
demonstrates that hardened partial-denture gold 
alloys can have ultimate tensile strengths almost 
equal to those of cast base-metal alloys. 
Elongation 
The percent elongation of an 
alloy is important as an indication of the relative 
brittleness or ductility a restoration will exhibit. 
There are many occasions, therefore, when elon- 
gation is an important property for comparison of 
alloys for removable partial-denture appliances. 
For example, as described in Chapter 4, the 
combined effect of elongation and ultimate ten- 
sile strength is an indication of toughness of a 
material. Because of their toughness, partial- 
denture clasps cast of alloys with a high elonga- 
tion and tensile strength do not fracture in service 
as often as do those with low elongation. 
The percent elongation is one of the proper- 
ties critical to accurate testing and to proper 
control during test preparation. For example, a 
small amount of microporosity in the test speci- 
men will decrease the elongation considerably, 
whereas its effect on yield strength, elastic mod- 
ulus, and tensile strength is rather limited. One 
can therefore assume that practical castings may 
exhibit similar variations in elongation from one 
casting to another. To some degree this is borne 
out in practice, with some castings from the same 
product showing a greater tendency toward brit- 
tleness than others. This observation indicates 
that control of the melting and casting variables is 
of extreme importance if reproducible results are 
to be obtained. 
Although nickel and cobalt are interchange- 
able in cobalt-nickel-chromium alloys, increasing 
the nickel content with a corresponding reduc- 
tion in cobalt generally increases the ductility and 
elongation. High values of elongation are ob- 
tained by casting at the normal melting temper- 
ature and by not heating the alloy 100" C above 
its normal casting temperature. High elongation 
is achieved without sacrificing strength and is the 
result of the precise and proper combination of 
carbon and molybdenum content. 
Elastic Modulus 
The higher the elastic 
modulus, the more rigid a structure can be ex- 
pected, provided the dimensions of the casting 
are the same in both instances. Some dental 
professionals recommend the use of a well- 
designed, rigid appliance because it properly 
distributes forces on the supporting tissues when 
in service. With a greater elastic modulus, one 
can design the restoration with slightly reduced 
dimensions. From Table 16-2, it can be seen that 
the elastic modulus of base-metal alloys is ap- 
proximately double the modulus of Type IV cast 
dental gold alloys. 
Hardness 
Differences in composition of 
the cast base-metal alloys have some effect on 
their hardness, as indicated by the values given in 
Table 16-2. In general, cast base-metal alloys 
have a hardness about one third greater than 
gold alloys used for the same purpose. 
Hardness is an indication of the ease of fin- 
ishing the structure and its resistance to scratch- 
ing in service. The higher hardness of the cast 
base-metal alloys as compared with gold alloys 
requires the use of special polishing equipment, 
which may be considered a disadvantage, but the 
finishing operation can be completed without 
difficulty by experienced operators. It is a com- 
mon practice to use electrolytic polishing for a 
portion of the finishing operation, which reduces 
the time and effort necessary for mechanical 
finishing operations. With an electrolytic polish- 
ing procedure, cast base-metal restorations are 
deplated, and only a very small amount of alloy 
(a few ~ n ~ s t r o m s )  
is removed from the surface. 
Electrolytic polishing works on the reverse prin- 
ciple of electroplating, with the restoration serv- 
ing as the anode. The deplating exposes a new 
surface, which is smoother than the cast surface 
because the rough areas are deplated more read- 
ily than the smooth ones. The cast base-metal 
appliances retain their polish well in service. 
Deplating such a small amount of alloy from the 
tissue-bearing side of the prosthesis produces a 
For periodic updates, visit www.mosby.com

<!-- PDF page 495 -->

Chapter 16 CAST AND WROUGHT BASE-METAL ALLOYS 
487 
clean, shiny surface, but does not alter the fit. The 
non-tissue bearing side of the partial denture can 
be further polished on a high-speed lathe. 
Fatigue 
The fatigue resistance of alloys 
used for partial denture is important when it is 
considered that these appliances are placed and 
removed daily. At these times, the clasps are 
strained as they slide around the retaining tooth, 
and the alloy undergoes fatigue. Comparisons 
among cobalt-chromium, titanium, and gold al- 
loys shows that cobalt-chromium alloys possess 
superior fatigue resistance, as indicated by a 
higher number of cycles required to fracture a 
clasp. Any procedures that result in increasing 
the porosity or carbide content of the alloy will 
reduce fatigue resistance. Also, soldered joints, 
which often contain inclusions or pores, repre- 
sent weak links in the fatigue resistance of the 
appliance. 
CORROSION 
Recent research on dental casting alloys has been 
dominated by studies on corrosion and potential 
biological effects of metal ion release. In general, 
in vitro corrosion tests have evaluated a number 
of important variables, including effects of elec- 
trolytic media and artificial saliva, alloy compo- 
sition, alloy microstructure, and surface state of 
the metal. These variables account for 2 to 4 or- 
ders of magnitude variation in the amount of 
species released. The surface state of the metal is 
an extremely important factor influencing corro- 
sion, because the surface composition is almost 
always different from that of the bulk alloy. 
Another important consideration is corrosion 
coupled with wear. Up to three times the mass of 
metal ions, such as Ni and Be is released during 
occlusal rubbing in combination with corrosion 
than during corrosion alone for Ni-Cr alloys. 
CROWN AND BRIDGE CASTING ALLOYS 
The nickel-chromium alloys can be divided into 
those containing or not containing beryllium. 
Most of the alloys contain 60% to 80% nickel, 
10% to 27% chromium, and 2% to 14% molybde- 
num. As a comparison, cobalt-chromium alloys 
contain 53% to 67% cobalt, 25% to 32% chro- 
mium, and 2% to 6% molybdenum. Those alloys 
that contain beryllium contain 1.6% to 2.0% of the 
element. They may also contain small amounts of 
aluminum, carbon, cobalt, copper, cerium, gal- 
lium, iron, manganese, niobium, silicon, tin, tita- 
nium, and zirconium. The low atomic weight of 
about 9 for beryllium, compared with about 
59 for nickel and 52 for chromium, results in 
atomic percentages of beryllium in these alloys of 
about 11%. 
Properties of these alloys are similar to those 
reported in Table 16-2 for the cobalt-chromium 
alloys. Crown and bridge casting alloys exhibit a 
higher hardness and elastic modulus than do 
noble alloys, but they prove more difficult in 
casting and soldering. They are also more tech- 
nique sensitive, and because of their higher so- 
lidification shrinkage, producing a restoration 
with a satisfactory fit is more difficult. 
Precautions should be taken to avoid expo- 
sure to metallic vapor, dust, or grindings contain- 
ing beryllium and nickel. The safety standard for 
beryllium dust is 2 pg/m3 of air for a time- 
weighted, 8-hour day. A higher limit of 25 pg/m3 
is allowed for a minimum exposure time of less 
than 30 minutes. Physiological responses may 
range from contact dermatitis to severe chemical 
pneumonitis. Therefore efficient local exhaust 
and filtration systems should be used when cast- 
ing, finishing, and polishing these beryllium- 
containing alloys. 
The presence of nickel is of greater impor- 
tance because it is a known allergen. The inci- 
dence of allergic sensitivity to nickel has been 
reported to be from 5 to 10 times higher for 
females than for males, with 5% to 8% of females 
showing sensitivity. However, no correlation 
has been found between the presence of intra- 
oral nickel-based restorations and sensitivity. A 
cobalt-chromium alloy without nickel or other 
non-nickel containing alloy should be used on 
patients with a medical history indicating an 
allergic response to nickel. The safety standard 
for nickel is 15 pg/m3 of air for a 40-hour week.

<!-- PDF page 496 -->

488 
Chapter 16 CAST AND WROUGHT BASE-METAL ALLOYS 
To minimize exposure of patients to metallic dust 
containing nickel or beryllium, intraoral finishing 
should be done with a high-speed evacuation 
system. 
OTHER APPLICATIONS OF CAST 
BASE-METAL ALLOYS 
Cast cobalt-chromium alloys serve a useful pur- 
pose in appliances other than removable partial- 
denture restorations. In the surgical repair of 
bone fractures, alloys of this type have been used 
for bone plates, screws, various fracture appli- 
ances, and splints. Metallic obturators and im- 
plants for various purposes are formed from cast 
base-metal alloys. The use of cobalt-chromium 
alloys for surgical purposes is well established, 
and these alloys have numerous oral surgical 
uses. They can be implanted directly into the 
bone structure for long periods without harmful 
reactions. This favorable response of the tissue is 
probably attributable to the low solubility and 
electrogalvanic action of the alloy; the metal is 
inert and produces no inflammatory response. 
The product known as surgical Vitallium is used 
extensively for this purpose. The primary metal 
used in oral implantology today is titanium. 
TITANIUM AND TITANIUM AL 
Titanium's resistance to electrochemical degra- 
dation; benign biological response elicited; rela- 
tively light weight; and low density, low modu- 
lus, and high strength make titanium-based 
materials attractive for use in dentistry. Titanium 
forms a very stable oxide layer with a thickness 
on the order of angstroms, and it repassivates in 
a time on the order of nanoseconds 
sec- 
onds). This oxide formation is the basis for the 
corrosion resistance and biocompatibility of tita- 
nium. Titanium has therefore been called the 
"material of choice" in dentistry. 
Commercially pure titanium (c.p. Ti) is used 
for dental implants, surface coatings, and, more 
recently, for crowns, partial and complete den- 
tures, and orthodontic wires. Several titanium 
alloys are also used. Of these alloys, Ti-6A1-4V is 
the most widely used. Wrought alloys of titanium 
and nickel and titanium and molybdenum are 
used for orthodontic wires. The term titanium is 
often used to include all types of pure and 
alloyed titanium. However, it should be noted 
that the processing, composition, structure, and 
properties of the various titanium alloys are quite 
different, and also that differences exist between 
the wrought and cast forms of a given type of 
titanium. 
COMMERCIALLY PURE TITANIUM 
Commercially pure Ti is available in four grades, 
which vary according to the oxygen (0.18 to 
0.40 wt%) and iron (0.20 to 0.50 wt%) content. 
These apparently slight concentration differ- 
ences have a substantial effect on the physical 
and mechanical properties. 
At room temperature, c.p. Ti has an HCP 
crystal lattice, which is denoted as the alpha (a) 
phase. On heating, an allotropic phase transfor- 
mation occurs. At 883' C, a body-centered cubic 
(BCC) phase, which is denoted as the beta (P) 
phase, forms. A component with a predomi- 
nantly P phase is stronger but more brittle than a 
component with an a-phase microstructure. 
As with other metals, the temperature and time of 
processing and heat treatment dictate the 
amount, ratio, and distribution of phases, overall 
composition and microstructure, and resultant 
properties. As a result, casting temperature and 
cooling procedure are critical factors in ensuring 
a successful casting. 
The density of c.p. Ti (4.5 g/cm3) is about half 
the value of many of the other base metals. The 
modulus (100 GPa) is also about half the value of 
the other base metals. The yield and ultimate 
strengths vary, respectively, from 170 to 480 MPa 
and 240 to 550 MPa, depending on the grade of 
titanium. 
TITANIUM ALLOYS: GENERAL 
Alloying elements are added to stabilize either 
the a or the p phase, by changing the P trans- 
formation temperature. For example, in Ti-6Al- 
4V, aluminum is an a stabilizer, which expands 
For periodic updates, visit w.mosby.com

<!-- PDF page 497 -->

Chapter 16 CAST AND WROUGHT BASE-METAL ALLOYS 
489 
the a-phase field by increasing the ( a  + P) to P 
transformation temperature, whereas vanadium, 
as well as copper and palladium, are P stabilizers, 
which expand the P-phase field by decreasing 
the (a + p) to P transformation temperature. 
In general, a-titanium is weldable, but difficult 
to form or work with at room temperature. Beta- 
titanium, however, is malleable at room temper- 
ature and is thus used in orthodontics. The (a + 
p) alloys are strong and formable but difficult to 
weld. Thermal and thermochemical treatments 
can refine the postcast microstructures and im- 
prove properties. 
At room temperature, Ti-6A1-4V is a two-phase 
(a + p) alloy. At approximately 975' C, an allo- 
tropic phase transformation takes place, trans- 
forming the microstructure to a single-phase BCC 
p alloy. Thermal treatments dictate the relative 
amounts of the a and p phases and the phase 
morphologies and yield a variety of microstruc- 
tures and a range of mechanical properties. Mi- 
crostructural variations depend on whether 
working and heat treatments were performed 
above or below the p-transition temperature and 
on the cooling rate. 
Following forging at temperatures in the range 
of 700" to 950" C, thermal treatments below the 
p-transition temperature (typically performed at 
approximately 700" C) produce recrystallized mi- 
crostructures having fine equiaxed a grains (Fig. 
16-21, Equiaxed microstructures are character- 
ized by small (3 to 10 pm), rounded grains that 
have aspect ratios near unity. This class of mi- 
crostructure is recommended for Ti-6A1-4V sur- 
gical implants. 
The mechanical properties of (a + P) titanium 
alloys are dictated by the amount, size, shape, 
and morphology of the a phase and the density 
of alp interfaces. The tensile and fatigue prop- 
erties of Ti-6A1-4V have been studied extensively. 
Microstructures with a small (<20 pm) a-grain 
size, a well-dispersed P phase, and a small alp 
interface area, such as in equiaxed microstruc- 
tures, resist fatigue crack initiation best and have 
the best high-cycle fatigue strength (approxi- 
Fig. 16-2 Microstructure of equiaxed Ti-6AI-4V 
(x 200). Equiaxed microstructures are characterized by 
small, rounded a-grains, with aspect ratios near unity. 
mately 500 to 700 MPa). Lamellar microstruc- 
tures, which have a greater a/p surface area and 
more oriented colonies, have lower fatigue 
strengths (approximately 300 to 500 MPa) than 
do equiaxed microstructures. 
CAST TITANIUM 
Based on the attributes, extensive knowledge, 
and clinical success of wrought titanium im- 
plants, interest has developed in cast titanium for 
dental applications. Although titanium has been 
cast for more than 50 years, it has only been 
recently that nearly precision castings have been 
attainable. For aerospace and medical compo- 
nents, hot isostatic pressing and specific finishing 
techniques are routinely practiced. However, 
these techniques are beyond the capabilities and 
affordability of most dental laboratories. 
The two most important factors in casting 
titanium-based materials are its high melting 
point (= 1700' C for c.p. Ti) and chemical reac- 
tivity. Because of the high melting point, special 
melting procedures, cooling cycles, mold mate- 
rial, and casting equipment to prevent metal 
contamination are required. Titanium readily re- 
acts with gaseous elements such as hydrogen, 
oxygen, and nitrogen, particularly at high tem- 
peratures (>600•‹ C). As a result, any manipula- 
tion of titanium at elevated temperatures must be

<!-- PDF page 498 -->

490 
Chapter 16 CAST AND WROUGHT BASE-METAL ALLOYS 
performed in a well-controlled vacuum. Without 
a well-controlled vacuum, titanium surfaces will 
be contaminated with a case, an oxygen- 
enriched and hardened surface layer, which can 
be as thick as 100 pm. Surface layers of this 
thickness reduce strength and ductility and pro- 
mote cracking because of the embrittling effect of 
the oxygen. The technology required to over- 
come these factors is what makes casting tita- 
nium so expensive. 
Because of the high affinity titanium has for 
hydrogen, oxygen, and nitrogen, standard cru- 
cibles and investment materials cannot be used. 
Investment materials must have oxides that are 
more stable than the very stable titanium oxide, 
and must also be able to withstand a temperature 
sufficient to melt titanium. If this is not the case, 
oxygen is likely to diffuse into the molten metal. 
Investment materials such phosphate-bonded sil- 
ica and phosphate investment materials with 
added trace elements achieve this goal. It has 
been shown that with magnesium oxide-based 
investments, internal porosity results. 
Because of the low density of titanium, it is 
difficult to cast in conventional, centrifugal-force 
casting machines. In the last 10 to 15 years, 
advanced casting techniques, which combine 
centrifugal, vacuum, pressure, and gravity cast- 
ing, new investment materials, and advanced 
melting techniques (e.g., electric arc melting) 
have been developed. These advances have im- 
proved the feasibility of casting titanium-based 
materials in the dental laboratory. 
Pure titanium has been cast into crowns, par- 
tial dentures, and complete denture bases. Tita- 
nium alloys have a lower melting point than pure 
titanium. By alloying titanium, the melting tem- 
perature can be lowered to the same temperature 
as that of nickel-chromium and cobalt-chromium 
alloys. For example, the Ti-Pd and Ti-Cu alloys 
have melting points of 1350" C. Lower casting 
temperatures may also reduce the reactivity of 
titanium with oxygen and other gases. Binary 
and ternary titanium-based alloys have been cast. 
Ti-13Cu-4.5Ni has been cast into crowns and 
partial dentures using vacuum investment- 
casting technology. Other titanium alloys, such 
as Ti-6A1-4V, Ti-15V, Ti-20Cu, Ti-30Pd, Ti-Co, and 
Fig. 16-3 Microstructure of as-cast Ti-6AI-4V. 
Ti-Cu are still in the experimental stages and 
have not yet been implemented in any large 
clinical studies. 
Microstructures of cast titanium materials are 
similar to those described previously, namely 
coarse lamellar grains, a result of slow cooling 
through the P to a or j3 to (a + P) transformation 
temperature (Fig. 16-3). 
The mechanical properties of cast c.p. Ti are 
similar to those of Types I11 and IV gold alloy, 
whereas cast Ti-6A1-4V and Ti-15V exhibit prop- 
erties, except for modulus, similar to those of 
nickel-chromium and cobalt-chromium alloys. 
Because of the coarse and heterogeneous micro- 
structure, the properties of cast titanium can be 
nonuniform. 
Recently, cast Ti-6A1-4V microstructures have 
been refined by temporary alloying with hydro- 
gen. The resulting microstructures (Fig. 16-4) can 
have a-grain sizes less than 1 ym, aspect ratios 
near unity, and discontinuous grain-boundary a, 
microstructural attributes that increase tensile 
and fatigue strength. These changes in micro- 
structural form and structure result in significant 
increases in yield strength (974 to 1119 MPa), 
ultimate strength (1025 to 1152 MPa), and fatigue 
strength (643 to 669 MPa) as compared with 
respective values for lamellar (902, 994, and 
497 MPa) and equiaxed microstructures (914, 
1000, and 590 MPa). 
Pure titanium has been cast with a pressure- 
For periodic updates, visit w.mosby.com

<!-- PDF page 499 -->

Chapter 16 CAST AND WROUGHT BASE-METAL ALLOYS 
491 
Fig, 16-4 Microstructure of hydrogen-alloy-treated 
Ti-6AI-4V (x 200). 
vacuum casting machine. Other researchers have 
developed a casting machine that uses an electric 
arc that melts the titanium in an argon atmo- 
sphere. Melting is followed by pressurized cast- 
ing in a copper crucible and investment in 
phosphate-bonded silica investment. Such a ma- 
chine provides a relatively oxygen-free environ-
