Repository: endoking5792/dental-study-material

# Dental Study Material (MDS)
Textbook-sourced study notes with page-cited references.
- Module 1 — Conservative & Restorative Dentistry
- Module 2 — Endodontics (8 sub-modules)
- Module 3 — Dental Materials & Material Science

`markdown/` = Obsidian-ready notes; `docx/` = original Word files.

## Textbooks
`textbooks/` holds the source textbooks as chapterwise Markdown (Conservative Dentistry, Endodontics, Dental Materials). Study notes link to their source books and to matching chapters via the topic hubs in `markdown/_Topic Hubs/`. Open the repo folder as an Obsidian vault (or copy `markdown/` + `textbooks/` into one) to use the graph view.

File: textbooks/Dental Materials/Michigan_Restorative_Dental_Materials_Chapterwise/21_ch_18_ceramics.md (part 1 of 2)
# ch 18 : ceramics



<!-- PDF page 560 -->

552 
Chapter 18 CERAMICS 
T 
he term ceramic is defined as any product 
made essentially from a nonmetallic material 
by firing at a high temperature to achieve desir- 
able properties. The term porcelain refers to a 
family of ceramic materials composed essentially 
of kaolin, quartz, and feldspar, also fired at high 
temperature. Dental ceramics for ceramic-metal 
restorations belong to this family and are com- 
monly referred to as dental porcelains. 
The art of processing dental ceramics has 
remained, to a great extent, with those persons 
who have learned the art directly from others. 
The laboratory portion of a ceramic restoration is 
usually made in a commercial dental laboratory 
by a skilled technician working with specialized 
equipment to the shape and shade specifications 
provided by the dentist. Skilled technicians and 
artisans are also employed by the manufacturers 
of artificial denture teeth to produce the many 
forms, types, and shades necessary in this appli- 
cation of porcelain. 
higher than that of the veneering ceramic, thus 
placing the internal surface of the ceramic in 
compression. Because ceramics are stronger in 
compression than in tension, this property is 
used to advantage to provide increased resis- 
tance to shattering. 
The end of the twentieth century saw the 
introduction of several innovative systems for 
fabricating all-ceramic dental restorations. The 
first was a castable glass-ceramic system in which 
the restoration was cast using the lost-wax tech- 
nique and later heat-treated to promote its trans- 
formation into a glass-ceramic. This castable sys- 
tem was later abandoned due to processing 
difficulties and the high incidence of fractures. 
Ceramics for slip-casting, heat-pressing, and ma- 
chining were developed concurrently within the 
past fifteen years. New materials for all-ceramic 
restorations are introduced every year and attest 
to the increasing popularity of ceramics in 
dentistry. 
HISTORICAL BACKGROUND . ' : 
r 
CLASSIFICATION OF DEFnaL :I) 
CERAMICS 
., 
Dental ceramics mere filst u5ed ~n dentlw~ ~n 
,. . 6 
the late 1700s. Porcelain jacket crowns were 
developed in the early 1900s. They consisted of 
feldspathic or aluminous porcelain baked on a 
thin platinum foil and can be considered the 
ancestors of all-ceramic crowns. Because their 
low strength, however, porcelain jacket crowns 
were limited to anterior teeth. In the 1960s, the 
poor match in thermal expansion (and contrac- 
tion) between framework alloys and veneering 
ceramics, which often led to failures and frac- 
tures upon cooling, stimulated the development 
of leucite-containing feldspathic porcelains. 
The problem was solved by mixing controlled 
amounts of high-expansion leucite with feldspar 
glass at the manufacturing stage. This allowed 
the adjustment of the coefficient of thermal ex- 
pansion of feldspathic porcelains to very narrow 
specifications. This invention led to considerable 
improvement in the reliability of ceramic-metals 
and allowed ceramic materials to be bonded to a 
metal framework. During cooling, the thermal 
contraction of the metal framework is slightly 
Dental ceramics can be classified according to 
their fusion temperature, application, fabrication 
technique, or crystalline phase (Table 18-1). 
FUSION TEMPERATURE 
The high-fusing ceramics have a fusing range 
from 1315" to 1370" C; the medium-fusing ce- 
ramics, from 1090" to 1260" C; and the low-fusing 
ceramics, from 870' to 1065' C. This classification 
dates back to the early 1940s. It was employed 
more intensively with the earlier dental ceramic 
compositions, which belong to the triaxial por- 
celain compositions. The term triaxial means the 
composition has three major ingredients: quartz 
(or flint), feldspar, and clay (or kaolin). The 
fusion temperature is dictated by the relative 
amounts of these three ingredients. It is interest- 
ing to note that these temperature ranges vary 
from textbook to textbook and are not continu- 
ous. This is related to the fact that the processing 
of ceramic materials was initially monitored us- 
For periodic updates, visit www.mosby.com

<!-- PDF page 561 -->

Chapter 18 CERAMICS 
553 
Fabrication 
Crystalline Phase 
ALL-CERAMIC 
Machined 
Alumina (A1203) 
Feldspar (KAlSi,O$ 
Mica (KMg, ,Si,O,,F,) 
Slip-cast 
Alumina (AL203) 
Spinel (MgAI,O,) 
Heat-pressed 
Leucite (KAlSi20d 
Lithium disilicate (Li2Si205) 
Sintered 
Alumina (A120,) 
Leucite (KAlSi,Od 
I 
I 
CERAMIC-METAL 
1 
Sintered 
( 
Leucite (KAISi,Od 
I 
DENTURE TEETH 
1 
Manufactured 
1 
Feldspar 
ing pyrometric ceramic cones of specific compo- 
sition. These cones are placed in the furnace and 
bend under their own weight when the temper- 
ature is reached. The medium- and high-fusing 
ceramics are used for denture teeth. Dental ce- 
ramics for ceramic-metal or all-ceramic fixed res- 
torations belong to the low- or medium-fusing 
categories. Ultra-low-fusing dental ceramics with 
firing temperatures below 870" C have been 
recently introduced. 
The medium- and low-fusing porcelains pow- 
ders are usually modified by the manufacturer 
with chemicals or fluxes (boron oxide or alkali 
carbonates) of low melting temperature. They 
are melted together (prefused) and reduced to 
powder form. The addition of fluxing agents 
results in narrower fusing ranges and increases 
the tendency for the porcelain to slump during 
repair or when making additions, staining, or 
glazing. Prefusing and regrinding, however, in- 
crease the homogeneity of the powder, which 
may be an advantage in the handling and fusing 
operations. Low firing temperatures are a definite 
asset in the fusion of porcelain to metal, because 
the differences in the coefficients of expansion of 
the porcelain and metal can be tolerated better at 
lower temperature ranges. 
High-fusing porcelains are considered supe- 
rior in strength, insolubility, translucency, and 
maintenance of accuracy in form during repeated 
firings. Recent tests of low-fusing products, how- 
ever, indicate that they are essentially as strong as 
the high-fusing types, and their solubility and 
translucency are adequate. The principal practi- 
cal advantage of high-fusing porcelain is there- 
fore its ability to be repaired, added to, stained, 
or glazed without distortion. 
APPLICATIONS 
Ceramics have three major applications in den- 
tistry: (1) ceramics for metal crowns and fixed 
partial dentures, (2) all-ceramic crowns, inlays, 
onlays, and veneers, when esthetics is a priority, 
and (3) ceramic denture teeth. 
FABRICATION TECHNIQUE 
This classification is summarized in Table 18-1. 
One of the most common fabrication techniques 
for dental ceramics is called sintering. Sintering is 
the process of heating the ceramic to ensure 
densification. This occurs by viscous flow when 
the firing temperature is reached. Ceramics fired

<!-- PDF page 562 -->

I 
554 
Chapter I 8  CER/VV1ICS 
Fig. 18-1 Lingual and labial view of a ceramic-metal restoration. 
to metals are processed by sintering, whereas 
all-ceramic materials encompass a wider range of 
processing techniques, including heat-pressing, 
machining, and slip-casting. 
CRYSTALLINE PHASE 
Regardless of their applications or fabrication 
technique, after firing, dental ceramics are com- 
posed of two phases: a glassy (or vitreous) phase 
surrounding a crystalline phase. Depending on 
the nature and the amount of crystalline phase 
present, the mechanical and optical properties of 
dental ceramics vary widely. Increasing the 
amount of glassy phase lowers the resistance to 
crack propagation but increases translucency. 
Materials for all-ceramic restorations have in- 
creased amounts of crystalline phase (between 
35% and 90%) for better mechanical properties. 
Table 18-1 lists the various crystalline phases 
found in dental ceramics. 
Ceramic-metal restorations consist of a cast me- 
tallic framework (or core) on which at least two 
layers of ceramic are baked. The first layer ap- 
plied is the opaque layer, consisting of ceramic, 
rich in opacifying oxides. Its role is to mask the 
darkness of the oxidized metal framework to 
achieve adequate esthetics. As the first layer, it 
also provides ceramic-metal bond. The next step 
is the buildup of dentin and enamel (most trans- 
lucent) ceramics to obtain an esthetic appearance 
similar to that of a natural tooth. Opaque, dentin 
and enamel ceramics are available in various 
shades. After building up or modelling the por- 
celain powders, the ceramic-metal crown is sin- 
tered in a porcelain furnace. 
Fig. 18-1 illustrates a ceramic-metal restora- 
tion, and Fig. 18-2 shows a three-unit ceramic- 
metal fixed partial denture. When fabricated 
by skilled technicians, these restorations can 
provide excellent esthetics, along with good 
strength because of the alloy framework. The 
alloys used for casting the substructure are 
usually gold-based containing tin and indium. 
Gold-palladium, silver-palladium, and nickel- 
chromium alloys were initially developed as 
lower-cost alternatives. However, the recent 
steep increase in the price of palladium have 
changed the palladium-containing alloys into a 
higher-cost alternative. 
For periodic updates, visit w.mosby.com

<!-- PDF page 563 -->

Chapter 18 CERAMICS 
555 
Fig. 18-2 View of ceramic-metal fixed partial 
denture. 
(Courtesy Dr. Julie A. Holloway) 
It is essential that the coefficient of thermal 
expansion of the veneering ceramic be slightly 
lower than that of the alloy to ensure that the 
ceramic is in slight compression after cooling. 
This will establish a better resistance to crack 
propagation of the ceramic-metal restoration. 
The ceramic-metal systems are described in de- 
tail in Chapter 19. 
COMPOSITION AND MAPl 
COMPOSITION 
The quality of any ceramic depends on the 
choice of ingredients, correct proportioning of 
each ingredient, and control of the firing proce- 
dure. Only the purest ingredients are used in the 
manufacture of dental porcelains because of the 
stringent requirements of color, toughness with- 
out brittleness, insolubility, and translucency, as 
well as the desirable characteristics of strength 
and thermal expansion. In many instances, the 
manufacturer must formulate a product that is a 
compromise. 
In its mineral state, feldspar, the main raw 
ingredient of dental porcelains, is crystalline and 
opaque with an indefinite color between gray 
and pink. Chemically it is designated as potas- 
sium aluminum silicate, with a composition of 
K20 . A1203 . 6Si02. The fusion temperature of 
feldspar varies between 1125" and 1170" C, de- 
pending on its purity. 
Iron and mica are commonly found as impu- 
rities in feldspar. It is particularly important to 
remove the iron, because metallic oxides act as 
strong coloring agents in porcelain. To remove 
iron, each piece of feldspar is broken with a steel 
hammer, and only the uniformly light-colored 
pieces are selected for use in the porcelain. These 
pieces are ground in mills to a fine powder. The 
final particle size is carefully controlled by 
screening to remove the coarser particles, and 
flotation processes are used to remove the ex- 
cessively fine particles. The dry powder is then 
slowly vibrated down inclined planes equipped 
with a series of narrow ledges formed by induc- 
tion magnets. In this way the remaining iron 
contaminants are separated and removed, and 
the feldspar is made ready for use. 
Pure quartz (SiO,) crystals are used in dental 
porcelain and ground to the finest grain size 
possible. Silica is added, and contributes stability 
to the mass during heating by providing a glassy 
framework for the other ingredients. 
MANUFACTURE 
Feldspathic dental porcelains in recent years 
are made mainly with potash feldspar (K20. 
A120,. GSiO,) and small additions of quartz 
(SO,). During the manufacturing process, the 
ground ingredients are carefully mixed together. 
Alkali metal carbonates are added as fluxes and 
the mix is heated to about 1200" C in large 
crucibles. At high temperature, the feldspar de- 
composes to form a glassy phase with an amor- 
phous structure, as illustrated in Fig. 18-3, and a 
crystalline (mineral) phase consisting of leucite 
(KA1Si,06 or K20 . A1203 . 4Si0,). The crystalline 
structure of tetragonal leucite is illustrated in 
Fig. 18-4. 
The mix of leucite and glassy phase is then 
cooled very rapidly (quenched) in water which 
causes the mass to shatter in small fragments. The 
product obtained, called a frit, is ball-milled to

<!-- PDF page 564 -->

556 
Chapter 18 CERAMICS 
Fig. 18-3 Two-dimensional structure of sodium sili- 
cate glass. 
(Modified from Warren BE, Biscoe J: J Am Ceram Soc 
21 :259, 1938.) 
achieve proper particle size distribution. Color- 
ing pigments in small quantities are added at this 
stage, to obtain the delicate shades necessary to 
mimic natural teeth. The metallic pigments in- 
clude titanium oxide for yellow-brown shades, 
manganese oxide for lavender, iron oxide for 
brown, cobalt oxide for blue, copper or chro- 
mium oxides for green, and nickel oxide for 
brown. In the past, uranium oxide was used to 
provide fluorescence; however, because of the 
small amount of radioactivity, lanthanide oxides 
(such as cerium oxide) are being substituted for 
this purpose. Tin, titanium, and zirconium oxides 
are used as opacifiers. 
After the manufacturing process is completed, 
feldspathic dental porcelain consists of two 
phases. One is the vitreous (or glass) phase, and 
the other is the crystalline (or mineral) phase. 
The glass phase formed during the manufactur- 
ing process has properties typical of glass, such 
as brittleness, nondirectional fracture pattern, 
translucency, and high surface tension in the 
fluid state. The crystalline phase is leucite, a 
potassium alumino-silicate with high thermal ex- 
pansion (>20 x 
C). The amount present 
(10% to 20%) controls the thermal expansion 
coefficient of the porcelain. Leucite also contrib- 
utes strength to the porcelain; high-leucite por- 
celains are approximately twice as strong as 
those containing low concentrations. The micro- 
structure of conventional feldspathic porcelain is 
shown in Fig. 18-5; the glassy phase has been 
lightly acid-etched to reveal the leucite crystals. 
Typical compositions for opaque and dentin 
porcelain powders are given in Table 18-2. 
PROCESSING 
The production of a satisfactory porcelain resto- 
ration requires careful attention to the principles 
and details of the operation. 
Porcelain Application and Condensa- 
tion 
After the tooth has been prepared, an 
elastomeric impression is made, and a working 
model or die is formed of a suitable die material. 
A wax framework is fabricated and the wax is cut 
back by 1 mm in the esthetic areas to ensure 
enough space for porcelain application. The 
framework is cast by the lost wax technique. It is 
extremely important that all sharp angles be 
rounded to avoid stress concentrations and 
wedge effects in the fired porcelain. After careful 
cleaning of the metal framework, a thin layer of 
opaque porcelain is applied and baked. Dentin 
porcelain powder, in the shade selected for the 
body or dentin portion, is mixed with modeling 
liquid (mainly distilled water) to a creamy con- 
sistency and is applied on the opaque layer, with 
allowances made for shrinkage. To produce min- 
imum shrinkage and a dense, strong porcelain, it 
is important to achieve a thorough condensation 
of the particles at this stage. Various means of 
condensation may be employed. The vibration 
method is particularly efficient in driving the 
excess water towards the surface. The wet por- 
celain mix is applied with a spatula and vibrated 
gently until the particles settle together. The ex- 
cess water is then removed with a clean tissue 
or an absorbent medium. A cross section of 
For periodic updates, visit w.mosby.com

<!-- PDF page 565 -->

Chapter 18 CERAMICS 
557 
V 
v 
Fig. 18-4 Three-dimensional structure of leucite (KAISi,O,). 
Fig. 18-5 Scanning electron micrograph showing the microstructure of feldspathic porcelain 
for ceramic-metal restorations. GM, Glassy matrix; LC, leucite crystal.

<!-- PDF page 566 -->

558 
Chapter I 8  CERAJ'VVCS 
From Nally JN, Meyer, JM: Schweiz Monatsschr Zahnhedlkd 80:250, 1970. 
Compound 
SiO, 
A1z03 
CaO 
KzO 
Na,O 
TiO, 
ZrO, 
SnO, 
Rb,O 
BaO 
ZnO 
uo3 
a ceramic-metal crown is shown in Fig. 18-6, 
right. 
Other methods of condensation include the 
spatulation and brush techniques. The spatula- 
tion method consists of smoothing the wet por- 
celain with a suitable spatula until the excess 
water is brought to the surface, where it is ab- 
sorbed with a tissue. The brush or capillary 
attraction method depends on the action of dry 
porcelain powder to remove the excess water by 
capillary attraction. The dry powder is applied 
with a brush to a small area of the wet porcelain 
mass, and as the water is withdrawn toward the 
dry area, the wet particles are pulled closely 
together. This process is repeated as dry powder 
is placed on the opposite side of each new 
addition of the wet mix. 
Drying 
After the porcelain mix has been 
applied and condensed, the restoration is placed 
in front of an open preheated porcelain furnace 
to be dried. This drying stage, which lasts be- 
tween 5 and 8 minutes, is a very important step; 
it ensures that any remaining excess water is 
removed from the porcelain mix. During the 
drying stage, the water diffuses towards the sur- 
face and then evaporates. If the piece is dried too 
quickly, the water evaporation rate becomes 
greater than the diffusion rate and the unfired 
porcelain can undergo spontaneous breakage. 
After the mass is placed in the furnace, remaining 
free and combined water is removed in various 
stages of heating until a temperature of 480" C is 
reached. 
Biodent 
Opaque BG 2 
(O/o) 
52.0 
13.55 
- 
11 .05 
5.28 
3.01 
3.22 
6.4 
0.09 
1 .09 
- 
- 
Firing/Sintering 
Porcelain 
restorations 
may be fired either by temperature control alone 
or by controlled temperature and a specified 
time. In the first method the furnace temperature 
is raised at a constant rate until a specified tem- 
perature is reached. In the second method the 
temperature is raised at a given rate until certain 
levels are reached, after which the temperature is 
maintained for a measured period until the de- 
sired reactions are completed. 
Either method gives satisfactory results, but 
the time and temperature method is generally 
preferred because it is more likely to produce a 
For periodic updates, visit w.mosby.com 
Ceramco 
Opaque 60 
C0/o) 
55.0 
11.65 
- 
9.6 
4.75 
- 
0.16 
15.0 
0.04 
- 
0.26 
- 
V.M.K. 
Opaque 131 
( O l d  
52.4 
15.15 
- 
9.9 
6.58 
2.59 
5.16 
4.9 
0.08 
- 
- 
- 
Bio&nt 
Dentin BD 27 
(O/O) 
56.9 
11.80 
0.61 
10.0 
5.42 
0.61 
1.46 
- 
0.10 
3.52 
- 
- 
Ceramco 
Dentin T 69 
(@/o> 
62.2 
13.40 
0.98 
11.3 
5.37 
- 
0.34 
0.5 
0.06 
- 
- 
-

<!-- PDF page 567 -->

Chapter I 8  CERAMICS 
559 
Fig. 18-6 Cross sectional micrograph of a ceramic- 
metal crown (right). Cross sectional view of an all- 
ceramic crown (left). 
uniform product. Porcelain is a poor thermal 
conductor, and thus too rapid heating may over- 
fuse the outer layers before the inner portion is 
properly sintered. 
As the temperature is raised, the particles of 
porcelain fuse by sintering. Sintering is the pro- 
cess responsible for the fusion of the porcelain 
particles to form a continuous mass. During this 
densification, the volume change, A 
in the early 
stages is related to the surface tension of the 
porcelain, y, viscosity, T, the particle radius, r, 
and sintering time, t, as shown in the following 
equation: 
As this equation indicates, the lower the vis- 
cosity and the finer the particle size, the greater 
the rate of densification. A minimum number of 
three firing operations are needed in the fabrica- 
tion of a ceramic-metal restoration: one for the 
opaque portion, one for the dentin and enamel 
portion, and another for the stain and glaze. 
However, due to the shrinkage associated with 
the sintering process, it is necessary to oversize 
the porcelain buildup. For this reason, only ex- 
Fig, 18-7 Microscopic view of air-fired porcelain, 
showing porosity. 
(Courtesy Semmelman JO, York, Pa, 1959, Dentspy 
International.) 
perienced operators can complete a porcelain 
restoration in only three firings. 
During the second firing, the dentin and 
enamel portion, which is formed approximately 
13% oversize, is heated to the biscuit (or bisque) 
bake. This temperature is 56" C below the fusing 
temperature of the porcelain. Virtually all the 
shrinkage takes place during this firing. 
The presence of gas bubbles (pores) has al- 
ways been a problem in the production of dental 
porcelain. The extent to which pores nuy exist in 
air-fired porcelain is shown in Fig. 18-7. The 
specimen shown was ground and polished, and 
the round black spots are the cross-sectioned 
pores. It has been calculated that air-fired porce- 
lain contains as much as 6.3% voids. This not 
only results in undesirable roughness and pits 
when a porcelain crown must be ground, but 
also exerts an even more undesirable effect on 
the strength and optical properties of the 
porcelain. 
Pores are caused by air trapped during the 
sintering process. Air spaces become spherical 
under the influence of surface tension and ex- 
pand with increased temperature. Porcelains for 
ceramic-metal restorations are fired under vac- 
uum. As the porcelain furnace door closes, the

<!-- PDF page 568 -->

560 
Chapter I 8  CERAMICS 
pressure is lowered to 0.1 atmosphere. The tem- 
perature is raised until the firing temperature is 
reached; the vacuum is then released and the 
furnace pressure returns to 1 atmosphere. The 
increase in pressure from 0.1 to 1 atmosphere 
helps compress and close the residual pores. This 
occurs by viscous flow at the firing temperature. 
The result is a dense, relatively pore-free porce- 
lain, as illustrated in Fig. 18-8. Studies have 
shown that sintering under vacuum reduces the 
amount of porosity to 0.56% (from 5.6%) in 
air-fired dental porcelains. Vacuum-firing im- 
proves the translucency and decreases the sur- 
face roughness of feldspathic porcelains, and 
increases impact strength approximately 50%. 
An alternate method uses the principle of 
diffusion to secure improved density in fused 
porcelain. A diffusible gas such as helium may be 
introduced to the furnace at low pressure during 
the sintering (densification) stage. The helium 
gas (instead of air) is therefore entrapped in the 
interstitial spaces, and because its molecular di- 
ameter is smaller than the porcelain lattice, it 
diffuses outward under the pressure of the 
shrinking porcelain. 
Before the development of these improved 
firing methods, fine texture and translucency 
were not possible at the same time. Maximum 
Fig. 18-8 Microscopic view of vacuum-fired porce- 
lain showing minimal porosity. 
(Courtesy Semmelman JO, York, Pa, 1959, Dentsply 
International.) 
translucency was obtained only by use of coarse 
powders that trapped only a few relatively large 
pores, but which also produced an undesirable 
granular appearance. Fine-grained powders de- 
veloped a better texture but increased the opac- 
ity because of the large number of small pores. 
Vacuum-firing achieved both fine texture and 
translucency in ceramic-metal restorations; how- 
ever, another property was still missing. Human 
enamel exhibits a specific optical property called 
opalescence: a scattering effect that makes it 
appears bluish when viewed in reflected light 
and orange when viewed in transmitted light. 
Studies of pigment particle size and dispersion 
have made it possible to produce partially opal- 
escent restorations that compare favorably with 
natural teeth. 
Glazing 
After the porcelain is cleaned and 
any necessary stains are applied, it is returned to 
the furnace for the final glaze firing. Usually, the 
glazing step is very short; when the glazing 
temperature is reached, a thin glassy film (glaze) 
is formed by viscous flow on the porcelain sur- 
face. Overglazing is to be avoided, because it 
gives the restoration an unnatural shiny appear- 
ance and causes loss of contour and shade mod- 
ification. Glazing temperatures and times vary 
with the type and brand of porcelain employed. 
C o o k g  
It is commonly accepted that the 
cooling stage is a critical one in the fabrication of 
ceramic-metal restorations and that extreme (too 
fast or too slow) cooling rates should be avoided. 
Too-rapid cooling of the outer layers may result 
in surface crazing or cracking; this is also called 
thermal shock. Very slow cooling (e.g., in a 
furnace) as well as multiple firings, might induce 
the formation of additional leucite and increase 
the overall coefficient of thermal expansion 
of the ceramic, and may also result in surface 
cracking and crazing. Slow cooling is preferred, 
and is accomplished by removing the fired res- 
toration from the furnace as soon as the firing is 
finished and placing it under a glass cover to 
protect it from air currents and possible contam- 
ination by dirt. 
For periodic updates, visit w.mosby.com

<!-- PDF page 569 -->

Chapter I 8  CERAMICS 
561 
Materials for all-ceramic restorations use a wide 
variety of crystalline phases as reinforcing agents 
and contain up to 90% by volume of crystalline 
phase. The nature, amount, and particle size 
distribution of the crystalline phase directly in- 
fluence the mechanical and optical properties of 
the material. The match between the refractive 
indexes of the crystalline phase and glassy matrix 
is an important factor for controlling the translu- 
cency of the porcelain. 
As mentioned earlier, several processing tech- 
niques are available for fabricating all-ceramic 
crowns: sintering, heat-pressing, slip-casting, and 
machining. Fig. 18-6, left, illustrates the cross 
section of an all-ceramic crown. 
SINTERED ALL-CERAMIC MATERIALS 
Two main types of all-ceramic materials are avail- 
able for the sintering technique: alumina-based 
ceramic and leucite-reinforced ceramic. 
Alumina-Based 
Ceramic 
Aluminous 
core ceramic is a typical example of strengthen- 
ing by dispersion of a crystalline phase. Alu- 
mina has a high modulus of elasticity (350 GPa) 
and high fracture toughness (3.5 to 4 MPa . m0,5). 
Its dispersion in a glassy matrix of similar thermal 
expansion coefficient leads to a significant 
strengthening of the core. It has been proposed 
that the excellent bond between the alumina and 
the glass phase is responsible for this increase in 
strength compared with leucite-containing ce- 
ramics. The first aluminous core porcelains con- 
tained 40% to 50% alumina by weight. The core 
was baked on a platinum foil and later veneered 
with matched-expansion porcelain. Aluminous 
core ceramic is now baked directly on a refrac- 
tory die. Aluminous core porcelains have flexural 
strengths of about 138 MPa and shear strengths 
of 145 MPa. 
Leucite-Reinforced Feldspathic Porce- 
lain 
A feldspathic porcelain containing up 
to 45% by volume tetragonal leucite is available 
for the fabricating all-ceramic sintered restora- 
tions. Leucite acts as a reinforcing phase; the 
greater leucite content (compared with conven- 
tional feldspathic porcelain for ceramic-metal 
applications) leads to higher flexural strength 
(104 MPa) and compressive strength. The large 
amount of leucite in the material also contributes 
to a high thermal contraction coefficient. In ad- 
dition, the large thermal contraction mismatch 
between leucite (22 to 25 x lo-"/" C) and the 
glassy matrix (8 x 
C) results in the devel- 
opment of tangential compressive stresses in the 
glass around the leucite crystals upon cooling. 
These stresses can act as crack deflectors and 
contribute to increased resistance of the weaker 
glassy phase to crack propagation. 
Magnesia-Based Core Porcelain 
A 
high-expansion magnesia core material has been 
developed that is compatible with the same den- 
tin porcelains used for ceramic-metal restora- 
tions. The flexural strength of unglazed magnesia 
core ceramic is twice as high (131 MPa) as that 
of conventional feldspathic porcelain (70 MPa), 
with an average coefficient of expansion of 
14.5 x 
C. The main advantage of this core 
material is that it allows a laboratory to veneer it 
with the more widely available porcelains for 
ceramic-metal restorations. The magnesia core 
material can be significantly strengthened by 
glazing, thereby placing the surface under resid- 
ual compressive stresses that have to be over- 
come before fracture can occur. 
Sintered all-ceramic restorations are slowly 
being replaced by heat-pressed all-ceramic res- 
torations that simplify the processing steps. 
Heat-Pressed All-Ceramic Materials 
Heat-pressing relies on the application of exter- 
nal pressure to sinter and shape the ceramic at 
high temperature. Heat-pressing is also called 
high-temperature injection molding. It is used in 
dentistry to produce all-ceramic crowns, inlays, 
onlays, veneers, and more recently, fixed partial 
dentures. Heat-pressing classically helps avoid 
large pores and promotes a good dispersion of 
the crystalline phase within the glassy matrix. 
The mechanical properties of many ceramic sys-

<!-- PDF page 570 -->

562 
Chapter I 8  CERAMICS 
Fig. 18-9 The Empress high-temperature injection molding systems for all ceramic restorations. 
(Courtesy lvoclar Inc., Amherst, NY, 1995.) 
tems are maximized with high density and small 
crystal size. 
Leucite-Based 
Leucite-based ceramics are 
available for heat-pressing. Leucite (KA1Si206 
or K20 . A1203 . 4Si0,) is used as a reinforcing 
phase in amounts varying from 35% to 55%. Ce- 
ramic ingots are pressed between 1150" and 
1180" C (under a pressure of 0.3 to 0.4 MPa) into 
the refractory mold made by the lost-wax tech- 
nique (Fig. 18-9). This temperature is held for 
about 20 minutes in a specially designed auto- 
matic press furnace. The ceramic ingots are avail- 
able in different shades. The final microstructure 
of these heat-pressed ceramics consists of leucite 
crystals, 1 to 5 micrometers in size and dispersed 
in a glassy matrix (Fig. 18-10, A). Two techniques 
are available: a staining technique or a layering 
technique involving the application of veneering 
porcelain. The two techniques lead to compara- 
ble mean flexural strength values for the resulting 
porcelain composite. To ensure compatibility 
with the thermal expansion coefficient of the 
veneering porcelain, the thermal expansion co- 
efficient of the material for the veneering tech- 
nique (14.9 x 
C) is lower than that of the 
material for the staining technique (18 x lop6/ 
" C). The flexure strength of these ceramics 
(120 MPa) is about double that of conventional 
feldspathic porcelains. The main disadvantages 
are the initial cost of the equipment and relatively 
low strength compared with other all-ceramic 
systems. 
Lithium Disilicate-Based 
In 
recent 
years, new all-ceramic materials for heat-pressing 
have become available. These materials contain 
lithium disilicate (Li,Si20j) as a major crystalline 
phase. They are heat-pressed in the 890" to 
920" C temperature range, using the same equip- 
ment as for the leucite-based ceramics. The heat- 
pressed restoration is later layered with glasses of 
matching thermal expansion. The final micro- 
structure consists of about 60% elongated lithium- 
disilicate crystals (0.5 to 5 micrometers long) 
dispersed in a glassy matrix (Fig. 18-10, B). The 
main advantage of the lithium disilicate-contain- 
ing ceramics is their superior flexural strength 
For periodic updates, visit www.mosby.com

<!-- PDF page 571 -->

Chapter I 8  CERAMICS 
563 
Fig. 18-10 Scanning electron micrographs showing the microstructure of selected all-ceramic 
materials (polished and etched surfaces). A, Leucite-reinforced pressable ceramic; B, lithium- 
disilicate pressable ceramic; C, slip-cast alumina-spinel ceramic; D, feldspar-based machinable 
ceramic; E, mica-based machinable ceramic; F, crystal/crack interaction in mica-based ma- 
chinable glass-ceramic.

<!-- PDF page 572 -->

564 
Chapter 18 CERAMICS 
(350 MPa) and fracture toughness (3.2 MPa . 
mO.'), which extend their range of applications. 
The fabrication of fixed partial dentures is theo- 
retically possible with these materials. However, 
no long-term clinical data is presently available. 
The advantages of heat-pressed ceramics in- 
clude good esthetics for the leucite-reinforced 
materials, high strength (but higher opacity) for 
the lithium disilicate-based materials and ability 
to use the well known lost-wax technique. Pro- 
cessing times are short and margin accuracy is 
within an acceptable range. 
SLIP-CAST ALL-CERAMIC MATERIALS 
Slip-casting involves the condensation of an 
aqueous porcelain slip on a refractory die. The 
porosity of the refractory die helps condensation 
by absorbing the water from the slip by capillary 
action. The piece is then fired at high tempera- 
ture on the refractory die. Usually the refractory 
shrinks more than the condensed slip so that the 
piece can be separated easily after firing. The 
fired porous core is later glass-infiltrated, a 
unique process in which molten glass is drawn 
into the pores by capillary action at high temper- 
ature. Materials processed by slip-casting tend to 
exhibit reduced porosity, fewer defects from pro- 
cessing, and higher toughness than conventional 
feldspathic porcelains. 
Alumina-Based 
An alumina-based slip is 
applied to a gypsum refractory die designed to 
shrink during firing. The alumina content of the 
slip is more than 90%, with a particle size be- 
tween 0.5 and 3.5 ym. After firing for 4 hours at 
1100•‹ C, the porous alumina coping is shaped 
and infiltrated with a lanthanum-containing glass 
during a second firing at 1150' C for 4 hours. 
After removal of the excess glass, the restoration 
is veneered using matched-expansion veneer 
porcelain. This processing technique is unique in 
dentistry and leads to a high-strength material 
due to the presence of densely packed alumina 
particles and the reduction of porosity. The mi- 
crostructure of this material is shown in Fig. 
18-10, C. The flexural strength of this slip-cast 
alumina material is around 450 MPa. Because of 
the high strength of the core, short span anterior 
fixed partial dentures can be made using this 
process. 
Spinel- and Zirconia-Based 
Two mod- 
ified ceramic compositions for this technique 
have been recently introduced. One contains a 
magnesium spinel (MgAl,O,) as the major crys- 
talline phase with traces of alpha-alumina, which 
improves the translucency of the final restora- 
tion. The second material contains tetragonal 
zirconia and alumina. The spinel-based material 
has a lower modulus of rupture than the alumina- 
based material, whereas the zirconia-based ma- 
terial has a reported flexural strength neighbor- 
ing 600 MPa. 
The main advantage of slip-cast ceramics is 
their high strength; disadvantages include high 
opacity (with the exception of the spinel-based 
materials) and long processing times. 
MACHINABLE ALL-CERAMIC MATERIALS 
Machinable ceramics can be milled to form in- 
lays, onlays, and veneers using special equip- 
ment. One system uses CAD/CAM (computer 
assisted design/computer assisted machining) 
technology to produce restorations in one office 
visit. After the tooth is prepared, the preparation 
is optically scanned and the image is computer- 
ized. The restoration is designed with the aid of 
a computer, as shown in Fig. 18-11. The restora- 
tion is then machined from ceramic blocks by a 
computer-controlled milling machine. The mill- 
ing process takes only a few minutes. Al- 
though convenient, the CAD/CAM system is 
very expensive and its marginal accuracy is poor, 
with values of 100 to 150 pm. Bonding of the 
restorations with resin cements may help com- 
pensate for some of the problems of poor mar- 
ginal fit. 
Another system for machining ceramics is to 
form inlays, onlays, and veneers using copy mill- 
ing. In this system, a hard resin pattern is made 
on a traditional stone die. This handmade pattern 
is then copied and machined from a ceramic 
For periodic updates, visit wwwmosby.com

<!-- PDF page 573 -->

Chapter 18 CERAMICS 
565 
Fig. 18-1 1 The Cerec chairside CADICAM system for 
porcelain inlay fabrication. 
(Courtesy Siemens Corp., Bad Soligman, Germany, 1995.) 
block using a pantographic device similar in 
principle to those used for duplicating house 
keys. Again, marginal accuracy is a concern and 
there are high equipment costs. 
Several machinable ceramics are presently 
available for use with these systems. One con- 
tains a potassium feldspar as a major crystalline 
phase dispersed in a glassy matrix (Fig. 18-10, D) 
It is available in several shades. Its flexural 
strength can be ranked as moderate (105 MPa). 
Mica-based glass-ceramics are also available 
with this system. Their microstructure consists of 
mica crystals (50% to 70% by volume) dispersed 
in a glassy matrix. The mica crystals are elon- 
gated and randomly oriented (Fig. 18-10, E). 
Because of the crystalline structure of the mica 
crystals, cracks are deflected along the crystals, as 
shown in Fig. 18-10, F. This microstructure and 
the cleavage properties of mica crystals gives this 
type of glass-ceramic its good machinability and 
a flexural strength around 230 MPa. 
Pre-sintered slip-cast alumina blocks can be 
machined using the copy-milling system to gen- 
erate copings for crowns and fixed partial den- 
tures. The alumina copings are further infiltrated 
with glass, resulting in a final marginal accuracy 
within 50 pm. 
A more recent system involves an industrial 
CAD/CAM process to produce crowns. The die is 
mechanically scanned by the technician and the 
data is sent to a workstation where an enlarged 
die is milled using a computer-controlled milling 
machine. This enlargement is necessary to com- 
pensate for the sintering shrinkage. Aluminum 
oxide powder is then compacted onto the die 
and the coping is milled before sintering at very 
high temperature (>1550•‹ C). The coping is fur- 
ther veneered with an aluminous ceramic with 
matched expansion. 
As mentioned earlier, the main advantage of 
the machining process in making dental ceramic 
restorations is the ability to accomplish the res- 
toration in one office visit. This is not true for the 
last system reviewed in which the restoration is 
fabricated in a laboratory. High equipment costs, 
poor marginal accuracy (compared to gold res- 
torations) of the machining process, and the high 
opacity of the ceramic materials available consti- 
tute the main disadvantages of this process. Ex- 
cept for the alumina-based systems, strength re- 
mains a concern. 
Ceramics are probably the best material available 
for matching the esthetics of a complex human 
tooth. They are used for ceramic-metal crowns, 
fixed partial dentures, all-ceramic restorations, 
and to fabricate denture teeth. However, ceram- 
ics are brittle and fragile in tension, and the 
quality of the final product is very technique- 
sensitive, in terms of strength and esthetics.

<!-- PDF page 574 -->

566 
Chapter I 8  C E m I C S  
CERAMIC-METAL CROWNS AND FIXED 
PARTIAL DENTURES 
Ceramic is widely used as the veneering material 
in ceramic-metal crowns and fixed partial den- 
tures. This development was the result of suc- 
cessfully matching the coefficients of thermal 
expansion of porcelain with alloys and achieving 
a proper bond. The glazed surface produces a
