Repository: endoking5792/dental-study-material

# Dental Study Material (MDS)
Textbook-sourced study notes with page-cited references.
- Module 1 — Conservative & Restorative Dentistry
- Module 2 — Endodontics (8 sub-modules)
- Module 3 — Dental Materials & Material Science

`markdown/` = Obsidian-ready notes; `docx/` = original Word files.

## Textbooks
`textbooks/` holds the source textbooks as chapterwise Markdown (Conservative Dentistry, Endodontics, Dental Materials). Study notes link to their source books and to matching chapters via the topic hubs in `markdown/_Topic Hubs/`. Open the repo folder as an Obsidian vault (or copy `markdown/` + `textbooks/` into one) to use the graph view.

File: textbooks/Dental Materials/Michigan_Restorative_Dental_Materials_Chapterwise/22_ch_19_ceramic_metal_systems.md
# ch 19 : ceramic-metal systems



<!-- PDF page 584 -->

576 
Chapter 19 CERAMIC-METAL SYSTEMS 
A 
11-ceramic anterior restorations can appear 
very natural. Unfortunately, the ceramics 
used in these restorations are brittle and subject 
to fracture from high tensile stresses. Conversely, 
all-metal restorations are strong and tough but, 
from an esthetic viewpoint, acceptable only for 
posterior restorations. Fortunately the esthetic 
qualities of ceramic materials can be combined 
with the strength and toughness of metals to 
produce restorations that have both a natural 
toothlike appearance and very good mechanical 
properties. As a result they are more successful as 
posterior restorations than all-ceramic crowns. 
A cross section of a ceramic-metal anterior crown 
is shown in Fig. 19-1. The cast metal coping 
provides a substrate on which a ceramic coating 
is fused. The ceramics used for these restora- 
tions are porcelains, hence the common name, 
porcelain-fused-to-metal 
restorations. 
These 
ceramic-metal restorations are highly popular 
and are used for most of the crown and bridge 
restorations made today. 
REQUIREMENTS FOR A CERAMIC-METAL 
SYSTEM 
High fusing temperature of the alloy. The 
fusing temperature must be substantially 
higher (>100•‹ C) than the firing tem- 
perature of the ceramic and solders used to 
join segments of a bridge. 
Low fusing temperature of the ceramic. 
The fusing temperature must be lower 
than ceramic used for all-ceramic restora- 
tions so no distortion of the coping takes 
place during fabrication. 
The ceramic must wet the alloy readily 
when applied as a slurry in order to pre- 
vent voids forming at the interface. In 
general, the contact angle should be 60 
degrees or less. 
A good bond between the ceramic and 
metal is essential and is achieved by the 
interactions of the ceramic with metal ox- 
ides on the surface of metal (Fig. 19-2) and 
by the roughness of the metal coping. 
Compatible coefficients of thermal expan- 
sion of the ceramic and metal so the 
Fig, 19-1 Cross section of a ceramic-metal crown 
showing a gold alloy or base metal coping, the 
opaque body (dentin), and enamel ceramic layers. 
ceramic does not crack during fabrica- 
tion. The system is designed so the value 
for the metal is slightly higher than for 
the ceramic, thus putting the ceramic in 
compression (where it is stronger) during 
cooling (Fig. 19-3). 
Adequate stiffness and strength of the alloy 
core. This requirement is especially impor- 
tant for fixed bridges and posterior crowns. 
High stiffness in the alloy reduces stresses 
in the ceramic by reducing deflection and 
strain. High strength is essential in the 
interproximal regions in fixed bridges. 
High sag resistance is essential. The alloy 
copings are relatively thin; no distortion 
should occur during firing of the ceramic 
For periodic updates, visit w.mosby.com

<!-- PDF page 585 -->

Chapter 19 CERAMIC-METAL SYSTEMS 
577 
Fig. 19-2 Electron micrograph of replicated oxidized surface of a Au-Pt-Pd alloy (~8000) 
(From Kelly M, Asgar K, O'Brien WJ: J Biomed Mater Res 3:403, 1969.) 
CTE = 13.5 x 1 0-6/"C 
111) 
No bond 
CTE = 14.0 x 1 0-6/0C 
Firing temperature 
Room temperature 
Fig. 19-3 Diagram of the ceramic-metal bond at the firing temperature and at room tempera- 
ture when the thermal coefficient of expansion of the metal is 0.5 x 
C greater than the 
ceramic, thus placing the ceramic in compression at room temperature. 
(From Craig RG, Powers JM, Wataha JC: Dental materials: properties and manipulation, ed. 7, St. Louis, 2000 
Mosby.)

<!-- PDF page 586 -->

578 
Chapter 19 CERAMIC-METAL SYSTEMS 
or the fit of the restoration will be 
compromised. 
8. An accurate casting of the metal coping is 
required even with the higher fusing tem- 
perature of the alloy. 
9. Adequate design of the restoration is criti- 
cal. The preparation should provide for ad- 
equate thickness of alloy (see 5 on p. 576) 
and also provide enough space for an ade- 
quate thickness of ceramic to yield an es- 
thetic restoration. In some instances, a 
ceramic-metal restoration has an advantage 
over an all-ceramic restoration because 
less tooth structure needs to be removed to 
provide adequate bulk for the all-ceramic 
restoration. However, in cases of small, 
lower, anterior teeth, an all-ceramic restora- 
tion has an advantage with respect to 
esthetics, because with a ceramic-metal res- 
toration it is difficult to remove enough 
tooth structure to provide space for the 
coping and the esthetic ceramic layer. The 
geometry of the shoulder should be flat 
with a rounded angle or a chamfer to 
allow enough bulk of ceramic and avoid 
fracture in this area. If full ceramic cov- 
erage is not used ( e g ,  a metal occlusal) 
the position of the ceramic-metal joint 
should be located as far as possible from 
areas of contact with opposing teeth. 
2 ld 
CERAMIC-METAL BONDfNG ' "."1"; 
The bond strength between the ceramic and 
metal is perhaps the most important requirement 
and thus will be given special attention. In gen- 
eral, the bond is a result of chemisorption by 
diffusion between the surface oxides on the alloy 
and in the ceramic. These oxides are formed 
during wetting of the alloy by the ceramic and 
firing of the ceramic. The most common mechan- 
ical failure of these restorations is ceramic de- 
bonding from the metal. Many factors control 
metal-ceramic adhesion: the formation of strong 
chemical bonding, mechanical interlocking be- 
tween the two materials, and residual stresses. 
In addition, as noted earlier the ceramic must wet 
and fuse to the surface to form a uniform inter- 
face with no voids. These factors are also impor- 
tant for ceramic coatings on metallic implants. 
An interface between a metal and a ceramic 
with many strong chemical bonds between them, 
with the bonds acting as tags that hold the two 
materials together, would obviously lead to 
strong bonding. However, methods producing a 
ceramic-metal interface with strong chemical 
bonding have not been developed. But the for- 
mation of oxides on the surface of the metal have 
been proven to contribute to the formation of 
strong bonding. Noble metals, which are resis- 
tant to oxidizing, must have other, more easily 
oxidized elements added, such as indium and tin, 
to form surface oxides. When these more easily 
oxidized elements are added, bonding is im- 
proved. The common practice of "degassing" or 
preoxidizing the metal coping before ceramic 
application creates surface oxides that improve 
bonding. 
Base-metal alloys contain elements, such as 
nickel, chromium, and beryllium, which form 
oxides easily during degassing, and care must be 
taken to avoid too thick an oxide layer. Manu- 
facturers' specify conditions to form the optimal 
oxide and often indicate the color of the oxide. 
Oxides rich in NiO tend to be dark gray, whereas 
those rich in Cr,03 are greenish. These oxides 
dissolve in the ceramic during fixing and may 
discolor it or be visible through thin layers of 
ceramic near the gingival edge of the restoration. 
The oxides are not completely dissolved dur- 
ing the fusion of the ceramic and thus the oxide- 
alloy interface can be the site of mechanical 
failure. This situation is especially true with some 
alloys that form layers rich in Cr,O,, which does 
not adhere well to the alloy. These alloys typi- 
cally require the application of a bonding agent 
to the alloy surface to modify the type of oxide 
formed. 
Alloys containing Be normally form well- 
adhering oxides. Be0 is a slow-growing oxide 
that does not delaminate from the surface of 
the alloy. Rare earth elements such as yttrium 
can be added to the alloy to improve adherence 
by forming oxides, tying the alloy to the oxide 
layer. 
For periodic updates, visit www.mosby.com

<!-- PDF page 587 -->

Chapter 19 CEWIMIC-METAL SYSTEMS 
579 
From both theoretical and practical stand- 
points, the roughness, or more generally the 
topography, of a ceramic-metal interface plays a 
large part in adhesion. The ceramic penetrating 
into a rough metal surface can mechanically 
interlock with the metal, like Velcro, improving 
adhesion. The increased area associated with a 
rougher interface also provides more room for 
chemical bonds to form. However, rough sur- 
faces can reduce adhesion if the ceramic does not 
penetrate into the surface and voids are present 
at the interface; this may happen with improperly 
fired porcelain or metals that are poorly wetted 
by the porcelain. Sandblasting is often used to 
remove excess oxide and to roughen the surface 
of the metal coping to improve the bonding of 
the ceramic. 
High residual stresses between the metal and 
ceramic can lead to failure. If the metal and 
ceramic have different thermal expansion coef- 
ficients, the two materials will contract at differ- 
ent rates during cooling and strong residual 
stresses will form across the interface. If these 
stresses are strong enough the ceramic on the 
restoration will crack or separate from the metal. 
Even if the stresses are less strong and do not 
cause immediate failure, they can still weaken 
the bond. To avoid these problems the ceramics 
and alloys are formulated to have closely 
matched thermal expansion coefficients. Most 
porcelains have coefficients of thermal expan- 
sion between 13.0 and 14.0 x 
C, and 
metals between 13.5 and 14.5 x 
C. The 
difference of 0.5 x 
C in thermal expansion 
between the metal and ceramic causes the metal 
to contract slightly more than does the ceramic 
during cooling after firing. This condition puts 
the ceramic under slight residual compression, 
which makes it less sensitive to applied tensile 
forces. 
Wetting is important to the formation of good 
ceramic-metal bonding. During firing, the ce- 
ramic must wet and flow over the metal surface. 
The contact angle between the ceramic and 
metal is a measure of the wetting and, to some 
extent, the quality of the bond that forms. The 
wetting of the alloy surface by the fused ceramic 
indicates an interaction between surface atoms in 
the metal with the ceramic. Low contact angles 
indicate good wetting. The contact angle of ce- 
ramic on a gold type of ceramic alloy is about 
60 degrees. The surface of the noble alloys con- 
taining tin and indium after heating have these 
oxides present, and they diffuse into and interact 
with the ceramic, forming an adhesive bond. The 
oxide surface of an Au-Pt-Pd 98% noble alloy is 
shown at high magnification in Fig. 19-2. 
EVALUATION OF CERAMIC-METAL BONDING 
Many tests have been used to determine the 
bond strength between ceramics and metals; 
however, the ideal test currently does not exist. 
In addition, data obtained from different tests are 
often not comparable. One of the established 
bond-strength tests is the planar shear test. Other 
commonly used tests are the flexural tests. The 
flexural tests require layers of ceramic to be 
bonded to a strip or plate of metal. The coated 
metal plate is flexed in a controlled manner until 
the ceramic fractures off. In the 3-point flexure 
bend test, ceramic is fired to one side of a 
rectangular strip of metal. The metal-ceramic 
strip is supported by two knife edges, and the 
specimen is loaded in the center with the ceramic 
surface down until failure of the ceramic occurs. 
An adequate bond occurs when the fracture 
stress is >25 MPa; however, with many metal- 
ceramic systems values of 40 to 60 MPa are 
common. In a variant of this test, opaque and 
body ceramics are applied and fired to a thick- 
ness of approximately 1 mm on a 20-mm x 
5-mm x 0.5-mm alloy sheets. The specimen is 
then bent over a 1-cm-diameter rod (with the 
ceramic on the outside) and then straightened. 
The surface is viewed under low magnification 
and the percent of the surface with retained 
ceramic is reported. Tests based on tensile and 
torsional loading schemes have also been used. 
A ceramic-metal bond may fail in any of three 
possible locations (Fig. 19-4). Knowing the loca- 
tion of the fracture provides considerable infor- 
mation. The highest strength metal-ceramic 
specimens will fracture in the ceramic when 
tested (see Fig. 19-4, 0; 
this is observed with 
some alloys that were properly prepared and had

<!-- PDF page 588 -->

580 
Chapter 19 CERAMIC-METAL SYSTEMS 
Ceramic 
Oxide H Metal 
1 
+ 
Failure 
Fig. 19-4 Diagram showing three observed types of 
Fig. 19-5 Bond failure through the metal oxide layer 
bond failure in ceramic-metal systems: A, metal- 
metal oxide; B, metal oxide-metal oxide; and 
C, ceramic-ceramic. Note: The dimensions of the layers 
are not to scale. 
ceramic applied and fused. Testing these high- 
strength specimens using the push-through shear 
test shows the maximum strengths are approxi- 
mately the same as the shear strength of the 
ceramic. Fractures through the oxide (see Fig. 
19-4, B) and metal-metal oxide fracture (see 
Fig. 19-4, A) are commonly observed with poor 
bonding. Base-metal alloys commonly fracture 
through the oxide (Fig. 19-5) if an excessively 
thick oxide layer is present. Interfacial fracture is 
observed with metals that are resistant to forming 
surface oxides, such as pure gold or platinum. 
The ceramics used for porcelain-fused-to- 
metal restorations must fulfill five requirements: 
(1) they must simulate the appearance of natural 
teeth, (2) they must fuse at relatively low tem- 
peratures, (3) they must have thermal expansion 
coefficients compatible with the metals used for 
ceramic-metal bonding, (4) they must withstand 
of a nickel-based ceramic-metal crown. 
(From O'Brien WJ, in Yamada H, editor: Dental porcelain: the 
state of the art-1977, Los Angeles, 1977, University of 
Southern California.) 
the oral environment, and (5) they must not 
unduly abrade opposing teeth. The ceramic is 
carefully formulated to achieve these require- 
ments. These ceramics are composed of crystal- 
line phases in an amorphous and glassy (vitre- 
ous) matrix. They comprise primarily SiO,, 
A1,03, Na,O, and K,O (Table 19-1). Opacifiers 
(TiO,, ZrO,, SnO,) and various heat-stable pig- 
ments are also added to the ceramic. Because of 
their composition, they can be considered a type 
of glass. To match the appearance of tooth struc- 
tures, small amounts of fluorescing pigments 
such as rare earth oxides (CeO,) are added. The 
nature of ceramics, with their glassy matrix and 
crystalline phases, produces a translucency much 
like that of teeth, whereas pigments and opaci- 
fiers control the color and translucency of the 
restoration. The ceramic is supplied as a fine 
powder. 
In developing ceramics for ceramic-metal 
bonding, a major breakthrough was formulating 
products that had sufficiently high thermal ex- 
pansion coefficients to match those of dental 
alloys. This higher expansion was made possible 
For periodic updates, visit www.mosby.com

<!-- PDF page 589 -->

Chapter 19 CERAMIC-METAL SYSTEMS 
581 
pressive strengths of 860 MPa, shear strengths of 
120 MPa, and flexural strengths of 60 MPa. 
Opaque 
Dentin 
Powder 
(Body) 
Component 
(O/d 
Powder (010) 
SiO, 
50-59 
57-62 
9-15 
11-16 
Na,O 
5-7 
4-9 
KzO 
9-1 1 
10-14 
TiO, 
0-3 
0-0.6 
ZnO, 
0-5 
0.1-1.5 
SnO, 
5-1 5 
0-0.5 
Rb,O 
0-0.1 
0-0.1 
CeO, 
- 
0-3 
Pigments 
- 
Trace 
by the addition of potassium oxide and the for- 
mation of a high-expansion phase called leucite 
(KA1Si2O6). This phase increased the thermal 
expansion of the porcelain so it could match that 
of dental alloys. 
These materials have other qualities that make 
them well suited for ceramic-metal restorations. 
They fuse at lower temperatures than do many 
other ceramic materials, lessening the potential 
of distorting the metal coping. Sodium and po- 
tassium oxides in the glassy matrix are responsi- 
ble for lowering the fusing temperatures to the 
range 930" to 980" C; low-fusing ceramics have 
hydroxyl groups and more Na20 to lower fusing 
temperatures to as low as 660" C. These ceramics 
do not corrode, and are also resistant to the fluids 
present in the oral environment. They can, how- 
ever, be abrasive to opposing teeth because of 
their hardness; this becomes a significant prob- 
lem if the porcelain surface is rough due to 
improper processing or becomes rough in the 
oral environment. Newer products have been 
shown to be less abrasive to natural teeth. These 
new ceramics are also strong in compression, 
which permits their use on the occlusal surfaces 
of the restorations. The ceramics used to bond to 
metals have tensile strengths of 35 MPa, com- 
Chronologically the alloys developed for 
ceramic-metal restorations were Au-Pt-Pd, Ni-Ci, 
Co-Cr, Au-Pd-Ag, Pd-Ag, Au-Pd, Pd-Cu, and Ti. 
COMPOSITION AND PROPERTIES OF NOBLE 
METAL ALLOYS 
The composition ranges and color of five types of 
noble alloys for ceramic-metal restorations are 
listed in Table 19-2. The properties of these alloys 
are given in Table 19-3. 
Au-Pt-Pd Types 
These alloys contain a 
very high noble metal content, mainly gold with 
platinum and palladium to increase the melting 
range. The high-noble content provides good 
corrosion resistance. Indium, tin, and iron are 
present and form oxides to produce a ceramic- 
metal bond. Rhenium is added as a grain refiner. 
Hardening of Au-Pt-Pd type alloys results from 
solid solution hardening and the formation of an 
FePt, precipitate. Optimum heat treatment for 
hardening is 30 minutes at 550" C, but practically 
the hardening occurs during firing of the ceramic. 
During the casting of these alloys some of these 
base elements are lost; it is therefore recom- 
mended that 50% new alloy be used with a spme 
button if it is used to make a second casting. The 
new alloy will provide enough of the base ele- 
ments so adequate oxides and hardening result. 
From Table 19-3 it is seen that these alloys 
have high stiffness (elastic modulus), strength, 
and hardness and reasonable elongation; how- 
ever, they have somewhat low sag resistance. 
The alloys are very costly because of their high 
noble-metal content and high density; they are 
sold on a weight basis but used on a volume 
basis. The casting temperature is reasonably 
high, and although reasonably easy to solder, 
care must be taken because the soldering tem- 
perature is only about 50 " C below the melting

<!-- PDF page 590 -->

Total Noble Metal 
Type 
Au (YO) 
Pt (O/O) 
Pd (%a) 
Ag (OO) 
CU (O/O) 
Other (O/O) 
Content (O/o) 
Au-Pt-Pd 
84-86 
4-10 
5-7 
0-2 
- 
Fe, In, Re, Sn 2-5 
9698 
Au-Pd 
45-52 
- 
38-45 
0 
- 
Ru, Re, In 8.5, Ga 1.5 
89-90 
Color 
Yellow 
White 
Au-Pd-Ag 
1 
51-52 
1 
- 
1 
26-31 
1 
1416 
1 
- 
1 
Ru, Re, In 1.5, Sn 3-7 
1 
7883 
( 
White 
Pd-Ag 
I 
- I 
- 
I 
Ru, In 1-5, Sn 4-8 
1 
49-62 
In, Ga 9 
I 
76-8 1

<!-- PDF page 591 -->

Chapter 19 CERAMIC-METAL SYSTEMS 
583

<!-- PDF page 592 -->

584 
Chapter 19 CERAMIC-METAL SYSTEMS 
temperature of the alloys. Finally, although con- 
siderable Pt and Pd are present, these alloys are 
still yellow, which makes producing pleasing 
esthetics with the ceramic easier than with white 
alloys. 
Au-Pd Types 
This high-noble type with 
good corrosion resistance has decreased gold 
but increased palladium content. These alloys 
contain no platinum or iron and thus are 
solution- rather than precipitation-hardened. 
They contain In for bonding, gallium to decrease 
the fusion temperature, rhenium for grain refin- 
ing, and ruthenium for castability. Because of 
their high palladium content, the alloys are white 
(some call it gray) rather than yellow, even 
though they contain about 50% gold. This color 
causes increased difficulty in producing esthetic 
restorations. 
These alloys are stronger, stiffer, and harder 
than the Au-Pt-Pd type and have higher elonga- 
tion (more ductile) and casting temperatures 
(easier to solder). They have lower densities, and 
when they were introduced were less costly than 
the Au-Pt-Pd type, because Pd was cheaper than 
Au. With Pd being more costly than Au, there is 
no longer a cost advantage. The decrease in 
density indicates more care should be taken 
during casting because of the decrease in the 
force with which the alloy enters the casting ring. 
However, these alloys are easy to cast, and sol- 
dering is easy because of the higher casting 
temperature. 
Au-Pd-Ag Types 
These alloys contain less 
palladium than the Au-Pd type; the decrease is 
made up by adding silver. However, they still 
have good corrosion resistance. Again, In and Sn 
are added for bonding with the ceramics, ruthe- 
nium (Ru) for castability, and rhenium (Re) for 
grain refining. Hardening results from solution 
hardening. As seen in Table 19-3, the properties 
of the Au-Pd-Ag type are similar to those of the 
Au-Pd type. 
Pd-Ag Types 
These alloys, which contain 
no gold and have a moderately high silver con- 
tent, have the lowest noble-metal content of the 
five noble alloys. They contain In and Sn for 
bonding and Ru for castability. Their properties 
are similar to the Au-Pd-Ag type, except they are 
less dense (-11 g/cm3 vs. 14 g/cm3). They were 
developed at a time when the cost of Au was 
about $800/oz and the cost of Pd was low; those 
conditions no longer exist. Some ceramics 
used with these high-Ag alloys resulted in 
what was called "greening," really a color shift 
toward yellow. Contamination and technique 
was blamed to some extent for this problem. 
Pd-Cu Types 
These alloys contain very 
high Pd content with 10% to15% Cu. They con- 
tain In for bonding and Ga for controlling casting 
temperature. These alloys have high strength and 
hardness, moderate stiffness and elongation, and 
low density. However, they have low sag resis- 
tance and form dark oxides. They are white 
alloys, like all the other types except the yellow 
Au-Pt-Pd type. 
COMPOSITION AND PROPERTIES 
OF BASE-METAL ALLOYS 
The range of compositions of base metal alloys 
for ceramic-metal restorations are given for Ni-Cr, 
Co-Cr, and Ti type in Table 19-4, and typical 
properties of these alloys are listed in Table 
19-5. Considerable variation in composition and 
properties are shown in these tables. 
Ni-Cr Types 
Chromium provides tarnish 
and corrosion resistance, whereas alloys contain- 
ing A1 and Ti are strengthened by the formation 
of coherent precipitates of Ni3A1 or Ti3A1. Mo is 
added to decrease the thermal coefficient of 
expansion, and Be to improve castability (by 
reducing the melting point) and hardening. Note 
because of the wide differences in atomic weight 
of Be, Ni, and Cr, 2 wt% is roughly equal to 6 at%. 
The use of Be may cause some toxicity problems 
and surface oxidation at high temperatures. 
These alloys are harder than noble alloys but 
usually have lower yield strengths. They also 
have higher elastic moduli, and it was hoped 
thinner copings and frameworks could result. 
They have much lower densities (7 to 8 g/cm3) 
For periodic updates, visit w.rnosby.com

<!-- PDF page 593 -->

Chapter 19 CEMIC-METAL SYSTEMS 
585

<!-- PDF page 594 -->

Ultimate 
Tensile 
0.2% Yield 
Elastic 
Casting 
- 
Strength 
Strength 
Modulus 
Elongation 
Hardness 
Density 
Temperature 
Type 
( m a )  
( m a )  
(GPa) 
(o/o) 
(DPH, kg/mm2) 
(s/cm3) 
C C) 
Ni-Cr 
1 
400-1000 
1 
255-730 
1 
150210 
1 
8 2 0  
1 
210-380 
1 
7.5-7.7 
1 
1300-1450 
Co-Cr 
520-820 
460640 
145-220 
6 1 5  
330-465 
7.5-7.6 
13501450 
Ti 
240-890 
170-830 
103-114 
1020 
125-350 
4.4-4.5 
17601860

<!-- PDF page 595 -->

Chapter 19 CERAMIC-METAL SYSTEMS 
587 
and generally higher casting temperatures. Ade- 
quate casting compensation is at times a prob- 
lem, as is the fit of the coping. 
Co-Cr Types 
Again, Cr provides tarnish 
and corrosion resistance. Unlike Co-Cr partial- 
denture alloys, the alloys for ceramic-metal res- 
torations are strengthened by solution hardening 
rather than carbide formation. Mo helps lower 
the coefficient of expansion and RLI improves 
castability. They are stronger and harder than 
noble and Ni-Cr alloys and have roughly the 
same densities and casting temperature as Ni-Cr 
alloys. Casting and soldering of these alloys is 
more difficult than noble alloys, as is obtaining a 
high degree of accuracy in the castings. 
Ti Types 
Pure Ti and Ti-6A1-4V may be- 
come important for ceramic-metal restorations, 
but they present processing difficulties, as indi- 
cated by casting temperatures of 1760" to 1860' C 
and their ease of oxidation. However, newer 
techniques, such as machine duplication and 
spark erosion to fabricate copings, may increase 
the use of these metals. 
In summary, the noble alloys have good cor- 
rosion resistance, but only the Au-Pt-Pd alloys 
have a desirable yellow color. The other types are 
white (gray), which is more difficult to mask with 
the ceramic. The Au-Pd, Au-Pd-Ag, and Pd-Ag 
types have excellent mechanical properties cou- 
pled with high fusion temperatures and ease of 
casting and soldering. However, the Pd-Ag type 
has caused some problems with discoloration of 
the ceramic. The Pd-Cu types are characterized 
by the formation of dark oxides, which may 
cause problems with masking by the ceramic. 
The Ni-Cr and Co-Cr types are noted for high 
hardness and elastic modulus, although some 
Ni-Cr alloys have lower yield strengths. They 
are also noted for high casting temperatures. 
In general the Ti types have lower mechanical 
properties than the other base metal alloys but 
notably lower density and higher casting tem- 
peratures. Good bonding of ceramic and alloy 
can be achieved with all alloys, but bonding with 
some base metal alloys is more technique 
sensitive. 
PREPARATION OF CE 
RESTORATIONS 
The processing of the metal coping for ceramic- 
metal restorations is much like that of all-metal 
crowns and bridges. One significant difference 
relates to the reuse of metal. As mentioned ear- 
lier, when the metal is melted and cast, certain 
alloying elements can be lost, especially the el- 
ements that readily form oxides. These elements 
are important for bonding with noble metal al- 
loys. To conserve metal, portions of the casting 
are commonly remelted. Each time the metal is 
remelted, some of these easily oxidized elements 
are lost. Therefore a certain portion of new alloy 
(usually half) should be added each time the 
metal is reused to replenish the lost alloying 
elements. 
Surface treatment of the metal coping before 
ceramic application is important for good bond- 
ing. These treatments are used to roughen the 
coping surface and form surface oxides. The 
surface may be roughened by blasting with a 
fine abrasive (25 to 50 pm alumina); in some 
cases this results in a large increase in bond 
strength. In most cases the metal coping is heat- 
treated either in air or under partial vacuum to 
produce a surface oxide to improve bonding. 
In some palladium alloys, the heat treatment 
forms not only surface oxides but also internal 
oxides that penetrate the metal from the surface 
and effectively roughen the surface, thereby im- 
proving bonding. Some base-metal alloys tend to 
form excessively thick interfacial oxides, which 
weaken the metal-ceramic bond (see Fig. 19-5). 
With these alloys, the coping is heat-treated and 
then blasted to remove enough oxide to achieve 
higher bonding. If this process is not used, failure 
through the oxide may occur. 
Ceramic application is similar to that described 
in Chapter 18. However, there are several impor- 
tant considerations. The first layer of ceramic is 
especially important with ceramic-metal restora- 
tions because it must hide the metal; special 
opaque ceramic must be used (see Table 19-11. 
After the opaque layer has been applied and fired 
the dentin (or body) ceramic, which contains less 
of the opaque oxides (such as SnO, and ZnO,),

<!-- PDF page 596 -->

588 
Chapter 19 CERAMIC-METAL SYSTEMS 
pigments, and fluorescing oxides, is applied and 
fired. Finally, once the correct contour has been 
established an essentially transparent glaze layer 
is applied and fired. The ceramic-alloy compati- 
bility is another important consideration. As 
pointed out earlier, the thermal expansions must 
be matched and the porcelain firing temperatures 
must be low enough that the alloy will not sag; 
the manufacturer usually supplies compatibility 
information. Titanium alloys require special ce- 
ramics, otherwise processing of the ceramic is 
similar to that of the other alloys. 
Because ceramics are weak in tension and can 
withstand very little strain before fracturing, the 
alloy copings must be rigid to minimize defor- 
mation of the ceramic. However, you would like 
the coping to be as thin as possible to allow 
space for the ceramic to hide the color of the 
alloy without overcontouring the ceramic. This 
consideration is especially true for alloys that are 
white (gray). This might lead to the conclusion 
that Ni-Cr or Co-Cr alloys would be superior to 
the noble alloys because their moduli (stiffness) 
are 1.5 to 2 times greater and the thickness of the 
coping could be halved. However, loading the 
restoration places it in bending, and the bending 
equation shows that deformation is a function of 
only the first power of the modulus, whereas it is 
a function of the cube of the thickness. It can be 
shown that for a typical dental ceramic-metal 
restoration, the thickness of a base-metal coping 
can be reduced only about 7% because of the 
higher elastic modulus. Thus, the advantage of 
the higher modulus for the base-metal alloys is 
minimal. 
When full ceramic coverage of the coping is 
done, the shoulder of the crown should be flat 
with a rounded angle. This design provides for 
bulk of ceramic and minimizes fracture com- 
pared with a knife-edge shoulder geometry. 
A somewhat easier preparation is a chamfer, 
which provides for adequate bulk of ceramic and 
resists fracture essentially as well as the flat- 
shoulder geometry. In any case, sharp angles in 
the ceramic are to be avoided. 
When using partial coverage by ceramics, 
such as when a metal occlusal surface is desired, 
the position of the ceramic-metal joint is critical. 
Because of the large difference in modulus of the 
ceramic and metal, stresses occur at the interface 
when the restoration is loaded. These stresses 
can be minimized by placing the ceramic-metal 
joint as far away as possible from contact with 
opposing teeth. 
In the design of a ceramic-metal bridge, the 
geometry of the interproximal area between the 
crown and pontic is critical. The occlusal-gingival 
length of the joint should be as long as clini- 
cally feasible; because deflection is decreased as 
the cube of the length, greater length will mini- 
mize deflection of the ceramic. It should be 
remembered that the bridge is not a uniform 
beam; maximum deflection on loading will oc- 
cur at the thinnest cross section, the interproxi- 
ma1 area. 
I SELECTED PROBLEMS 
Problem 1 
lic substructure. What factors might have pro- 
The ceramic of a metal-ceramic crown 
duced such a failure, and how can it be 
placed in the mouth fractured from the metal- 
avoided? 
For periodic updates, visit w.mosby.com

<!-- PDF page 597 -->

Chapter 19 CERAMIC-METAL SYSTEMS 
589 
Solution a 
Surface contamination of the alloy before 
placing the ceramic may be a causative factor. 
Impurities on the metal surface, such as or- 
ganic powder from the grinding stones or 
grease and oils from fingers, may prevent a 
good wetting of the ceramic, and air bubbles 
will be present at the ceramic-metal interface. 
To avoid this problem, you should use vitrified 
grinding stones, protect the metal surface from 
polishing debris, and not touch the metal with 
the fingers. 
Solution b 
Underfired opaquer may be a factor. When the 
opaque ceramic has not been brought up to its 
fusing point, a complete fusion into the sur- 
face of the metal has not been achieved. 
Proper firing technique with the opaque ma- 
terial will eliminate this trouble. 
Solution c 
Another cause for the fracture may be im- 
proper metallic thickness. A uniform metal 
thickness is very important to prevent failures 
in the metal-ceramic bond. A minimum thick- 
ness of 0.4 mm is allowable. Thinner metal 
substructure will not protect the ceramic from 
fracture. 
Solution d 
The reuse of alloys may cause a fracture in the 
substructure. When sprue buttons are used to 
cast a new substructure, tin, or indium may be 
decreased or eliminated, and a very weak 
bonding with the porcelain is the result. The 
use of fresh alloys for casting the substructure 
is ideal, but a combination of a 50% (75% is 
better) fresh alloy and 25% to 50% used alloy 
may be used without detrimental effects on 
the metal-ceramic bond. 
Problem 2 
When a ceramic-metal restoration was re- 
moved from the oven, cracks in the ceramic 
were observed. What factors may have caused 
this failure, and how can it be avoided? 
Solution a 
Improper selection of ceramic and alloy will 
cause such cracks. Manufacturers often pro- 
duce ceramic with special characteristics to 
match the thermal properties of a particular 
alloy. When another metal is tried with the 
same ceramic, a mismatch in the thermal ex- 
pansion may be sufficient to cause cracking. 
Only the alloy and the ceramic suggested by 
the manufacturer should be used. 
Solution b 
Another causative factor may be overglazed or 
overfired ceramic. An overglazed or overfired 
ceramic no longer matches the alloy properly. 
Irregularities on ceramic surfaces should be 
finished before glazing to avoid overglazing. 
Solution c 
When the ceramic-metal restoration is allowed 
to cool in the furnace after the ceramic has 
been baked, cracks in the ceramic material 
will be produced. The ceramic should never 
be cooled in the furnace because slow cool- 
ing may change some physical properties of 
the ceramic, creating a mismatch with the 
alloy. 
Solution d 
When hot ceramic is touched with a cold 
instrument, a thermal shock can produce 
cracks. 
Problem 3 
When a metal-ceramic fixed appliance was 
completed, the shades appeared too gray. 
What could be the cause of such a dark ce- 
ramic, and how can it be avoided? 
Solution a 
When the coating of opaque ceramic is too 
thin or incomplete, the transparency of the 
body ceramic will allow the gray coping to 
show through. The opaque bake should be 
examined for gray areas and reopaqued if any 
are present. Two thin coats of opaque ceramic 
with separate firings are often recommended.

<!-- PDF page 598 -->

590 
Chapter 19 CERAMIC-METAL SYSTEMS 
Solution b 
When opaque ceramic has been fired to ma- 
turity at the opaque bake, by the time a third 
or fourth bake is made, the ceramic may have 
become too glazed and lost some of its opaci- 
fying qualities, thereby allowing the metal to 
reflect through the opaque layer, creating a 
gray shade. The manufacturer's suggested 
technique to bake the opaque should be care- 
fully followed. 
Solution c 
When a crucible contaminated by an alloy 
containing base metals is used, a dark shade 
may be obtained. To avoid this problem, do 
not use a crucible that has been used to 
cast any other alloy. Only clean crucibles with- 
out ceramic liners or fluxes should be em- 
ployed to cast the alloys for metal-ceramic 
restorations. 
Solution d 
Nonprecious alloys may contaminate the 
oven. Another source of oven contamination 
is the formation of volatilized impurities when 
the ceramic furnace has been used often for 
degassing and soldering operations. When the 
contamination accumulates in the oven, ce- 
ramic fired there will be dark. To avoid this 
problem you should purge the ceramic oven 
frequently. 
Problem 4 
A metal-ceramic restoration was cemented in 
the mouth. After insertion, flaking or chipping 
of the ceramic was observed. What may have 
been the cause of this failure? 
Solution 
The main problem with ceramic is it does not 
withstand much bending without fracture. 
When fired on a thin or flexible substructure, 
deformation of the metal under stress may de- 
form the ceramic beyond its limit, and flakes 
or chips in the ceramic material are produced. 
The alloy selected to prepare ceramic-metal 
restorations or appliances should be built with 
enough bulk and have a high enough rigidity 
For periodic updates, 
to withstand masticatory stresses without ex- 
cessive deformation. 
Problem 5 
A crown preparation was made on a small 
lower anterior tooth that allowed little space 
for a metal coping. A Ni-Cr alloy was selected 
for the coping because its stiffness was re- 
ported to be twice that of the noble alloys. 
Because of the higher stiffness, the thickness 
of the coping was halved. In service the ce- 
ramic fractured. Why? 
Solution 
It is a mistake to halve the thickness in re- 
sponse to a higher modulus. In the deflection 
of the coping, the thickness of the coping is 
much more important than the modulus. If in- 
adequate space is available for the coping and 
the desired color of a normally thick coping 
cannot be achieved without overcontouring 
the ceramic, an all-ceramic crown should be 
considered. 
Anthony DH, Burnett AP, Smith DL et al: Shear 
test for measuring bonding in cast gold 
alloy-porcelain composites, J Dent Res 
49:27, 1970. 
Anusavice KJ, Dehoff PH, Fairhurst CW: Com- 
parative evaluation of ceramic-metal bond 
tests using finite element stress analysis, 
J Dent Res 59:608, 1980. 
Anusavice KJ, Ringle RD, Fairhurst CW: Bond- 
ing mechanism evidence in a ceramic non- 
precious alloy system, J Biomed Mater Res 
11:701, 1977. 
Anusavice KJ, Ringle RD, Fairhurst CW: Identi- 
fication of fracture zones in porcelain- 
veneered-to-metal bond test specimens by 
ESCA analysis, J Prosthet Dent 42:417, 1979. 
Anusavice KJ, Ringle RD, Morse PK et al: 
A thermal shock test for porcelain metal sys- 
tems, J Dent Res 60:1686, 1981. 
visit w.mosby.com

<!-- PDF page 599 -->

Chapter 19 CEMIC-METAL SYSTEMS 
591 
Baran GR: Phase changes in base metal alloys 
along metal-porcelain interfaces, J Dent Res 
58:2075, 1777. 
Baran GR: Oxide compounds on Ni-Cr alloys, 
J Dent Res 63:1332, 1784. 
Baran GR, Meraner M, Farrell P: Transient oxi- 
dation of multiphase Ni-Cr base alloys, Ox- 
ides of Metals 27:407, 1988. 
Baran GR, Woodland EC: Forming of cast pre- 
cious metal alloys, J Dent Res 60:1767, 1781. 
Bartolotti RL, Moffa JP: Creep rate of porcelain- 
bonding alloys as a function of temperature, 
J Dent Res 592062, 1780. 
Council on Dental Materials and Devices: How 
to avoid problems with porcelain-fused-to- 
metal restorations, J Am Dent Assoc 
75:818, 1977. 
Dent RJ, Preston JD, Moffa JP et al: Effect of 
oxidation on ceramometal bond strength, 
J Prosthet Dent 47:57, 1782. 
Donachie MJ Jr, editor: Titanium, a technical 
guide, Metals Park, OH, 1988, ASM 
International. 
Dorsch P, Ingersoll C: A review of proposed 
standards for metal-ceramic restorations, 
Ivoclar-Vivadent Report, Ivoclar AG, Schoen, 
Liechtenstein, Feb 4, 1788. 
Duncan JD: Casting accuracy of nickel- 
chromium alloys: marginal discrepancies, 
J Dent Res 591164, 1780. 
Duncan JD: The casting accuracy of nickel- 
chromium alloys for fixed prostheses, J Pros- 
thet Dent 47:63, 1982. 
Duncanson MG Jr: Nonprecious metal alloys 
for fixed restorative dentistry, Dent Clin 
North Am 20:422, 1976. 
Eden GT, Franklin OM, Powell JM et al: Fit of 
porcelain fused-to-metal crown and bridge 
casting, J Dent Res 582360, 1977. 
Fairhurst CW, Anusavice KJ, Hashinger DT 
et al: Thermal expansion of dental alloys 
and porcelains, J Bionzed Mater Res 
l4:43 5, 1980. 
Farah JW', 
Craig RG: Distribution of stresses 
in porcelain-fused-to-metal and 
porcelain jacket crowns, J Dent Res 
54255, 1775. 
Faucher RR, Nicholls JI: Distortion related 
to margin design in porcelain-fused- 
to-metal restorations, J Prosthet Dent 
43:147, 1980. 
German RM: Hardening reactions in a high- 
gold content ceramo-metal alloy, J Dent 
Res 57:1760, 1780. 
Huget EF, Dvivedi N, Cosner HE Jr: Character- 
ization of gold-palladium-silver and 
palladium-silver for ceramic-metal restora- 
tion, J Prosthet Dent 36:58, 1776. 
Huget EF, Dvivedi N, Cosner HE Jr: Properties 
of two nickel-chromium crown and bridge 
alloys for porcelain veneering, J Am Dent 
Assoc 74237, 1777. 
Jones DW: Coatings of ceramics on metals. 
In Ducheyne P, Lemons JE, editors: Bio- 
ceramics: materials characteristics versus in 
vivo behavior, vol 523, New York, 
1788, New York Academy of Science. 
Kononen M, Kivilahti J: Bonding of low-fusing 
dental porcelain to commercially pure tita- 
nium, J Biomed Mater Res 28:1027, 1774. 
Lautenschlager EP, Greener EH, Elkington WE: 
Microprobe analysis of gold-porcelain bond- 
ing, J Dent Res 48: 1206, 1767. 
Lenz J, Schwarz S, Schwickerath H et al: Bond 
strength of metal-ceramics systems in three- 
point flexure bond test, J Appl Biomater 
6:55, 1755. 
Lubovich RP, Goodkind RJ: Bond strength stud- 
ies of precious, semiprecious, and non- 
precious ceramic-metal alloys with two 
porcelains, J Prosthet Dent 37:288, 1777. 
Mackert JR Jr, Twiggs SW, Evans-Williams AL: 
Isothermal anneal effect on leucite content 
in dental porcelains, J Dent Res 74:1257, 
1775. 
Malhotra ML, Maickel LB: Shear bond strength 
of porcelain-fused-to-alloys of varying noble 
metal contents, J Prosthet Dent 44:405, 1780. 
Meyer JM, Payan J, Nally JM: Evaluation of al- 
ternative alloys to precious ceramic alloys, 
J Oral Rehabil6:271, 1777. 
O'Brien WJ: Ceramics, Dent Clin North Am 27: 
851, 1785.

<!-- PDF page 600 -->

592 
Chapter 19 CERAMIC-METAL SYSTEMS 
Ohno H, Kanzawa I, Kawashima I et al: Struc- 
ture of high-temperature oxidation zones of 
gold alloys for metal-porcelain bonding 
containing small amounts of In and Sn, 
J Dent Res 62:774, 1983. 
Ringle RD, Fairhurst CW, Anusavice KJ: Micro- 
structures in non-precious alloys near the 
porcelain-metal interaction zone, J Dent Res 
58:1987, 1979. 
Saxton PL: Post soldering of non-precious al- 
loys, J Prosthet Dent 43:592, 1980. 
Shell JS, Nielsen JP: Study of the bond between 
gold alloys and porcelain, J Dent Res 
41:1424, 1962. 
Smith DL, Burnett AP, Brooks MS, Anthony DH: 
Iron-platinum hardening in casting golds 
for use with porcelain, J Dent Res 
49:283, 1970. 
Valega TM, editor: Alternatives to gold alloys in 
dentistry, proceedings of a conference held 
at NIH, January 1977, Bethesda, MD, 
DHEW Publication No (NIH) 77-1227. 
Vermilyea SG, Huget EF, Vilca JM: Observations 
on gold-palladium-silver and gold-palladium 
alloys, J Prosthet Dent 44:294, 1980. 
For periodic updates, visit wvvw.mosby.com

<!-- PDF page 601 -->
