Repository: endoking5792/dental-study-material

# Dental Study Material (MDS)
Textbook-sourced study notes with page-cited references.
- Module 1 — Conservative & Restorative Dentistry
- Module 2 — Endodontics (8 sub-modules)
- Module 3 — Dental Materials & Material Science

`markdown/` = Obsidian-ready notes; `docx/` = original Word files.

## Textbooks
`textbooks/` holds the source textbooks as chapterwise Markdown (Conservative Dentistry, Endodontics, Dental Materials). Study notes link to their source books and to matching chapters via the topic hubs in `markdown/_Topic Hubs/`. Open the repo folder as an Obsidian vault (or copy `markdown/` + `textbooks/` into one) to use the graph view.

File: textbooks/Dental Materials/Michigan_Restorative_Dental_Materials_Chapterwise/18_ch_15_noble_dental_alloys_and_solders.md (part 2 of 3)
Pt 
Au 
Atomic 
Number 
of these compositions are used for both full metal 
castings and porcelain-metal restorations. 
There are three classes of high-noble alloys: 
the Au-Ag-Pt alloys; the Au-Cu-Ag-Pd alloys with 
a gold content of >70 wt% (Au-Cu-Ag-Pd-I in 
Table 15-5); and the Au-Cu-Ag-Pd alloys with a 
gold content of about 50% to 65% (Au-Cu-Ag- 
Pd-11 ). The Au-Ag-Pt alloys typically consist of 
78 wt% gold with roughly equal amounts of silver 
and platinum. These alloys have been used as 
casting alloys and porcelain-metal alloys. The 
Au-Cu-Ag-Pd-I alloys are typically 75 wt% gold 
with approximately 10 wt% each of silver and 
copper and 2 to 3 wt% palladium. These alloys 
are identical to the Type I11 alloys under the old 
ADA compositional classification. The Au-Cu-Ag- 
Pd-IIalloys typically have < 60 wt% gold, with the 
silver content increased to accommodate the re- 
duced gold content. Occasionally, these alloys 
will have slightly higher palladium and lower 
silver percentages. 
There are four classes of noble alloys: the 
Au-Cu-Ag-Pd alloys (Au-Cu-Ag-Pd-111 in Table 
15-5); Au-Ag-Pd-In alloys; Pd-Cu-Ga alloys; and

<!-- PDF page 470 -->

462 
Chapter 15 NOBLE DENTAL ALLOYS AND SOLDERS 
Ag-Pd alloys. The Au-Cu-Ag-Pd-111 alloys typi- 
cally have a gold content of 40 wt%. The reduced 
gold is compensated primarily with silver, thus 
the copper and palladium contents are not 
changed much from the Au-Cu-Ag-Pd-11 alloys. 
The Au-Ag-Pd-In alloys have a gold content of 
only 20 wt%, and have about 40 wt% silver, 
20 wt% palladium, and 15 wt% indium. The 
Pd-Cu-Ga alloys have little or no gold, with about 
75 wt% palladium and roughly equal amounts of 
copper and gallium. Finally, the Ag-Pd alloys 
have no gold, but have 70 wt% silver and 25 wt% 
palladium. By the ADA specification, these alloys 
are considered noble because of their palladium 
content. 
As Table 15-5 shows, the wt% and at% of 
dental casting alloys can differ considerably. For 
example, by weight, the Au-Cu-Ag-Pd-I alloys 
have 76% gold. However, only 57% of the atoms 
in these alloys are gold. Other elements that have 
less mass than gold increase in atomic percent- 
age. For these same alloys, the copper content by 
weight is lo%, but by atoms is 24%. For other 
alloys whose elements have similar mass, the 
differences between wt% and at% are less pro- 
nounced. For example, in the Ag-Pd alloys the 
weight and atomic percentages are similar. 
Weight percentages of the alloys are most com- 
inonly used by manufacturers in the production 
and sales of the alloys. However, the physical, 
chemical, and biological properties are best un- 
derstood in terms of atomic percentages. 
The compositions of casting alloys determine 
their color. In general, if the palladium content is 
>10 wt%, the alloy will be white. Thus, the 
Pd-Cu-Ga and Ag-Pd alloys in Table 15-5 are 
white, whereas the other alloys are yellow. The 
Au-Ag-Pd-In alloys are an exception because 
they have a palladium content of >20% and retain 
a light yellow color. The color of this alloy results 
from interactions of the indium with the palla- 
dium in the alloy. Among the yellow alloys, the 
composition will modify the shade of yellow. 
Generally, copper adds a reddish color and silver 
lightens either the red or yellow color of the 
alloys. 
GRAIN SIZE 
Recent studies have described the influence of 
minute quantities of various elements on the 
grain size of dental casting alloys. In the past, 
many alloys had relatively coarse grain struc- 
tures. Now, by the addition of small amounts 
(0.005% or 50 ppm) of elements such as iridium 
and ruthenium, fine-grained castings are pro- 
duced (see Fig. 6-12). Adding one of these ele- 
ments to the alloy is believed to develop centers 
for nucleating grains throughout the alloy. Most 
alloy manufacturers use grain refinement in 
present-day products. The mechanical properties 
of tensile strength and elongation are improved 
significantly (30%) by the fine grain structure in 
castings, which contributes to uniformity of 
properties from one casting to another. Other 
properties, however, such as hardness and yield 
strength, show less effect from the grain 
refinement. 
PROPERTIES 
Melting Range 
Dental casting alloys do 
not have melting points, but rather melting 
ranges, because they are combinations of ele- 
ments rather than pure elements. The magnitude 
of the solidus-liquidus melting range is important 
to the manipulation of the alloys (see Fig. 15-1, 
Table 15-6). The solidus-liquidus range should 
be narrow to avoid having the alloy in a molten 
state for extended times during casting. If the 
alloy spends a long time in the partially molten 
state during casting, there is increased opportu- 
nity for the formation of oxides and contamina- 
tion. Most of the alloys in Table 15-6 have 
solidus-liquidus ranges of 70" C or less. The 
Au-Ag-Pt, Pd-Cu-Ga, and Ag-Pd alloys have 
wider ranges, which makes them more difficult 
to cast without problems. 
The liquidus temperature of the alloys deter- 
mines the burnout temperature, type of invest- 
ment, and type of heat-source that must be used 
during casting. In general, the burnout tempera- 
ture must be about 500" C below the liquidus 
temperature (for details see Chapter 17 on cast- 
For periodic updates, visit www.mosby.com

<!-- PDF page 471 -->

Chapter 15 NOBLE DENTAL ALLOYS AND SOLDERS 
463 
Alloy 
HIGH-NOBLE 
Au-Ag-Pt 
Au-CL~-Ag-Pd-I 
Au-CU-Ag-Pd-I1 
NOBLE 
Au-CU-Ag-Pd-III 
Au-Ag-Pd-In 
Property 
I 0.2% Yield 
Solidus 
Liquidus 
870 
920 
Pd-Cu-Ga 
1100 
1190 
Ag-Pd 
1 
1020 
1 
1100 
Strength 
Yellow 
420/470 
Yellow 
270/400 
Yellow 
350/600 
Yellow 
12.4 
325/520 
Light 
11.4 
300/370 
yellow 
White 
10.6 
1145 
White 
10.6 
260/320 
Elongation 
(Soft/Hard) 
(Oh) 
15/9 
30/12 
30/10 
Vickers 
Hardness 
(Soft/Hard) 
(kg/mm2) 
175/195 
135/195 
175/260 
ing). For the Au-Cu-Ag-Pd-I alloys, therefore, a 
burnout temperature of about 450" to 475" C 
should be used. If the burnout temperature ap- 
proaches 700" C, a gypsum-bonded investment 
cannot be used because the calcium sulfate will 
decompose and embrittle the alloys. At tempera- 
tures near 700" C or greater, a phosphate-bonded 
investment is used. As shown in Table 15-6, a 
gypsum-bonded investment may be used with 
the Au-Cu-Ag-Pd-I, II, and 111 and the Au-Ag-Pd- 
In alloys, but a phosphate-bonded investment is 
advisable for the other alloys. The gas-air torch 
will adequately heat alloys with liquidus tem- 
peratures below 1100" C. Above this tempera- 
ture, a gas-oxygen torch or electrical induction 
method must be used. Again from Table 15-6, 
a gas-air torch would be acceptable only for 
the Au-Cu-Ag-Pd-I, IT, and 111 and the Au-Ag- 
Pd-In alloys. 
The composition of the alloys determines the 
liquidus temperatures. If the alloy contains a 
significant amount of an element that has a high 
melting point, it is likely to have a high liquidus. 
Thus alloys that contain significant amounts of 
palladium or platinum, both of which have high 
melting points (see Table 15-I), will have high 
liquidus temperatures. In Table 15-6, these in- 
clude the Pd-Cu-Ga, Ag-Pd, and Au-Ag-Pt alloys. 
The solidus temperature is important to sol- 
dering and formation of ordered phases, because 
during both of these operations, the shape of the 
alloys is to be retained. Therefore during solder- 
ing or hardening-softening, the alloy may be 
heated only to the solidus before melting occurs. 
In practice, it is desirable to limit heating to 50" C 
below the solidus to avoid local melting or dis- 
tortion of the casting. 
Density 
Density is important during the ac- 
celeration of the molten alloy into the mold 
during casting. Alloys with high densities will 
generally accelerate faster and tend to form com- 
plete castings more easily. Among the alloys 
shown in Table 15-6, all have densities sufficient 
for convenient casting. Lower densities (7 to 
8 g/cm3) seen in the predominately base-metal 
alloys sometimes present problems in this re- 
gard. Alloys in Table 15-6 with high densities 
generally contain higher amounts of denser ele- 
ments such as gold or platinum. Thus the Au-Ag-

<!-- PDF page 472 -->

464 
Chapter 15 NOBLE DENTAL ALLOYS AND SOLDERS 
Pt alloys and Au-Cu-Ag-Pd-Ialloys are among the 
most dense of the casting alloys. 
Strength 
Strength of alloys can be mea- 
sured by either the yield strength or tensile 
strength. Although tensile strength represents the 
maximum strength of the alloy, the yield strength 
is more usef~~l 
in dental applications because it is 
the stress at which periwanent deformation of the 
alloys occurs (see Chapter 4). Because perma- 
nent deforlnation of dental castings is generally 
undesirable, the yield strength is a reasonable 
practical maximum strength for dental applica- 
tions. The yield strengths for the different classes 
of alloys are shown in Table 15-6. Where appli- 
cable, the hard and soft conditions, resulting 
from the formation of ordered solutions, are 
shown. For several alloys, such as Au-Cu-Ag-Pd- 
I, 11, and III, the formation of the ordered phase 
increases the yield strength significantly. For ex- 
ample, the yield strength of the Au-Cu-Ag-Pd- 
11 alloys increases from 350 to 600 MPa with the 
formation of an ordered phase. For other alloys, 
such as the Au-Ag-Pt and Ag-Pd alloys, the in- 
crease in yield strength is more modest in the 
hardened condition. The Pd-Cu-Ga alloys do not 
support the formation of ordered phase because 
the ratio of palladium and copper are not in the 
correct range for ordered phase formation (see 
Table 15-5 and Fig. 15-1, B). 
The yield strengths of these alloys range from 
320 to 1145 MPa (hard condition). The strongest 
alloy is Pd-Cu-Ga, with a yield strength of 
1145 MPa. The other alloys range in strength 
from 320 to 600 MPa. These latter yield strengths 
are adequate for dental applications and are 
generally in the same range as those for the 
base-metal alloys, which range from 495 to 
600. The effect of solid-solution hardening by the 
addition of copper and silver to the gold or 
palladium base is significant for these alloys. 
Pure cast gold has a tensile strength of 105 MPa 
(see Table 15-2). With the addition of 10 wt% 
copper (coin gold), solid-solution hardening in- 
creases the tensile strength to 395 MPa. With the 
further addition of 10 wt% silver and 3 wt% 
palladium (Au-Cu-Ag-Pd-4, the tensile strength 
increases to about 450 MPa and 550 MPa in the 
hard condition. 
Hardness 
Hardness is a good indicator of 
the ability of an alloy to resist local permanent 
deformation under occlusal load. Although the 
relationships are complex, hardness is related to 
yield strength and gives some indication of the 
difficulty in polishing the alloy. Alloys with high 
hardness will usually have high yield strengths 
and are more difficult to polish. As Table 15-6 
shows, the values for hardness generally parallel 
those for yield strength. In the hard condition, the 
hardness of these alloys ranges from 155 kg/mm2 
for the Ag-Pd alloys to 425 kg/mm2 for the 
Pd-Cu-Ga alloys. More typically, the hardness of 
the noble casting alloys is around 200 kg/mm2. 
The Ag-Pd alloys are particularly soft because of 
the high concentration of silver, which is a soft 
metal. The Pd-Cu-Ga alloys are particularly hard 
because of the high concentration of Pd, which is 
a hard metal. The hardness of most noble casting 
alloys is less than that of enamel (343 kg/mm2), 
and typically less than that of base-metal alloys. 
If the hardness of an alloy is greater than enamel, 
it may wear the enamel of the teeth opposing the 
restoration. 
Elongation 
Elongation is a measure of the 
ductility of the alloy. For crown and bridge ap- 
plications, a low value of elongation for an alloy 
is generally not a big concern, because perma- 
nent deformation of the alloys is generally not 
desirable. However, the elongation will indicate 
if the alloy can be burnished. Alloys with high 
elongation can be burnished without fracture. 
Elongation is sensitive to the presence or absence 
of an ordered phase, as shown in Table 15-6. 
In the hardened condition, the elongation will 
drop significantly. For example, for the Au-Cu- 
Ag-Pd-11 alloys, the elongation is 30% in the soft 
condition versus only 10% in the hard condition. 
In the soft condition, the elongation of noble 
dental casting alloys ranges from 8% to 30%. 
These alloys are substantially more ductile than 
the base-metal alloys, which have elongation on 
the order of 1% to 2% (see Chapter 16). 
For periodic updates, visit w.mosby.com

<!-- PDF page 473 -->

Chapter 15 NOBLE DENTAL ALLOYS AND SOLDERS 
465 
Biocompatibility 
The biocompatibility of 
noble dental alloys is equally important as other 
physical or chemical properties. A detailed dis- 
cussion about the principles of biocompatibility 
can be found in Chapter 5, but a few general 
principles will be mentioned here. The biocom- 
patibility of noble dental alloys is primarily re- 
lated to elemental release from these alloys (i.e., 
their corrosion). Thus any toxic, allergic, or other 
adverse biological response is primarily influ- 
enced by elements released from these alloys 
into the oral cavity. The biological response is 
also influenced significantly by exactly which 
elements are released, their concentrations, and 
duration of exposure to oral tissues. For example, 
the short-term (more than 1 to 2 days) release of 
zinc may not be significant biologically, but 
longer-term (more than 2 to 3 years) might have 
more-significant effects. Similarly, equivalent 
amounts (in moles) of zinc, copper, or silver will 
have quite different biological effects, because 
each of the elements is unique in its interactions 
with tissues. 
Unfortunately, there is currently no way of 
completely assessing the biocompatibility of no- 
ble alloys (or any other material), because the 
effects of elemental release on tissues are not 
completely understood. However, in general, 
several principles apply to alloy biocompatibility. 
The elemental release from noble alloys is not 
proportional to alloy composition, but rather is 
influenced by the numbers and types of phases 
in the alloy microstructure and the composition 
of the phases. In general, multiple-phase alloys 
release more mass than single-phase alloys. 
Some elements, such as copper, zinc, silver, cad- 
mium, and nickel, are inherently more prone to 
be released from dental alloys than others, such 
as gold, palladium, platinum, and indium. Al- 
loys with high-noble metal content generally 
release less mass than alloys with little or no 
noble-metal content. However, the only reliable 
way to assess elemental release is by direct mea- 
surement, because there are exceptions to each 
of the generalizations just mentioned. Similarly, 
it is difficult to predict, even knowing the ele- 
mental release from an alloy, what the biolog- 
ical response to the alloy will be. Thus the only 
reliable way is to measure the biological re- 
sponse directly, either in vitro, in animals, or in 
humans (see Chapter 5). It is important to also 
remember that combinations of alloys used 
in the mouth may alter their corrosion and 
biocompatibility. 
The Identalloy program was developed in 
an effort to make dentists and patients more 
aware of the composition of dental alloys that are 
used. Under this program, each alloy has a cer- 
tificate (Fig. 15-3) that lists the complete compo- 
sition of the alloy, its manufacturer, name, and 
the ADA compositional classification (high- 
noble, noble, or predominately base metal). 
When the dental prosthesis is delivered by the 
laboratory to the dental office, a certificate is 
placed in the patient's chart. In this manner, all 
parties know the exact composition of the ma- 
terial used. This information can be invaluable 
later if there are problems with the restoration; 
Fig. 15-3 An example of an Identalloy8 certificate 
showing the alloy name, manufacturer, composi- 
tion, and ADA classification. This section of the certifi- 
cate is for the dentist's records. A duplicate retained 
by the laboratory is not shown here. Many dentists will 
give this information to the patient upon delivery of 
the crown.

<!-- PDF page 474 -->

466 
Chapter 15 NOBLE DENTAL ALLOYS AND SOLDERS 
for example, if the patient develops an allergic 
reaction. This information is also useful when 
planning additional restorations that may contact 
the existing restoration, or if some modification 
(such as occlusal adjustment or contouring) be- 
comes necessary. 
GOLD-BASED ALLOYS FOR 
PORCELAIN-METAL RESTORATIONS 
Alloys used for porcelain-to-metal restorations 
are discussed in detail in Chapter 19. The appli- 
cation of porcelain imposes several additional 
requirements on alloys to be used for porcelain- 
metal restorations. However, the principles in the 
current chapter concerning composition, metal- 
lurgy, and physical properties all apply to 
porcelain-metal alloys. Several sintered (rather 
than cast) alloy systems have been introduced for 
porcelain-metal restorations. These systems use 
gold-based high-noble metals and follow the 
principles outlined in the current chapter. 
WROUGHT ALLOYS 
Alloys that are worked and adapted into prefab- 
ricated forms for use in dental restorations are 
described as wrought alloys. A wrought form is 
one that has been worked or shaped and fash- 
ioned into a serviceable form for an appliance 
(Fig. 15-4). The work done to the alloy is usually 
at a temperature far below the solidus, and is 
therefore referred to as cold work. Wrought forms 
may include precision attachments, backings for 
artificial teeth, and wire in various cross-sectional 
shapes. Wrought alloys are used in two ways in 
dental prostheses. First, they can be soldered to 
a previously cast restoration. An example is a 
wrought wire clasp on a removable partial den- 
ture framework. Second, they can be embedded 
into a cast framework by "casting to" the alloy, as 
a precision attachment is "cast-to" the retainer of 
a crown, bridge, or partial denture. The physical 
properties required of the wrought alloy will 
depend on the technique used and the compo- 
sition of the alloy in the existing appliance. 
Mechanical work 
Fig. 15-4 Diagram of the process of mechanical work 
that transforms cast structures into wrought struc- 
tures. The microstructure and mechanical properties of 
cast and wrought forms are fundamentally different 
(see Chapter 6). 
MICROSTRUCTURE 
As indicated in Chapter 6, the microstructure of 
wrought alloys is fibrous. This fibrous structure 
results from the cold work applied during the 
operations that shape the alloy into its final form. 
Wires or other wrought forms normally have a 
measurable increase in tensile strength and hard- 
ness when compared with corresponding cast 
structures. The increase in these properties re- 
sults from the entangled, fibrous internal struc- 
ture created by the cold work. 
Wrought forms will recrystallize during heat- 
ing operations unless caution is exercised (see 
Figs 6-18, 6-19). During recrystallization, the fi- 
brous microstructure is converted to a grained 
structure similar to the structure of a cast form. 
In general, the amount of recrystallization in- 
creases as both the heating time and temperature 
become excessive. For example, in most noble 
dental wires, a short heating cycle during the 
soldering operation is not sufficient to apprecia- 
bly recrystallize the wire, even though the tem- 
perature approaches the fusion temperature. 
However, a prolonged heating period of 30 to 
For periodic updates, visit wvyvy.mosby.com

<!-- PDF page 475 -->

Chapter 15 NOBLE DENTAL ALLOYS AND SOLDERS 
467 
'Ndapted from Lyman T: Metals Handbook, vol 1 ,  Properties and selection of metals, ed 8, Metals Park, Ohio, 1961, 
MOY 
Pt-Au-Pd* 
American Society for Metals. 
60 seconds or longer may cause recrystallization, 
depending on the time, temperature, alloy com- 
position, and manner in which the wire was 
fabricated. Recrystallization results in a reduction 
in mechanical properties in proportion to the 
amount of recrystallization. Severe recrystalliza- 
tion can cause wrought forms to become brittle 
in the area of recrystallization. Therefore heating 
operations must be minimized when working 
with wrought forms. 
AS 
- 
COMPOSITION 
By the current ADA definitions, all alloys used for 
wrought forms are high-noble alloys except one, 
which is a noble alloy (Table 15-7). As with the 
casting alloys, several strategies have been used 
to formulate alloys with appropriate properties. 
The compositions in Table 15-7 are not inclusive 
of all available wrought alloys, but are intended 
to demonstrate typical alloys. These composi- 
tions are designed to provide a range of melting 
ranges and mechanical properties that are appro- 
priate for wrought alloy applications. The Pt- 
Au-Pd alloys contain primarily platinum with 
equal amounts (27 wt%) of palladium and gold. 
These "PGP" alloys have been commonly used 
as clasping wires on removable partial dentures. 
The Au-Pt-Pd alloys are primarily gold with plat- 
Au 
27 
inum and palladium. The Au-Pt-Cu-Ag, ALI-Pt- 
Ag-Cu, and Au-Ag-CLI-Pd alloys contain approx- 
imately 60 wt% gold, but have adopted different 
strategies for the remaining 40% of the mass. The 
first two of these alloys contain about 15 wt% 
platinum with the balance in silver, copper, and 
palladium, whereas the third of these alloys con- 
tains no platinum and higher amounts of silver. 
The last alloy shown in Table 15-7 contains no 
appreciable gold or platinum, but consists of 
palladium and silver in approximately equal 
amounts with about 16 wt% copper. The Au-Ag- 
Cu-Pd wrought alloy (see Table 15-71 is similar to 
the Au-Cu-Ag-Pd-IIcasting alloy (see Table 15-5). 
These alloys differ only slightly in the gold/silver 
ratio. Other wrought alloys differ from the casting 
alloys primarily in their higher platinum contents 
and absence of iridium or ruthenium grain refin- 
ers. Platinum is added to increase the melting 
temperature of the alloys. The grain refinement is 
not necessary because these alloys are cold- 
worked into their final forms. 
PROPERTIES 
Cu 
- 
The properties of alloys used for wrought appli- 
cations are shown in Table 15-8. The solidus of 
these alloys ranges from 875" C for Au-Ag-Cu- 
Pd to 1500' C for Pt-Au-Pd. If the wrought form 
Pd 
27 
Pt 
45 
Other

<!-- PDF page 476 -->

468 
Chapter 15 NOBLE DENTAL ALLOYS AND SOLDERS 
Property 
0.2% Yield 
Vickers 
Strength 
Elongation 
Hardness 
Solidus 
(Soft/Hard) 
(Soft/Hard) 
(Soft/Hard) 
Alloy 
C" C) 
Color 
(MPa) 
(O/o> 
Ckg/mmz> 
Pt-Au-Pd* 
1500 
White 
750 
14 
270 
Au-Pt-Pd 
1400 
White 
450 
20 
180 
Au-Pt-Cu-Ag 
1045 
White 
400 
3 5 
190 
Au-Pt-Ag-Cu 
935 
Light yellow 
450/700 
30/10 
190/285 
Au-Ag-Cu-Pd 
875 
Yellow 
400/750 
35/8 
170/260 
Pd-Ag-Cu* 
1060 
White 
515/810 
20/12 
210/300 
*Adapted from Lyman T: Metals Handbook, vol 1, Properties and selection of metals, ed 8, Metals Park, Ohio, 1961, 
American Society for Metals 
is to be cast-to or soldered-to, the solidus must be 
sufficiently high so the form does not melt or lose 
its fibrous structure during burnout or casting 
operations. The solidus required will depend on 
the metals to be joined, the solder, and the 
burnout and casting temperatures to be used. 
In general, alloys with high solidus temperatures 
also have higher recrystallization temperatures. 
These alloys are mostly white because of the high 
platinum and palladium contents. Exceptions are 
the Au-Pt-Ag-Cu and Au-Ag-Cu-Pd alloys, which 
are light yellow and yellow, respectively. Yield 
strength, elongation, and hardness are properties 
relevant to wrought alloys (see Table 15-8). The 
wrought form must generally have a yield 
strength low enough to allow for adjustment (of 
a clasp or attachment), but be high enough that 
permanent distortion does not occur in service. 
Furthermore, the elongation must be sufficient to 
allow for adjustment without fracture. Three of 
the wrought alloys shown in Table 15-8 can be 
hardened by formation of ordered phases. The 
Au-Pt-Ag-Cu and Au-Ag-Cu-Pd alloys are hard- 
ened by an Au-Cu ordered phase, whereas the 
Pd-Ag-Cu alloys are hardened by a Pd-Cu or- 
dered phase. As with the casting alloys, the or- 
dered phase imparts significantly more strength 
and hardness to the alloy and lower elongation. 
It is often necessary to construct a dental appli- 
ance in two or more parts and then join them 
together by either a soldering or welding pro- 
cess. The terms soldering, welding, and brazing 
have specific meanings in industry. The term 
welding is used if two pieces of metal are joined 
together directly (generally, but not always, with- 
out adding a third metal); that is, the metal pieces 
are heated to a high enough temperature so they 
attach to each other. The words soldering and 
brazing are used if two pieces of metal are joined 
by adding a third metal. If the temperature used 
in the process is below 425" C, the operation is 
soldering; however, if the temperature is above 
425" C, the operation is brazing. In dentistry, the 
parts are joined at temperature above 425" C, so 
the operation should be called brazing. How- 
ever, because it is most commonly called solder- 
ing, that is term used in this chapter. 
For periodic updates, visit w.mosby.com

<!-- PDF page 477 -->

Chapter 15 NOBLE DENTAL ALLOYS AND SOLDERS 
469 
TYPES OF SOLDERS 
In general, solders may be divided into two major 
groups: soft and hard. The soft solders include 
the lead-tin alloys of eutectic type with a low 
melting point, sometimes known as "plumber's" 
solder. The soft solders have several interesting 
properties, including a low fusion range of about 
260" C or less, which permits them to be applied 
by simple means, such as by a hot soldering iron. 
Many also possess good working or mechanical 
properties, making them favorable for use in 
industry. However, the soft solders lack corro- 
sion resistance, which makes them impractical 
for dental applications. 
Hard solders have a much higher melting 
temperature than soft solders and possess greater 
hardness and strength. The high melting range of 
these solders precludes the use of soldering irons 
for melting. In industry, special melting methods 
are used, such as heating with a gas torch, in a 
furnace, or with other special heating devices. 
Two types of hard solders are used in den- 
tistry. Gold-based solders that have good tarnish 
and corrosion resistance are extensively used in 
crown and bridge applications. Silver-based sol- 
ders are commonly used in orthodontic appli- 
ances. For dental applications, gold- or silver- 
based solders are normally melted with a 
specifically designed dental type of gas blow- 
torch. Occasionally a method involving an elec- 
tric furnace or other heating equipment is used, 
but this is the exception rather than common 
practice. 
Two techniques of dental soldering are used 
to assemble dental appliances. One is know as 
free-hand soldering, commonly used in assem- 
bling orthodontic and other appliances, and the 
other is investment soldering, customarily used in 
assembling bridges and similar restorations. 
In freehand soldering, the parts to be assembled 
are manually held in contact while the heat and 
solder are applied. As soon as the solder has 
flowed to position, the heating is discontinued 
and the appliance is cooled. In investment sol- 
dering, the parts to be assembled are mounted in 
a soldering investment (similar to a casting in- 
vestment) and held in intimate contact by the 
hardened investment while the heat and solder 
are applied. These two techniques are described 
in detail in appropriate textbooks or manuals on 
orthodontics, crown and bridge prostheses, and 
operative dentistry. 
Basis of Selecting Solders 
Certain prin- 
ciples must be observed in selecting solders, 
regardless of the application. The ideal solder 
includes qualities such as (1) ease of flow at 
relatively low temperature, (2) sufficient fluidity 
to freely flow when melted, (3) strength compat- 
ible with that of the structure being soldered, 
(4) acceptable color to give an inconspicuous 
joint, (5) resistance to tarnish and corrosion , and 
(6) resistance to pitting during heating and ap- 
plication. No single, dental, gold-based solder 
has all of these qualities; therefore manufacturers 
provide solders that cover a range of fineness and 
a number of solders that have special qualities. 
Manufacturers will generally provide detailed in- 
formation about which solder should be used 
with each of their alloys. The properties of sol- 
ders are significantly influenced by the method 
used during the soldering operation. Thus a rec- 
ommended procedure must be faithfully fol- 
lowed to obtain the maximum quality from a 
product. 
Composition 
Gold-based solders for den- 
tal use are primarily alloys of gold, silver, and 
copper, with small quantities of tin, zinc, and 
sometimes phosphorus included to modify the 
fusion temperature and flow qualities. The typi- 
cal composition and resulting fusion temperature 
values of a variety of gold solders are given in 
Table 15-9 The compositions of different solders 
vary considerably from one another. For exam- 
ple, the gold content may vary from 45 to 81 wt%, 
silver from 8 to 30 wt%, and copper from 7 to 
20 wt%, with little variation in the tin or zinc 
content. Most solders have a copper/gold ratio to 
support the formation of a Au-Cu ordered phase. 
The fusion temperature is lower for alloys that 
have reduced gold content, but the reduction is 
not as great as sometimes believed. For example, 
the difference in fusion temperature between 
solders 1 and 4 is only 69' C when the gold 
content is reduced by approximately 16%.

<!-- PDF page 478 -->

470 
Chapter 15 NOBLE DENTAL ALLOYS AND SOLDERS 
In the past, solders were commonly referred 
to by a carat number. The number did not de- 
scribe the actual carat of the solder, but rather the 
carat of the gold alloy on which the solder was to 
be used. This permitted a wide range of compo- 
sitions, or actual carat values, to be used for 
solders described as a specific carat, because the 
solder was intended for use with an alloy of a 
definite carat. For example, solders that varied in 
gold content from 58.5 to 65 wt% might be 
described as 18k because they were to be used 
on an casting made of an 18k alloy. The gold 
content of an 18k alloy should be 75 wt% gold, 
but the solders contained only 58. 5 to 65 wt% 
gold. This system led to much conf~~sion. 
In re- 
cent years, the degree of fineness has been used 
to describe the various solders, such as those 
values designated in Tables 15-9 and 15-10. This 
*Adapted from Coleman RL: Res Paper No 32, J Res Nat Bur Stand 1:894, 1928. 
tAdapted from Lyman T: Metals handbook, vol 1 ,  Properties and selection of metals, ed 8, Metals Park, Ohio, 1961, 
American Society for Metals. 
Solder 
1'" 
*Adapted from Coleman RL: Res Paper No 32, J Res Nat Bur Stand 1902, 1928 
Fineness 
0.809 
Solder 
1 * 
3* 
+Adapted from Gabel AB, editor: American textbook of operative dentistry, ed 9, Philadelphia, 1954, Lea & 
Febiger, p. 546. 
For periodic updates, visit w.mosby.com 
Fineness 
0.809 
0.729 
Fusion 
Temperature 
(" c) 
868 
Composition (% of weight) 
Au 
80.9 
Tensile Strength 
(Soft/Hard) 
(MPa) 
259 
248/483 
4% 
8.1 
Proportional 
Limit 
(Soft/Hard) 
(MPa) 
142 
166/424 
Cu 
6.8 
Elongation 
(Soft/Hard) 
(Oh) 
18 
7/< 1 
BHN 
(Soft/Hard) 
(kg/mm2) 
78 
103/180 
Sn 
2.0 
Zn 
2.1

<!-- PDF page 479 -->

Chapter 15 NOBLE DENTAL ALLOYS AND SOLDERS 
471 
designation is appropriate because it is specific, 
and when the fineness is changed, the actual 
carat change is indicated. 
Easy-Flowing and Free-Flowing Quali- 
ties 
Dental gold-based solders are fre- 
quently described by terms such as easy-flowing 
or free-flowing. Although these terms are some- 
times interchanged, they refer to two different 
qualities in the solder alloys. An easy-flowing 
solder is one that has a relatively low fusion 
temperature; the lower the temperature of fu- 
sion, the easier to melt and form the joint. How- 
ever, the difference in fusion temperatures of 
high- and low-fineness gold solder is approxi- 
mately 56" C, so differences in flow caused by a 
lower fusion temperature are small among these 
solders (see Table 15-9). 
The fusion temperature of the solder must be 
below that of the alloys being soldered, or the 
joined pieces will melt during the operation. 
Previous discussion of casting alloys indicated 
that the lowest solidus values for the casting 
alloys are for the Au-Cu-Ag-Pd-11 and -III alloys 
and the Au-Ag-Pd-In alloys, ranging from 865" to 
875" C (see Table 15-6). For wrought alloys, the 
lowest solidus values ranged from 875" to 935" C, 
although most of the wrought alloys have sub- 
stantially higher solidus temperatures (see Table 
15-81, As Table 15-9 indicates, most of the solders 
have fusion temperatures below the solidus tem- 
peratures for the casting or wrought alloys. Thus 
solders are available for even the lowest fusing 
alloys. In general, the fusion temperature of the 
solder should be at least 56" C below that of the 
parts being joined to prevent distortion. 
The free-flowing quality refers specifically to 
the ability of the solder to spread and flow freely 
over the surfaces of the parts begin joined. This 
quality is closely related to the surface tension of 
the melted solder. The surface tension (and free- 
flowing qualities) control the capillary action, 
which causes the melted solder to penetrate into 
fine openings between the parts being assem- 
bled. In general, lower-fineness solders are more 
fluid in the molten state than higher-fineness 
solders because of their lower gold content and 
the presence of small quantities of alloying met- 
als such as zinc and tin. For this reason, the 
lower-fineness solders are preferred when join- 
ing parts because the solder flows promptly and 
freely into the available spaces. Solders that 
spread slowly are often described as being sticky, 
and they resist spreading even when properly 
heated. As a result, they tend to penetrate or 
"burn through" the part being soldered if the 
solder is forced to spread by overheating. Obvi- 
ously, the easy- and free-flowing qualities work 
together, because the lower-fineness gold solders 
have the lowest melting range and greatest free- 
dom of flow. 
Mechanical Properties 
The values in Ta- 
ble 15-10 illustrate typical mechanical properties 
for dental solders. There are a wide range of 
strengths and hardness available. As stated pre- 
viously, it is most desirable to use a solder with a 
strength similar to that of the parts being joined. 
All solders in Table 15-10 are subject to harden- 
ing by ordered-phase formation except solder 
1. Solder 1 does not form an ordered phase 
because the gold/copper ratio is not appropriate 
(see Table 15-9). A considerable increase in 
strength and hardness can be obtained by slow- 
cooling the solder and allowing the ordered 
phase to form. 
The percentages of elongation in noble sol- 
ders are notably less than those of many noble 
casting alloys (see Tables 15-10 and 15-61, Even 
in the soft condition, the elongation ranges only 
from 3% to 9% for all of the solders except solder 
1. In the hard condition the elongation is most 
often 1%, which is quite brittle. In general, it is 
more desirable in most appliances to obtain an 
improved hardness and proportional limit that 
accompany the ordered-phase formation than to 
sacrifice these properties for a small increase in 
elongation. 
Color and Tarnish Resistance 
The 
color of dental noble solders varies from deep 
yellow to light yellow and white in much the 
same manner as casting alloys. Although the 
ability to match the color of the appliances is an 
important quality of a solder, producing an in- 
conspicuous solder joint is not difficult in prac-

<!-- PDF page 480 -->

472 
Chapter 15 NOBLE DENTAL ALLOYS AND SOLDERS 
tice. The location of the solder junction on the 
restoration and the total amount of solder ap- 
plied are clearly factors that influence color 
matching. 
Because of their gold content, the solders of 
high fineness are assumed to be more resistant to 
tarnish, discoloration, and corrosion in the 
mouth than the lower-fineness solders. However, 
there is little evidence or data to support such 
claims, because no good tests are available for 
tarnish and discoloration of such structures. 
High-fineness solders are often recommended to 
prevent tarnish in service. However, the qualities 
of increased fluidity and mechanical properties 
associated with the lower fineness (0.650 or less) 
may outweigh any increased tendency of those 
solders to tarnish in service. Actually, the lower- 
fineness solders are used extensively for the 
assembly of dental appliances without serious 
tendencies to discolor. 
Biocompatibility 
Little information exists 
about the biocompatibility of noble dental sol- 
ders. However, the same principles govern the 
biocompatibility of solders as govern alloys (see 
previous discussion, this chapter). In vitro evi- 
dence indicates that the biological properties of 
solders may be completely different when the 
solder is tested by itself versus when it is tested in 
combination with a substrate alloy. Most solders 
appear to release less mass and have better in 
vitro biocompatibility when used on an appro- 
priate substrate metal, but a few will be more 
cytotoxic on the substrate. The character of the 
substrate alloy also plays a role, as do the surface 
area of the solder, any pitting present, and other 
factors. Generally, these results indicate that the 
biological liabilities of any solder should be as- 
sessed with the solder-substrate combination 
versus the solder by itself. 
Pitted Solder Joints 
Hard solders have a 
tendency to be pitted after the soldering opera- 
tion. In general, pitting results from improper 
heating of the solder, although some composi- 
tions of solder may be more susceptible to pitting 
than others. When solders of typical fineness are 
used, a pitted solder can often be associated with 
either excessive heating during the fusion of the 
solder or with improper fluxing during heating. 
If the solder is heated to too high a tempera- 
ture or for prolonged periods, the lower-melting 
point tin and zinc in the solder can boil or oxidize 
and form pits or porosities as the solder solidifies. 
These pits often become apparent only during 
finishing and polishing operations. If the solder is 
underheated and the flux is applied in excess or 
improperly melted, it may be trapped in the 
melted solder and form pits that are uncovered 
during polishing. To avoid pitting from these 
causes, the solder should be heated promptly to 
the fusion temperature, and heating should be 
stopped as soon as the solder has flowed into 
position. 
MICROSTRUCTURE OF SOLDERED JOINTS 
Microscopic examination of well-formed sol- 
dered joints has shown that the solder does not 
combine excessively with the parts being sol- 
dered. When the solder has fused properly and 
has not been overheated, a well-defined bound- 
ary forms between the solder and the soldered 
parts. When the joint is heated too high or for too 
long, diffusion of elements between the solder 
and the parts occurs in proportion to the time and 
temperature excess. Studies indicate that diffu- 
sion in the soldered joint reduces the strength 
and quality of the joint. 
Fig. 15-5 shows a microscopic view of a sol-
