Repository: endoking5792/dental-study-material

# Dental Study Material (MDS)
Textbook-sourced study notes with page-cited references.
- Module 1 — Conservative & Restorative Dentistry
- Module 2 — Endodontics (8 sub-modules)
- Module 3 — Dental Materials & Material Science

`markdown/` = Obsidian-ready notes; `docx/` = original Word files.

## Textbooks
`textbooks/` holds the source textbooks as chapterwise Markdown (Conservative Dentistry, Endodontics, Dental Materials). Study notes link to their source books and to matching chapters via the topic hubs in `markdown/_Topic Hubs/`. Open the repo folder as an Obsidian vault (or copy `markdown/` + `textbooks/` into one) to use the graph view.

File: textbooks/Dental Materials/Science_of_Dental_Materials_Chapterwise/02_2_General_Properties_of_Matter.md (part 1 of 3)
# 2. General Properties of Matter


#### States of Matter

14
General Properties
of Matter
• States of matter
• Interatomic bondings
• Crystal structure
• Deformations—stress, strain
• Stress–strain relations
• Elastic and non-elastic deformations
• Strengths, moduli of elasticities
• Testing of mechanical properties
• Complex stresses
• Dynamic forces
• Impact strengths
• Fatigue, failures, endurance limits
• Surface tension, contact angles
• Wetting, adhesion, and failures
• Surface hardness, testing methods
• Rheological—viscosity
• Viscoelasticity (creep)
• Thermal properties
• Conduction, expansion
• Colour—hue, value, chroma
• Colour matching
CHAPTER SURVEY
STATES OF MATTER
Matter is made up of a large number of electrically
neutral atoms of the particular structure with definite
number of neutrons and protons forming the nuclei
and electrons in different shells (orbits) around them.
The long range and short range electrostatic cohesive
forces make them approach each other, forming
crystalline (metals), semi-crystalline (polymers) and
amorphous (vitreous—noncrystalline, ceramics,
waxes), etc. solid structures at low temperatures, i.e.
below their solidification temperatures. When the
temperature of the solid is raised, the kinetic energy
of vibrations of atoms increases, and at one stage, the
atoms get debonded and solid is converted into a
liquid. The thermal energy required to break
completely or debond this solid structure, is the latent
heat of fusion. This is also, the heat energy required
to convert one gram of a solid to liquid state or liquid
to solid state, by liberating heat at its normal melting
temperature and at normal pressure. Similarly, heat
required to debond atoms of liquid or convert one
gram of a liquid into its vapour state at normal
pressure and boiling point, is the latent heat of
vaporisation (refer to Appendix, Table 9).
Applications
1. At higher pressures, the melting point decreases and
boiling point increases. The boiling point of MMA
monomer while curing the dentures in a flask under
high pressure will be more than 100.8°C, which is its
normal BP (refer to boiling monomer porosity in
dentures).
2. The latent heats of fusion and vaporisation of water
are 80 cal per gm at 0°C and 540 cal/gm at 100°C
respectively. Large latent heat of fusion is absorbed
from heat sources when the alloy pellets are melted,
and an equal amount of heat is released during
solidification in the casting, brazing, and welding
procedures.
Depending on the internal energies or characteristic
temperatures, matter exists mainly in three states, solid,
liquid and gas (or vapour)
Heat 
(Melt)
Solid
Cool 
(Fuse)
Heat 
(Vaporise)
Liquid
Cool 
(Condense)
Heat 
(above Tc)
Vapour
Cool 
(below Tc)
         Gas
When the vapour is heated above a critical tempera-
ture (triple point), Tc, it becomes a gas above which it
cannot be liquefied only by pressure, e.g. CO2 has its
Tc = 31°C and below this temperature, it can be liquefied
2
t.me/Dr_Mouayyad_AlbtousH

<!-- PDF page 47 -->


#### Materials used in Dentistry


#### General Properties


#### Interatomic Bonding

15
General Properties of Matter
only by pressure. At very high temperatures, the electrons
escape from orbits and the plasma state is reached.
MATERIALS USED IN DENTISTRY
These can be broadly classified into
• Metals and alloys (solid solutions—ordered and
disordered) used for fabrication of permanent
appliances such as DFG, silver amalgam, noble and
base metal alloys.
• Ceramics: Inorganic salts, like gypsum, cements,
dental porcelains, etc.
• Polymer resins: PMMA and other resins, soft waxes
and impression materials, hard denture base material
resins, clinical instruments, etc.
• Composites: Ceramic–resin combinations like
composite restorative resins.
These dental materials can also be broadly
classified according to their applications as
• Materials used for the prevention and intervention
of oral diseases.
• Restorative materials used for direct filling and
fabrication of indirect restorations.
• Auxiliary materials used in laboratory procedures.
• Clinical and laboratory equipment and facilities.
GENERAL PROPERTIES
• Metals: These are characterised by metallic bonding,
formation of positive ions in solutions, good
conductors of heat and electricity, ductility,
malleability, higher density, COTE, definite melting
points, opacity, etc.
• Alloys (disordered solid solution—ordinary alloys):
These have a certain range of melting temperatures
lower ductility and malleability, higher strength,
opacity, heat hardenability, etc., e.g. high noble, noble,
predominantly base metal alloys.
• Intermetallic compound (ordered solid solution):
These are more brittle than ordinary alloys,
containing different phases in the microstructure, e.g.
dental amalgam, ordered Au, Cu, etc.
• Ceramics: There are non-crystalline amorphous
(vitreous) solid structures having high compressive
strengths, brittleness, hardness, and fusion
temperatures. These soften above their glass
transition temperatures. These have low thermal
conduction and thermal expansions.
• Polymers: Polymers are soft, flexible or rigid, fibrous
properties, crystalline, semi-crystalline or amorphous
structures, low density, less brittleness, lower glass
transition temperature, higher COTE, thermal and
electrical insulators, transparent inorganic glasses
(PMMA).
• Composites: These have combined properties of
ceramics and polymers.
These varied properties of different groups of
materials are mainly due to their interatomic bonding
energies, crystal lattice structures, compositions, etc.
1. INTERATOMIC BONDING
All the physical, chemical, mechanical and thermal
properties of materials depend on their atomic
structures, the interatomic cohesive binding energies,
and the solid-state conditions. When two atoms are at
a certain distance, like charges (+ve and +ve, or –ve
and –ve) repel and unlike charges attract each other.
The resultant force is attractive above, and repulsive
below, a certain minimum distance. This represents
the interatomic distance, at equilibrium. The energy
required to bring these atoms from infinity or separate
them completely is the interatomic bonding energy. If
this bonding energy is more, the material has a higher
melting temperature, lower thermal expansion, etc. The
various properties depend on this, as well as the types
of atomic bondings, namely primary and secondary.
1. Primary bondings: These are due to long-range
electrostatic forces between the opposite charges.
• Ionic bonding takes place between the +ve and
–ve ions by strong electrostatic forces of attraction.
In NaCl, the sodium atom donates its single
electron of outermost shell, to chlorine, to
completely fill its outermost shell. Sodium and
chlorine atoms become +ve and –ve ions
respectively and are held together firmly by
electrostatic forces of attraction. Such ionic
bonded substances are chemically stable,
insoluble in organic solvents and fusible, e.g.
Na+ + Cl– → NaCl
• Covalent bonding is due to the sharing of one or
more electrons of the outermost orbit of the atoms.
Hydrogen bonding takes place in this manner to form
a stable hydrogen molecule. The organic molecules,
such as CH4, C2H4, etc. are formed in this manner. In
polymers, the chain structure of polymers is formed
by this strong covalent bonding with long-range
attractive forces. These materials are generally,
t.me/Dr_Mouayyad_AlbtousH

<!-- PDF page 48 -->


#### Crystal Structure

16
Science of Dental Materials with Clinical Applications
soluble in organic solvents and infusible (i.e.
decompose on heating, without melting).
• Metallic bonding: The valence electrons of the
outermost shell are rather loosely bound to the nuclei
and hence get knocked out by thermal energies, even
at low temperatures. These free electrons can move
at random, in the space between the +ve ion lattices,
as electron gas cloud and form a strong electrostatic
field-bonding. The free electron gas density is
responsible for the characteristic properties of metals,
such as conductivity, ductility, malleability, opacity,
polishability, etc. Gold, silver, platinum, palladium,
etc. have high, free electron gas densities and
therefore have excellent conductivity, malleability,
ductility, etc. Organic compounds with hydrogen
bondings, ceramics with oxygen bondings, do not
have the free electrons, and hence, these have low
thermal and electrical conductivities, ductilities, and
high transparencies (Fig. 2.1).
valency electrons can move to and fro between the ends
of polymer chains inducing an opposite charges in the
adjacent chains. This causes fluctuating dipoles and
binds the polymer chains with weak short range
secondary bonding (Fig. 2.2). When a polymer is heated
above its characteristic glass transition temperature, Tg,
the weak secondary bonds are broken, the polymer
chains can easily slip one over the other, or it becomes
soft (thermoplastic). Tgs become higher if the chains
are more cross-linked by the strong covalent bonds.
A. Ionic bond formation
• e– transfer from one
atom to another
B. Covalent bonding by
sharing of electrons
between two atoms.
• e– transfer from one
element to another
C. Metallic bond
formation
• e– sharing
• Formation of gas of e–
that bonds the atoms
together in a lattice
Fig. 2.1: Primary atomic bondings
• Chemisorption of gases by alloy liquids is followed by
attraction due to van der Waals forces and get absorbed.
• Adhesion between two materials is by secondary
bonding or by primary–chemical valency bondings.
2. CRYSTAL STRUCTURE
The attraction between the atoms, make them approach
to the minimum equilibrium distance during solidifica-
tion. They arrange themselves in crystalline ordered
manner, so that each atom is positioned, symmetrically
with the neighbouring atoms, to have minimum
energies. Six different geometric arrangements have
been recognized. These are cubic, tetragonal, orthor-
hombic, monoclinic, triclinic and hexagonal, depending
on the spacing between the atoms, a, b, and c on the x,
y and z axes and the angles α, β, γ formed between the
faces.
Bravias has shown that there can be 14 varieties of
networks of lattice points so that each point has identical
surroundings as shown in Fig. 2.3.
Most common varieties belong to cubic types.
Simple cubic crystal (SCC) has 8 atoms positioned
at the corners of a cube (e.g. NaCl).
The face-centered cubic (FCC) structure has one
atom at the center of each face in addition to those at
the corners, e.g. Au, Ag, Cu, Pt, Pd, Al, Pb, Fe (γ), Co
(β), Ni (β), etc.
Fig. 2.2: “Secondary bonding fluctuating dipole bonds”.
Fluctuating positions of electrons relative to an atom’s nucleus
(the dipole is not fixed in direction)
• Secondary bondings: These are weak, short range,
van der Waals attractive forces due to dipole
moments between the molecules having temporarily
asymmetric charge distributions.
Examples
• The electric charge distribution in a water molecule
is asymmetric. The proton (H+) side is less –ve or more
+ve (δ+) than the oxygen side (δ–), forming an electric
dipole. The molecules rotate and become loosely
bonded liquid structure by these short-range forces.
• In polymers, the mers join by long-range strong
covalent bonding forces to form long chains. The
t.me/Dr_Mouayyad_AlbtousH

<!-- PDF page 49 -->


#### Amorphous (Non-crystalline) Structures


#### Mechanical Properties (Deformations)

17
General Properties of Matter
The body-centered cubic (BCC) lattice has one
extra-atom at the center of the cube in addition to those
at the corners, e.g.: Na, K , Ba, Li, Mo, Ta, Fe (α), Cr (α),
W(α), β-Ti, etc.
Note
However, as the solidification process progresses, the
diffusion of atoms is obstructed. Perfect crystals are
not formed, during casting procedures. Lattice defects
(point, line, dislocation and voids) make the as-cast
structure soft, ductile and malleable. When work
hardened, it becomes brittle and loses ductility.
Applications
• One of the conditions to form solid solutions, is that
the metals should have same type of lattice
structures. Au, Ag, Cu, Pt, Pd, etc. are the
constituents of noble metal casting alloys, as all these
have FCC structures.
• In the precipitation (order–disorder) heat treatment
of gold alloy castings, the FCT Au-Cu phase
precipitates causing lattice inhomogeneity and
increase in strength.
• Changes in the allotropic forms, at certain
temperatures cause different mechanical properties.
Sudden cooling of Austenite (FCC) steel precipitates
very hard martensitic steel, which has distorted FCT
structure. Similarly the properties of α-Ti (HCP)
change when heated above 885°C forming β-Ti
(BCC). This β-Ti has more suitable properties for
active orthodontic appliances, and β (BCC) structure
can be retained by alloying with aluminum and
vanadium.
• Superelasticity and elastic memories of Ni-Ti alloys
are due to changes in the lattice structures, by changes
in temperatures or stresses and then recovering back,
to earlier structure (refer to Ni-Ti alloys), by twinning
recovery.
AMORPHOUS (NON-CRYSTALLINE) STRUCTURES
Many dental materials like waxes, resins, composite
resins, glass-ceramics, etc. are non-crystalline. The
atoms have only short-range attractive forces, by which
atoms may tend to have crystallinity just in small sites.
During solidification, there is no conduction of heat due
to low thermal conductivity. They solidify, without any
arrangements, like molecules in a liquid state. Hence,
these are known as supercooled liquids, or vitreous
solids.
Properties of amorphous materials
• No definite single melting point
• When heated, first softens above a certain
temperature known as glass-transition temperature,
the flow increases with temperature and finally
becomes liquid.
• No free-electron gas cloud: Hence, these are poor
conductors of heat and electricity.
• The coefficient of thermal expansion suddenly
increases above Tg and varies with temperatures.
Examples
• Dental waxes, impression compounds
• Denture resins, composite resins
• Ceramics (glasses)
MECHANICAL PROPERTIES (DEFORMATIONS)
External forces or energies acting on the materials, cause
elastic and non-elastic deformations, and fractures.
Large dynamic masticating forces, frequently acting,
many times, damage and fracture oral appliances and
Fig. 2.3: Bravias unit cells of 14 space lattices
t.me/Dr_Mouayyad_AlbtousH

<!-- PDF page 50 -->


#### Stress and Strain

18
Science of Dental Materials with Clinical Applications
2. Work = Energy = Force × distance moved by the
point of application of the force in its direction.
  W = F. S cos θ
Units:
Erg = dyne × cms
Foot pound = poundal × foot
Newton-metre = Joule = 107 ergs
3. Power: Rate of doing work = Work
   Time
Units:
Ergs/sec, foot poundal/sec.
Watt = Joules/sec = Newton-metre/sec
= 107 ergs/sec.
1 watt-hour = Energy consumed in one
hour at the rate of 1 Joule/sec.
1 kWh = 1000 watt hours
1 Horse-power = 1 HP = 550 foot –
poundal/sec = 746 watt
4. Stress: Force per unit area
Units:
Dynes/cm2 and psi (pounds per sq. inch)
Pascal = Newton/metre2 = 10 dynes/cm2
Mega Pascal = 1 MPa = 106 Pascals = 106
N/m2 = 107 dynes/cm2
1 MPa = 10.2 kgf·cm–2 = 145 psi
or 1 kgf·cm–2 = 0.098 MPa
restorations in service. With the knowledge of stresses,
strains, stress–strain relationships, the reasons for
failures can be understood. Suitable remedial measures
or selection of suitable materials and techniques can be
adopted for the patients’ benefit.
Units and measurements of force, work (energy), power
and stress
1. Force: It is measured by the product, mass (m) ×
acceleration (a), F = ma
Units:
Dyne = gm·cm·sec–2
Poundal = pound·feet·sec–2
Newton (kg·m·sec–2) = 105 dynes
kg·m force = kg 9.8 m·sec–2 = 9.8 N
1 Newton = 0.102 kgf
When a force, F acts in a certain direction it has its
rectangular components F cos θ and F sin θ (Fig. 2.4).
Applications
Large masticating forces (0–100 kg) acting on small areas
of contact between tooth and restorations or appliances,
cause high stress (force/area) which can fracture weak
restorations or damage the appliances. The restorative
materials should have a high compressive strength of
more than 200 MPa and other mechanical properties.
STRESS AND STRAIN (Fig. 2.5)
The atoms in their equilibrium positions have minimum
energies. External forces displace these atoms and cause
micro distortions, which manifest as macroscopic
structural deformations. These deformations are
internally resisted, by the atomic bonding forces
(Figs 2.6a to c).
Stress is defined as the internal resistance
developed per unit area opposing the external
deforming force per unit area, to retain equilibrium.
Greater deforming forces produce greater stresses and
also greater dimensional changes (strain)
Stress = Force/area.
Fig. 2.5: Stresses and strains
Fig. 2.4: Rectangular components of force
t.me/Dr_Mouayyad_AlbtousH

<!-- PDF page 51 -->

19
General Properties of Matter
Types of Strains
contraction
1.  Compressive strain = 
= 
original length
  
 
elongation
2.  Tensile strain           = 
  = 
original length
  
3.  Shear strain             = shear angle =   = 
x
L
x
L
x
L
θ
The strain causes the stress at the same instant, and
both disappear simultaneously.
Complex Stresses and Strains
Pure tensile, compressive and shear stresses and their
corresponding strains do not individually occur in practice.
These combine and form complex stresses and strains.
1. Consider a rectangular bar, supported by two knife edges
at distance ‘l’ apart and a deforming force F act at the
middle (refer, three-point bending test). The upper
surface contracts producing compressive stress, lower
surface elongates producing tensile stress and the layers
at right angles, get sheared (Fig. 2.6a).
The combined strains cause bending or flexure. In
irregular crown and bridge structures or cast RPDs,
the inhomogeneous stress distributions are studied,
with models by optical methods. These complex
stresses or strains are created due to the resistance
between the lattices and cause slipping one over the
other.
2. Distribution of stresses when a cylindrical sample is
compressed and elongated shows the tensile and
Types of Stresses
1. Compressive stress is developed internally to
oppose the two external equal and opposite
compressive forces acting along the same axis
mg
Force
=
=
Area
Area
2. Tensile stress is developed internally to oppose two
external equal and opposite tensile forces, acting
along the same axis
Force
= Area
3. Shearing stress is developed internally to oppose
the two external equal and opposite shearing forces
acting along different axes
Force
= Area
Units of stress correspond to force/unit area, i.e. 
2
Dynes
cm
Newton = (Pascal), Kgf , psi, etc.
    m2
       cm2
 1 MPa = 145 psi
Strain is the deformation taking place per unit
dimension. This has no units and is expressed as the
ratio or percentage. Strain is dimensionless quantity
usually expressed in percentage.
Figs 2.6a to c: Complex stresses: (a) Flexure, (b) compression, (c) tension
t.me/Dr_Mouayyad_AlbtousH

<!-- PDF page 52 -->


#### Stress–Strain Relations


#### Elastic Deformation

20
Science of Dental Materials with Clinical Applications
shear strains formed during deformations (Figs 2.6b
and c).
If the metal is malleable, it can be deformed into a
thin sheet. Semi-ductile or semi-malleable material
bulges at right angles due to the lateral tensile stress
and gets drum-shape. The tensile axial forces cause
compressive stress at right angles, as shown by the
narrow neck region before fracture.
STRESS–STRAIN RELATIONS
By clamping a wire at one end, and loading at the other
end in increments, it is possible to measure the
elongations for different loads, until it fractures. This
is done with tensile, compressive or shear loading of
samples using universal testing machines. Graphs
representing stress (or load) and strain (elongation)
can be obtained as shown. Mainly there are two
portions, elastic range, and non-elastic range, as
shown in Fig. 2.7.
1. ELASTIC DEFORMATION
• Proportional Limit (PL)
The first part of the graph OP is a straight line,
showing that the stress is directly proportional to
strain up to a certain limit, known as proportional
limit.
It is the maximum stress up to which, the stress is
directly proportional to strain (up to this strain, the
internal structure is not deformed permanently).
For tooth enamel, dentin, acrylics, stainless steel,
PL = 225, 147, 27.5, 1630 MPa respectively.
• Elastic Limit (EL)
According to Hooke's law, within the elastic limit,
stress is directly proportional to strain
Stress
LM
 = constant = modulus of elasticity = slope = 
 = E
Strain
KM
The elastic limit is determined, in a similar manner.
The incremental load is applied, or load is increased
step by step after removing each time, to check the
complete elastic recovery.
The elastic limit can be defined as the maximum
stress up to which the elastic recovery is complete or
there is no permanent strain.
The elastic and proportional limits have nearly same
values, as they represent the same phenomena.
• Flexibility or elastic range (F1)
It is the maximum recoverable strain or the strain at
the proportional limit, F1 = P/E.
Applications
• Impression materials should have large flexibility
or elastic deformations to withdraw through severe
undercuts without permanent deformation.
Flexibility is compared by applying a constant load,
say, 100 to 1000 gm on identical cylindrical samples
and finding the strains in different samples.
• Orthodontic wires used for active appliances should
have high flexibility or elastic range (low stiffness or
modulus of elasticity). Nickel-titanium and β-Ti are
the materials of choice.
• Maxillofacial reconstructive materials and soft
denture reliners should have high flexibility.
Modulus of Elasticity
It is defined as the ratio of stress and strain (within
elastic limit) or stress required to produce unit strain.
It represents rigidity, stiffness or resistance to
deformations.
Young's Modulus of Elasticity (Y, E or Q)
It is the ratio of compressive or tensile stresses and
corresponding strains. It is obtained from the slope of
the straight line portion of the stress-strain graph, i.e.
LM
KM  or the ratio
 
2
Proportional limit
Stress
P
Y = Q = E = 
 = 
 = 
Strain
Flexibility
 F1 
 
 
   
Units: dynes/cm , MPa, GPa (=1000 MPa), psi
Applications
• Oral appliances and restorative materials should
have high proportional limit and high modulus of
elasticity, E (as very large dynamic compressive
masticating forces are acting on them frequently) to
resist permanent deformations. E for acrylics (2,500),
enamel (40,000), dentin (16,000), bones (18,000),
ZnPO4 cement (14,000), gold alloys (100,000) Cr-Co
alloys (220,000), stainless steel (200,000) Ni-Ti
(41,000), β-Ti (71,400), etc. in MPa.
• Ideally, restorative materials should have the same
E as that of dentin (i.e. about 14,000 MPa). ZnPO4
cement has nearly same value.
• Orthodontic wires for active appliances should have
high flexibility or low E (i.e. Ni-Ti and β-Ti) and for
reactive or passive appliances, high stiffness or E (like
18-8 stainless steel, elgilloy, Cr-Co or Cr-Ni alloys).
• Alloys of metal-ceramic appliances should have
high modulus of elasticity, to avoid sagging, at high
temperatures.
t.me/Dr_Mouayyad_AlbtousH

<!-- PDF page 53 -->

21
General Properties of Matter
Modulus of rigidity or shear (η)
It is the ratio = η = Shear stress/shear angle or strain.
This is the resistance to shearing (torsion) forces. In
liquids, the viscosity represents the ratio of shear stress
to the shear strain rate or resistance to flow. Bond
strengths of adhesive cements are measured by tensile
or shear strengths.
Modulus of rupture or flexure strength for brittle
materials like ceramics is of importance. It is measured
by the resistance to flexure and is related to complex
stresses and strains.
Dynamic Young's modulus
Dynamic Young's modulus of elasticity is more
realistic than the static values. Dynamic Young's
modulus ED is obtained by measuring the velocity of
ultrasonic waves (v) in the material of density d.
Dynamic modulus = v2d.
Modulus of Resilience (R)
It is the ability of a material to absorb deforming
energies without undergoing permanent deformation.
In other words, it is the ‘cushion-like’ or ‘springiness’
property. It is measured by the work done on a material
or energy stored, when stressed up to the proportional
limit. Modulus of resilience, R is the amount of energy
absorbed by a unit volume of material when stressed
up to the proportional limit. It can be shown, R = ½
stress × strain or the area of the triangular part of the
stress–strain graph up to the proportional limit (PL),
i.e. Δ OAP.
2
3
1
1
P
P
P
R = 
 stress × strain = 
 P × F = 
 × 
 = 
 J/m
2
2
2
E
2E
Applications
• Tooth enamel and dentin have R = 0.5 and 0.93
J/m3 respectively. Higher R and lower E of dentin,
show that dentin is tough and acts like a cushion
underneath, the hard, brittle enamel.
• The elastomers have large R and permanent resilient
properties. Highly plasticized PMMA have high
flexibility and resilience. They are chosen for resilient-
denture liners, tissue conditioners and maxillofacial
reconstructive materials.
• Large modulus of resilience is a requirement for
orthodontic wires, to store a large amount of
potential energy of deformation and supply small
constant forces for a long time.
Poison's ratio
When a tensile force is applied along one axis to produce
elongation, compressive strain is produced at right
angles, proportionately. If D and d are initial and final
diameters, l1 and l2 are initial and final lengths (Fig. 2.6c).
Fig. 2.7: Stress–strain relationship
G
= True breaking stress
US
= Ultimate strength
BS
= Breaking stress
YS
= Yield strength
P
= Proportional (elastic) limit
E
= Modulus of elasticity = slope
R
= Modulus of resilience = area
OS
= Offset value 0.2%
OA
= Flexibility (F)
OC = Elongation (%)
OB
= Strain at fracture
OC = OB–OA = AB
t.me/Dr_Mouayyad_AlbtousH

<!-- PDF page 54 -->


#### Non-Elastic Deformation

22
Science of Dental Materials with Clinical Applications
σ
2
1
1
Lateral contractional strain
Poison's ratio  = 
 
Longitudinal, elongational strain
                              
D–d
l – l
                              = 
/
D
l
For most of the dental materials σ = 0.3
For ideal isotropic medium σ = 0.5 and can be found
by ultrasonic testing methods.
The shear modulus η and Young's modulus E are
related by:
η
σ
E
 = 
 = 0.38 E
2 (1 + )
 
2. NON-ELASTIC DEFORMATION
The stress at which the change from elastic to non-
elastic deformations takes place cannot exactly be
measured. If the strain measuring instruments are more
sensitive, lower PL value can be identified. This yield
stress is measured by finding the stress required to
initiate permanent strains, of certain percentages.
Yield stress, yield strength or proof stress is the
stress required to initiate a definite amount of
permanent strain says 0.2%. Sometimes, it is known as
proof stress for 0.2% offset value. In bending testing
methods, the offset value is given in degrees, say 2.9
degrees (or 0.5 radians) offset values.
Yield strength is slightly more than the proportional
limit. It indicates the possibility of permanent
deformation when higher stress is produced.
Yield strength value can be measured accurately
and hence is often referred for selection. The dental
casting alloys are classified according to their
minimum yield strengths at 0.2% offset value and
percentage elongations (ability to undergo plastic
deformation) in the quenched conditions, as per
ADA specification No. 5, (1997) or ISO Draft (2002)
(Table 2.1).
The orthodontic wires of the following alloys have
their yield strengths at 0.2% offset values, ultimate
tensile strengths, modulus of elasticities (Table 2.2).
These values, vary according to the compositions,
diameters, work hardened, annealed and tempered
conditions of the wires.
Ultimate Strength
This is the maximum stress up to which the material
resists fractures and is represented by the peak value
in the graph. Ultimate strengths are different under
tension, compression, bending (flexure or transverse)
and shear. These values are quite important for selection
of restorative materials to withstand fracture, by large
biting forces.
ISO Draft 2002
(minimum)
Casting alloys
Type I—soft
Type II—medium
Type III—hard
Type IV—extra hard
Yield strength
(MPa)
 80
180
240
300
Elongation
(%)
18
12
12
10
Yield strength
(MPa)
 80
180
270
360
Elongation
%
18
10
  5
  3
ADA specification 1997 or ISO Draft 2002 for yield strengths of casting alloys
Table 2.1
ADA specification 1997
(minimum)
YS, UTS, and modulus of elasticity for materials used in orthodontia
Wrought alloys
Yield strength
(MPa)
Ultimate tensile
strength (MPa)
Modulus of
elasticity Q (MPa)
18-8 Stainless steel
1580
2100
180,000
Elgilloy
(Cr-Co-Ni-Fe,Mo,Be)
1410
1680
184,000
Nickel-titanium
  430
1490
 41,400
β-Titanium
  930
1275
 71,700
PGP
1000
1200
110,000
PSC
  750
1000
120,000
Table 2.2
t.me/Dr_Mouayyad_AlbtousH

<!-- PDF page 55 -->

23
General Properties of Matter
The ultimate tensile strengths of alloys are given
in Table 2.2. For some restoratives, the UTS values in
MPa are; tooth enamel = 10, dentin = 51, human bone =
140, GIC-type I = 5.5, GIC type II = 6–15, composite
resins = 40–60, amalgam = 30–50, porcelain = 25–35 MPa,
etc.
Breaking Stress
When the stress slightly exceeds the ultimate strength
value, the atoms begin to tear out or separate at the V-
shaped micro notches, surface defects, and lattice
defects and finally fracture.
The actual stress beyond the proportional limit is
more than that measured. Due to plastic deformations,
the area of cross sections decreases and the true stress
is not calculated. That is why the breaking stress
appears less than the ultimate strength value.
True Breaking Stress
By substituting actual area of cross-section at different
loads, true stress can be calculated. Graph OPG
represents the true stress–strain relation and G gives
true breaking stress (TBS).
Toughness and Brittleness
The total area under the entire stress-strain graph with
the strain-axis refers to the work done to fracture the
material of unit volume or the energy absorbed before
fracture, which is a measure of toughness.
A material is said to be tough if the plastic
deformation or this area is more, i.e. the ductility and
malleabilities are higher, e.g. metals and alloys.
A material is said to be brittle if the area is small
that is negligible plastic deformations, e.g. gypsum
products, ceramics, glass, etc. These have low tensile,
shear and flexure strengths, but higher compressive
strengths (Fig. 2.8).
Fracture Toughness
It is defined as the amount of energy or the stress
intensity required to fracture, or the ability of the
material to get plastically deformed without fracture.
Brittle materials get easily fractured by deforming
forces or trauma. The surface flaws such as V-shaped
cracks, notches, and internal cracks produced during
solidification of insulators like porcelain, become the
centers of stress concentrations, specially, at the tip of
the cracks, imperfections, and voids. The large stress
concentrations tear the lattices or separate the atoms
causing crack propagations. Fracture toughness is also
defined as the energy required to produce a fine crack
of unit length (MPa
m  or Newton/meter3/2. It is
measured by Charpy and Izod impact testing, punch
out shear testing; three-point flexure-bending method,
Stress–Strain Relationship–Mechanical Properties of Materials: Comparison
Fig. 2.8: Significance of stress–strain graphs
t.me/Dr_Mouayyad_AlbtousH

<!-- PDF page 56 -->

24
Science of Dental Materials with Clinical Applications
Vicker's hardness indentation methods. Types: Ductile,
brittle, shear, tensile, flexure, impact, etc.
The fracture toughness depends on the size of the
cracks inside, or notches and flaws on the surface. The
values are expressed in MPa·m½, where m is in meters.
Examples
• The fracture toughness of composite resins,
porcelain, ceramics, tooth enamel and dentin are
0.75–2.2, 2.2, 1.5–2.1, 0.61–1.8, 3.08 units respectively.
• High copper silver amalgam restorations fracture
more easily than low copper variety, as the latter has
higher fracture toughness.
• Dispersion toughening of porcelain: Addition of
hard (tough) materials like zirconia (ZrO2), alumina
(Al2O3), leucite, lithia disilicate crystals, etc. to
porcelain, can resist crack propagation and increase
fracture toughness, up to about 3.3. MPa·m½ (refer
to ceramics).
Percentage Elongation (Plastic Strain)
When a wire is stretched to fracture, initial elastic
deformation is completely recoverable up to elastic limit
OA in Fig. 2.9. After the fracture of the wire, the parts
are joined and the increase in the distance between any
two points marked on the wire earlier can be measured.
The percentage of this increase in length (per original
length) gives the percentage of non-elastic, permanent
elongation (OC = OB–OA = AB, if, elongation is plotted),
otherwise, strain (AB) × 100%.
Applications
• According to the ADA No. 5, specification (1997),
classification of dental casting alloys, the types 1, 2,
3, and 4, a minimum % elongation, in annealed
condition, should be 18%, 12%, 12% 10% or minimum
18%, 10%, 5%, 3% respectively (ISO Draft 2002). Type
iv alloys, after hardening, percentage elongation
should have a minimum value of 3%. Base metal
alloys. Cr-Co-Ni, etc. have very low values of %
elongation 1.5–8% (Table 2.1).
• The percentage elongation depends upon the alloy
components, work hardened and annealed
conditions, as well as the method of heat treatments.
Large values are useful for burnishing, bending or
deforming, clasp adjustments of appliances, etc.
Ductility and Malleability
Metals and alloys have a large number of free-electrons
in the lattice space due to metallic bonding. These are
responsible for their ability to undergo non-elastic
permanent deformations when stressed above the
elastic or proportional limits.
Ductility is defined as the ability to undergo
permanent deformations, by tensile loading (or stress),
or it is the ability to be drawn into a wire. The ductilities
can be compared by their percentage strain (elongation),
percentage decrease of areas of cross-sections, or the
number of cold bends, at fracture.
Malleability is the ability to undergo plastic
deformations by compressive loading (stresses), or it
is the ability to be beaten into a thin sheet. These can
be compared by measuring the percentage increase in
the areas at fracture.
Metals used in dentistry, having their ductilities in
decreasing order are Au, Ag, Pt, Pd, Fe, Ni, Cu, Al, Zn,
Sn, Pb. and malleabilities in decreasing order are, Au,
Ag, Al, Cu, Sn Pt, Pb, Zn, Fe, Ni.
Wires
Y.S. MPa
E. MPa
1.
Cr-Co
1300
200,000
2.
Elgiloy
1400
184,000
3.
18-8
1600
180,000
4.
α-Ti
450
112,000
5.
Au alloy
PGP, PSC
1,000
110,000
6.
β-Ti
930
  71,700
7.
Ni-Ti
430
  41,400
Fig. 2.9: Stress–strain relationships representing properties of different orthodontic wires
t.me/Dr_Mouayyad_AlbtousH

<!-- PDF page 57 -->


#### Determination of Mechanical Properties


#### Strengths of Materials

25
General Properties of Matter
Ductilities and malleabilities decrease, by
increasing slip resistance, i.e. by
• Alloying, solution hardening
• Work hardening
• Age hardening heat treatment
• Precipitation heat treatments.
Applications
• High ductility and malleabilities are useful in
adapting metallic restorations, to the margins by
burnishing direct filling gold foil, type I and II, casting
gold alloys, silver amalgam restorations, etc.
• Gold and silver have highest ductility and
malleabilities. Very thin, pure direct filling gold foils
of submicron thickness (no. 3, 4, 5, 6, etc.) are available
for restorations.
• Very thin platinum foils are used in the procedure
of fabrication of porcelain jacket crowns.
• Very thin tin foils were used earlier as separating
medium in the denture-fabrication procedures.
• Orthodontic wires are drawn from cast ingots into
very thin wires.
DETERMINATION OF MECHANICAL PROPERTIES
Many varieties of sophisticated instruments involving
different principles are used for testing the different
properties of dental materials.
ADA has specified the methods of preparing the test
samples and the methods of measurements for various
dental materials. Even then, it is very difficult to control
many variable parameters such as voids, lattice
imperfections in cast alloys, work hardened or heat-
treated conditions, etc. That is why, very rarely
consistent values, but often—different values are
obtained for different trials. The values of the
properties of various dental materials, obtained by
different authors, are not concurrent or exact, but only
representative figures, helping the dentist to compare
and select the suitable materials and techniques. (The
values given in this book are also, therefore, some
average representative values.)
STRENGTHS OF MATERIALS
The ultimate strength can be defined as the maximum
stress the material can withstand by compressive,
tensile, shear, flexure loading, before it fractures.
The ultimate, compressive, tensile, torsion and shear
strengths are measured by using universal testing
machines, tensiometers, etc. In all these cases, proper
sized samples are to be prepared (Figs 2.10a and b).
The instruments also show the stress–strain
relations, proportional limits, modulus of elasticity, etc.
and the values can be easily computed, at different rates
of loadings.
For viscoelastic materials, the properties depend on
the rate of loading. For example, modulus of elasticity
of silver amalgam can vary from about 40,000 to 80,000
MPa, at a higher rate of loading.
1. Tensile Strength
For ductile materials, the ultimate tensile strength can
be measured directly using a tensiometer. A dumbbell-
shaped cylindrical specimen is clamped rigidly at the
ends and pulled apart to fracture. UTS is the maximum
force per unit area required to fracture. Brittle materials
may fracture at clamping points due to stress
concentrations. Diametral compression test for tension,
Brazilian or indirect tensile testing method is used for
brittle materials. In this, a circular disc of diameter D,
thickness t, is loaded (P) diametrically until it fractures.
This method does not give reliable values for strain-
rate sensitive (viscoelastic) materials. Many dental
restorative materials—cements, ceramics, composite
resins, silver amalgam, etc. can be tested by this method.
This UTS value is important, as brittle materials, have low
UTS and fracture easily. For 18-8 stainless steel wire, UTS
= 2100 MPa, tooth enamel = 10 MPa, dentin = 51 MPa.
2. Compressive Strength
Many dental materials are brittle, have high compressive
strengths and low tensile strengths. When a compressive
force is applied, complex stresses, created inside
(cylindrical sample diagram, Figs 2.6a to d) give
Figs 2.10a and b: Tensile strength testing. (a) Uniaxial tension, (b) diametral compressive test for tension
t.me/Dr_Mouayyad_AlbtousH

<!-- PDF page 58 -->

26
Science of Dental Materials with Clinical Applications
(b)
(c)
(d)
(a)
Figs 2.11a to d: UTM fractured testing samples
t.me/Dr_Mouayyad_AlbtousH

<!-- PDF page 59 -->

27
General Properties of Matter
unreliable values. If the too long cylinder is used, the
buckling in the middle takes place. Usually a cylindrical
sample of a length twice its diameter is used for testing.
The universal testing machines give stress–strain graphs
(Fig. 2.11e). From this modulus of elasticity, resilience,
PL, EL, and yield strengths can be found. The Young’s
modulus (E) is nearly same for compressive and tensile
methods. The restorative materials should have higher
compressive and tensile strengths comparable to tooth
enamel and dentin (380 and 10 MPa, 350 and 51 MPa,
respectively).
Examples: Compressive strengths in MPa: Heat cure
