Repository: endoking5792/dental-study-material

# Dental Study Material (MDS)
Textbook-sourced study notes with page-cited references.
- Module 1 — Conservative & Restorative Dentistry
- Module 2 — Endodontics (8 sub-modules)
- Module 3 — Dental Materials & Material Science

`markdown/` = Obsidian-ready notes; `docx/` = original Word files.

## Textbooks
`textbooks/` holds the source textbooks as chapterwise Markdown (Conservative Dentistry, Endodontics, Dental Materials). Study notes link to their source books and to matching chapters via the topic hubs in `markdown/_Topic Hubs/`. Open the repo folder as an Obsidian vault (or copy `markdown/` + `textbooks/` into one) to use the graph view.

File: textbooks/Dental Materials/Science_of_Dental_Materials_Chapterwise/03_3_Impression_Materials_Auxiliary_Materials.md (part 1 of 4)
# 3. Impression Materials (Auxiliary Materials)


#### Impression Materials


#### Ideal Requirements of Impression Materials

3
48
Impression Materials
(Auxiliary Materials)
CHAPTER SURVEY
• Ideal requirements
• Classifications
• Impression trays
• Impression compounds
• Green stick tracing compound
• Zinc oxide eugenol impression pastes
• Modifications of ZnOE pastes
• Hydrocolloids: General properties
• Agar-agar (reversible HC)
• Alginates (irreversible HC)
• Modified alginates
• Elastomers (classification)
• Polysulphides
• Condensation polysilicones
• Addition polysilicones
• Polyethers
• Failures and remedies of hydrocolloids and
elastomeric impressions
These are very important auxiliary materials used in
clinical laboratories to obtain the exact negative replica
of the oral structures. From these, positive hard replica
cast can be prepared for construction procedure of oral
appliances or study models for diagnostic purposes. As
the procedures for fabrications of prosthesis like acrylic
dentures, metal, and ceramic appliances are complicated
and involve high temperatures, sophisticated equipment
and laboratories, such positive duplicates are used by the
technicians or dentists in the absence of the patients.
DEFINITION
“An impression can be defined as an exact negative
replica of the teeth and its associated oral tissues with
accurate reproduction of all finer details, maintaining
correct spatial dimensions”.
Cast is an exact positive hard replica of dentulous
or edentulous arches of oral tissues used in fabricating
procedures of oral appliances.
Model or study casts are the exact positive hard
duplicates of dentulous or edentulous arches used for
diagnostic and fabrication purposes in orthodontia,
prosthodontia, pedodontia, etc. specialities.
Die is also an exact positive hard duplicate of single
or sometimes few teeth used in fabrication procedures
of inlay, onlays, crowns and bridges, etc.
IMPRESSION MATERIALS
Impression materials are used to register and reproduce
the forms and relationships of teeth and associated oral
tissues.
Impressions  of a portion of a tooth, a single tooth,
several teeth, entire dentulous or edentulous arches  or
even perioral and extraoral structures may be recorded.
Impression materials are generally carried to the
patient’s mouth by an impression tray. The trays
support the impression materials and not allow it to
flow down since most materials are in semisolid
conditions during impression recording. After the
material sets in a patient’s mouth, the impression is
pulled out with the help of the tray. This gives the
negative replica of the patient's mouth which is poured
with a gypsum product to get a positive replica on
which the oral appliances are fabricated. Therefore, the
impression stage is the first stage and a very important
stage involving the  fabrication of dental appliances.
IDEAL REQUIREMENTS OF IMPRESSION MATERIALS
1. Biocompatibility and Chemical Properties
• Nonpoisonous, nonirritant, nonallergic to oral
tissues (e.g. ZnOE impression pastes is allergic,
irritant for few patients)
t.me/Dr_Mouayyad_AlbtousH

<!-- PDF page 81 -->

49
Impression Materials (Auxiliary Materials)
• Acceptable taste and odour for patients
• Chemically inert in oral conditions
• Should not absorb or dissolve in oral fluids which
may cause dimensional changes
• Hydrophilic, to avoid incomplete wetting or
collection of air bubbles causing voids while taking
impression or pouring casts
• Compatible with die or cast materials and pattern
waxes.
2. Rheological (Fluidity Flow) Properties
• Low viscosity or good flow property while
inserting, to get an accurate reproduction of finer
details.
• Viscosity should increase quickly while setting
to avoid distortion due to inadvertent shaking by
the patient and during tray removal.
• Pseudoplastic nature helps to increase flow by
stressing to get better details, e.g. monophase
additional polysilicones.
• Suitable mixing and working times by controlling
the rate of chemical reactions, and should have
short setting times, i.e. dentists command setting
properties short setting time, i.e. command set
properties.
3. Mechanical Properties
Good ability to reproduce the finer details within a
tolerance of ± 20 microns. For this, it should have
finer particles and no dimensional changes during
setting and before pouring the casts or dies.
• High elasticity and complete elastic recovery, so
that it can be withdrawn through severe undercuts
without distortions or dimensional changes. The
elastic recovery should be complete in a short time
to get dimensional accuracy, e.g. addition
polysilicones have highest elastic recovery: 99.93%.
• Adequate compressive strength to avoid
dimensional changes while pouring the cast or die
materials, e.g. silver amalgam—dies cannot be
condensed in elastomeric impressions.
• High tear strength to withstand tearing or
shearing stresses during withdrawal of impression,
e.g. due to low tear strengths of hydrocolloids, i.e.
750 gm/cm to 800 gm/cm, a thicker section of
impression is required, but this will cause
distortions. Elastomers have better tear strengths,
2,000 gm/cm–4,000 gm/cm and can be used in thin
sections.
• High flexibility or strain in compression is
needed to permit withdrawal through severe
undercuts.
4. Thermal Properties
• Thermoplastic materials should have low
softening temperatures (45–55°C) and set or
harden at 37°C.
• Very low or zero coefficient of thermal expansions
(COTE) to minimise contraction while taking out
of the mouth. But most of the impression materials
have very high COTE, due to which, large contrac-
tion takes place with distortion if the thickness is
not uniform.
• High thermal conductivity to soften or harden or
set the impression simultaneously, to avoid internal
stresses cause distorts by stress relaxations.
• Properties should not change while kneading at
high temperatures in case of thermoplastic
materials.
5. Aesthetic Properties
• Good colour contrast is required to identify the
margins. Two-paste systems have one paste
coloured to check uniform mixing with all the
coloured streaks eliminated. Different colours are
added to identify the elastomers according to their
consistencies as well as preliminary and secondary
impressions.
• Fairly good colour stability.
6. Other Minor Requirements
• Good dimensional stability during setting and
also in-between the interval of cast pouring.
Hydrocolloids undergo dimensional changes by
syneresis and imbibition, quickly and hence cast
pouring should be done immediately. Elastomers
have elastic recovery close to 100%.
• Adhesion to tray or retention should be good to
reduce distortion during removal and before
pouring cast. Should not adhere to oral tissues.
• Long shelf-life, readily available and inexpensive.
• Able to sterilize and reuse.
• Able to be used repeatedly to obtain many copies
of dies without dimensional changes.
Note: None of the materials satisfy all the ideal
requirements, specially thermal properties which cause
distortions. Many do not have adequate flow to obtain
mucostatic impressions. The ability to reproduce very fine
details accurately, elastic recoveries, flexibilities, etc. are
to be compromised, and impression techniques should
be modified such as multiple mix techniques, laminate
techniques, etc. to avail fairly good satisfactory
impressions.
t.me/Dr_Mouayyad_AlbtousH

<!-- PDF page 82 -->


#### Classification of Impression Materials

50
Science of Dental Materials with Clinical Applications
CLASSIFICATION OF IMPRESSION MATERIALS
This is done according to the various properties, to help
the dentists to select the proper materials, apply
suitable precautions during manipulations and use
the correct impression techniques according to the
requirements of clinical situations to obtain the best
results.
1. Chemical Compositions
• Impression compounds
• Impression waxes
• Impression plaster
• Zinc oxide eugenol impression pastes
• Hydrocolloids: Agar-agar, alginates
• Elastomers: Polysulphides, polysilicones (conden-
sation and addition types), polyethers.
2. Mechanical Properties
• Elastic impression materials: These, when deformed,
should recover elastically, e.g. hydrocolloids (agar-
agar and alginates), elastomers (polysilicones,
polysulphides and polyethers).
• Nonelastic impression materials: Impression
compound, impression waxes, impression plaster,
zinc oxide eugenol impression pastes.
3. Force Exerted on Soft Tissues
• Mucostatic impression materials—theoretically
should not exert any force which distorts the soft
tissues during the recording of impression.
Clinically impression plaster, agar-agar, light body
elastomers, zinc oxide eugenol impression pastes
can be considered as mucostatic impression
materials.
• Mucocompressive: These exert considerable force
on soft tissues causing distortion. (Theoretically
all are mucocompressive), impression compound,
viscous alginates, R, H, P, consistencies of elastomers
are usually considered as mucocompressive,
clinically.
4. Nature of Setting
• Materials which set by physical (thermal) changes.
For example: Impression compound, agar-agar,
impression waxes.
• Materials which set by chemical change or
chemical reactions, e.g. zinc oxide eugenol
impression pastes, impression plaster, elastomers,
alginates.
5. Oral Conditions
• Edentulous condition: All impression materials
(impression compound, impression waxes,
impression plaster, ZnOE impression pastes,
hydrocolloids, elastomers)
• Dentulous condition: Hydrocolloids and elasto-
mers are only to be used.
6. Dispensing System
• Powder: Impression plaster, alginates
• Two-paste systems: ZnOE impression pastes,
polysulphides and polysilicones
• Three-paste systems: Chemically activated
polyether (base, reactor, thinner)
• Single paste systems: Light-activated polyether
• Gels: Agar-agar
• Supplied in the form of cakes, cylinders, sticks,
sheets and cones—impression compound,
impression waxes.
7. Clinical Applications
• Primary/preliminary impressions, e.g. impression
compound, impression waxes, alginates, elastomers
(heavy and regular bodies)
• Secondary/corrective wash impressions, e.g.
impression plaster, ZnOE impression pastes,
elastomers, polysulfides, polyethers, polysilicones
(light bodies), agar-agar
• Border moulding impression, e.g. green stick
compound
• Cavity impressions for inlays and onlays, e.g.
elastomers
• Crown and bridge impression, e.g. hydrocolloids—
agar-agar, alginates elastomers—polysilicones,
polysulphides, polyethers
• Partial denture impressions, e.g. hydrocolloids—
agar-agar, alginates, elastomers—polysilicones,
polysulphides, polyethers.
8. Special Uses
• Syringe materials, e.g. light body elastomers, agar-
agar
• Tray materials, e.g. heavy body elastomers, tray
compound, putty like elastomers
• Border moulding impression material—green stick
compound  (impression compound)
• Cast duplicating materials: Hydrocolloids,
elastomers, PVC.
Note
• The impression plaster is explained in detail under
gypsum products chapter
• The impression waxes are explained in detail
under waxes chapter.
t.me/Dr_Mouayyad_AlbtousH

<!-- PDF page 83 -->


#### Impression Trays

51
Impression Materials (Auxiliary Materials)
IMPRESSION TRAYS
Impression trays are rigid metallic (stainless steel) or
plastic (acrylic) devices, used for supporting the unset
impression materials for carrying to the mouth,
recording the impression, allowing to set or harden,
removal of impression without distortion, and
pouring the cast or model materials. Trays of different
sizes, shapes, and materials are used according to
situations and techniques (Fig. 3.1).
Classification
It can be according to:
1. Availability
• Stock trays of standard sizes (stainless steel)
• Special custom-made, individualised secondary
impression trays (acrylics)
• Special rim-lock trays (metal)
• Reusable and disposable trays (plastics).
2. Methods of retention
• Perforated trays
• Nonperforated trays
• Rim-lock trays
3. Impression materials/techniques
• Perforated for alginates
• Nonperforated for impression compound
• Special trays for ZnOE and elastomers
• Rim-lock trays for agar-agar
4. Arch size of patients
• Maxillary (upper) arch—U1, U2, U3, U4 sizes
• Mandibular (lower) arch—L1, L2, L3, L4 sizes
5. Type of impressions
• Trays for full length (complete) impressions
• Trays (perforated, reusable, disposable) for
sectional impressions
6. Oral conditions
• Dentulous impression trays—perforated for
hydrocolloids, adhesive coated for elastomers
• Edentulous impressions—nonperforated trays
STOCK TRAYS AND CUSTOM-MADE SPECIAL TRAYS
1. Stock trays are available in standard sizes. There are
two varieties:
a. Reusable stock trays are supplied with or without
perforations and usually made out of stainless
steel
b.Disposable stock trays are usually perforated and
made up of polymer resins such as nylon or
polystyrene.
Advantages
• Eliminates time and expense of fabricating trays
• Metal stock trays are rigid.
• They can be sterilized and reused.
Disadvantages
• The nonuniform thickness of impression
• Must be sterilized before using for other patients
• Requires more material
• Inaccurate impression due to the improper tray
extensions.
2. Special trays are fabricated from a preliminary
or primary cast of the patients mouth. These are
disposable trays, usually made out of shellac or
similar thermoplastic materials and also by acrylic
resins—heat cure acrylic resins or cold cure acrylic
resins.
Advantages
• Less to moderate impression material is required and
less wastage
• Uniform thickness of impression is achieved, using
spacers
• Since trays are disposable no sterilization is required
• A more accurate impression is obtained.
Disadvantage
Trays are fabricated in the laboratory. So, it is a time-
consuming process.
Fig. 3.1: Metal/plastic stock trays
t.me/Dr_Mouayyad_AlbtousH

<!-- PDF page 84 -->


#### Non-elastic Impression Materials: Impression Compound


#### Types I, II, Setting Action

52
Science of Dental Materials with Clinical Applications
Selection of Trays
1. Based on relative need of retention of impression
materials—perforated trays are used for hydrocolloids
which produce mechanical interlocking, when the
material flows through the holes and gelates.
2. Based on the type of impression materials to be
used—nonperforated trays for impression compound,
perforated trays for hydrocolloids, special trays—
zinc oxide eugenol impression paste and elastomers.
3. Based on patients arch size
U1, U2, U3, U4—for upper or maxillary arches
L1, L2, L3, L4—for lower or mandibular arches
4. Based on the arch length
• Full arch length trays
• Sectional trays
Properties Required for Impression Trays
• Trays should not be too rigid, as they can distort or
displace the soft tissues.
• Trays should not be too flexible, the flexible trays
are likely to deform during impression recording and
relax after removal of impression, producing a
distorted impression.
• Impression materials should adhere to the tray.
Retention can be improved by coating the surface of
special trays with tray adhesives supplied by the
manufacturer in the case of elastomers or by using
perforated trays in case of hydrocolloids. Partial
detachment may cause gross distortion of impression
recorded.
NON-ELASTIC IMPRESSION MATERIALS:
IMPRESSION COMPOUND
It is a mucocompressive, thermoplastic, nonelastic
impression material used to record the preliminary
impressions of edentulous arches in the preparation
of complete dentures (and is also used as a special
tray material).
Note: Thermoplastic materials, get softened by
heating and hardened by cooling without any chemical
change.
Alternative names
• Impression compound
• Dental compound
• Model compound
• Modeling compound
• Impression composition
ADA specification No. 3
Types of impression compounds available are (Table 3.1)
1. Type I impression compound (low fusing) (fusion
temperature approximately above 45°C), e.g.
impression compound, green stick compound.
2. Type II Impression compound (high fusing) (fusion
temperature almost above 70°C), e.g. tray compound.
Dispensing: Available in the form of  sheets, cakes,
cones, sticks, etc.
Composition: Refer to Table 3.1
Properties
1. Setting action: Setting action is by physical change.
It can softened by warming above its Tg (45–50°C)
and hardened by cooling, which is reversible.
2. Biological property: It is nontoxic, nonirritant, non-
poisonous to the oral tissues.
3. Rheological property: Impression compound is
highly viscous and mucocompressive impression
material.
Flow is the ability of amorphous material to undergo
plastic deformation under the influence of external
forces or by its weight.
The composition of impression compound
Ingredients
Percentage
Functions
1. Natural or synthetic resins
a. Copal resin
20%
Thermoplasticity and gives flow and cohesions
b. Rosin
20%
2. Waxes (beeswax, carnauba wax or paraffin wax)
7%
Thermoplasticity and produce a smooth surface
3. Various types of oils and fats
3%
Plasticizer to improve the flow, plasticity, workability
(stearic acid, shellac, gutta-percha)
and flexibility
4. French chalk, talc,
50%
Fillers: To improve the strength, to reduce thermal
diatomaceous earth
expansion and contraction
5. Rouge (Fe2O3) ferric oxide
Trace
Mainly as colour pigments of reddish-brown colour
to the compound
Table 3.1
t.me/Dr_Mouayyad_AlbtousH

<!-- PDF page 85 -->

53
Impression Materials (Auxiliary Materials)
Measurement of the
Flow of Impression Compound
A cylindrical sample of 10 mm diameter, and 6 mm
height is prepared and maintained at 37°C or 45°C for
some time and a load of 2 kg is applied for 10 minutes.
The decrease in the height x mm is measured. The flow
x
100%
6
=
×
. The ADA specification No. 3, for the flow,
is given in Table 3.2.
Factors Affecting Flow
• Temperature: Higher the temperature, greater is the
flow.  But if the temperature is quite high the leaching
of plasticizers cause grainy and sticky surface.
• Wet kneading causes trapping of air or water which
act as plasticizers and increase the flow, which can
record the finer details better. But at the same time,
it distorts while removing the impression (flow
should not be >6%).
• Prolonged kneading also increases flow.
4. Thermal properties
• Fusion temperature: Fusion temperature can be
defined as the temperature at which an amorphous
material begins to soften. The fusion temperature
of the impression compound is about 43.5°C.
• Thermal conductivity: Impression compound is a
poor conductor of heat. So, this property should
be taken into consideration during cooling and
heating of the material. When the compound is
heated, the outside part always softens first and
the inside part softens last. Since it is important
that the compound must be uniformly softened
when it is placed in the tray, adequate time must
be allowed for the material to be heated uniformly
throughout its mass. Similarly, adequate time must
also be allowed for uniform hardening. Premature
removal of the impression before complete harden-
ing may result in severe distortion of impression.
• Coefficient of thermal expansion (COTE): They
have high thermal expansion and contraction
coefficients. The COTE value is 200–500 ppm/°C
(as it contains waxes and resins). Contraction,
while cooling from mouth temperature to room
temperature may be as great as about 1.4% to
2.31%. Lower the temperature of the compound
at the time of taking impression, less will be the
error due to its thermal contraction.
5. Dimensional stability
Residual mechanical stresses are commonly
incorporated in the impression compound during
heating and manipulation as well as during the
actual process of recording the impression. As a
result, warpage (distortion) may occur during
storage period due to relaxation of these internal
stresses.
For most accurate results, the model should be
poured as soon as possible after recording the
impression.
Manipulation of Impression Compound
Requirements: Temperature controlled water bath
(thermostat) or air bath or open flame (open flame is
not recommended because uneven heating may burn
off some of the ingredients).
Main techniques of softening the impression compound
are:
1. Wet kneading  (more common)
2. Dry kneading
Procedure to Record the Impression
1. Wet kneading technique for softening consists of
submerging the compound in a water bath maintained
at about 60°C, warm water taken in a small plastic
bowl. Usually the process takes several minutes
because of the low thermal conductivity of the
material.
• After the material becomes sufficiently soft, it is
customarily kneaded with fingers to produce a
uniform state of plasticity.
Flow properties of impression compounds
Table 3.2
Flow as per ADA No. 3
Types
37°C (removal of impression)
45°C (recording impression)
I. Impression
<6%
>85%
compound (low
fusing)
II. Tray compound
<2%
70–85%
(high fusing)
mm
Flow =
×100%
6 mm
x
x mm
2 kg (for 10 min)
6 mm
10 mm

t.me/Dr_Mouayyad_AlbtousH

<!-- PDF page 86 -->


#### Green Stick Compound

54
Science of Dental Materials with Clinical Applications
• At this point, the impression compound is placed
in a non-perforated stock tray.
• After the compound is moulded to the shape of
the impression tray, it is inserted into the mouth.
• The impression is retained until it cools to the body
temperature of 37°C, with adequate pressure.
• Since it has a low conductivity, it hardens initially
on the outer surface, then on the tissue side, and
the inner portion may be considerably hotter and
softer.
• Premature removal from the mouth results in
warpage or distortion.
• After the impression compound completely
hardens, the impression is removed from the
mouth washed, dried, trimmed and the cast is
poured (see Colour Plate 4, Fig. 3.1).
Precautions
• When the direct flame is used the compound should
not be allowed to ignite or boil, so that the essential
constituents are not volatilised.
• Prolonged immersing or heating in a water bath,
makes it brittle and grainy and some of the low
molecular weight ingredients may leach out causing
stickiness and grainy surface (temperature also
should not exceed (60–65°C).
• Undue kneading of the compound to produce
plasticity can incorporate water into the material and
the flow after hardening will be increased. So, it
should be avoided.
• Water bath should be lined with a napkin to prevent
the compound from sticking to the sides of the bowl.
• Adequate time must  be given for uniform softening
and hardening due to low thermal conductivity.
• Premature removal from the mouth should be avoided
as it may result in distortion of the impression.
• Cast should be poured as soon as possible. Delay
causes relaxation of internal stresses and distortion.
2. Dry kneading technique
The green stick compound is softened by waving over
a flame and the softened material is kneaded. This is
repeated until homogeneous soft material is obtained:
Careless softening may burn out low fusing ingredients
which leach out. This method is rarely used except for
green stick compound for border moulding (tracing).
Advantages of impression compound
It can be used in combination with other materials.
• It is reusable and economical
• It can be added to and readopted
• It has a long shelf-life of about 5 years.
• Nontoxic, well-tolerated by the tissue of the mouth.
Disadvantages of impression compound
• It is nonelastic and cannot be used when undercut
exists, or dentulous cases.
• Does not reproduce all the fine surface details
required, as it is mucocompressive.
• As it cannot be sterilized, it tends to become
unhygienic and should not be reused ideally.
• Its thermal properties are not ideal, it has large COTE,
and it is a very poor conductor of heat, which leads
to distortion.
A certain amount of pressure is required to record
the impression and this causes compression or
displacement of soft tissues, resulting in a poor quality
of the impression.
Uses
• Type I impression compound is used to record the
preliminary impressions of edentulous arches in
preparation of complete dentures.
• Green stick compound (type I) is used to take tube
impression (copper band impression) for inlays and
crowns. It is also used for border moulding technique
for the peripheral extension of the special tray.
• Type II impression compound (tray compound) is
used to prepare special trays for recording secondary
impressions or corrective wash impressions.
GREEN STICK COMPOUND
TRACING COMPOUND OR
BORDER MOULDING COMPOUND
It is a low fusing impression compound, supplied as
cylindrical rods of about 10 cm in length, 6 mm in
diameter and green in colour. It is softened by warming
over a gas flame and then kneaded (dry kneading
technique). It is used for border extension of special
trays in border moulding technique. It is also used for
copper tube impression for recording the preliminary
impression of a single tooth. It has a fusion temperature
between 43°C and 45°C.
BORDER MOULDING
This is the process by which the shape of the borders of
tray is made to conform accurately to the buccal and
labial vestibules (sulcus). Border moulding records the
functional depth of sulcus. Softened green stick
compound is kneaded, adapted to the border of the tray
and checked in the mouth before it hardens (see Colour
Plate 9, Fig. 6.3).
t.me/Dr_Mouayyad_AlbtousH

<!-- PDF page 87 -->


#### Copper Tube Impression Technique/Copper Ring Technique


#### Type II Tray Compound/Impression Compound


#### Zinc Oxide Eugenol Impression Pastes

55
Impression Materials (Auxiliary Materials)
COPPER TUBE IMPRESSION TECHNIQUE
OR COPPER RING TECHNIQUE
A cylindrical copper tube or band is filled with softened
green stick compound. The filled tube is then pressed
over the prepared teeth, when the compound flows on
the prepared teeth. After the compound has been cooled
the impression is withdrawn. The contour of the entire
tooth may not be reproduced accurately because of the
fracture of compound during withdrawing from the
mouth. However, the form of the prepared cavity is
accurately recorded. After this procedure, secondary
or corrective wash impression is recorded with light
body elastomers (Fig. 3.2).
ZINC OXIDE EUGENOL IMPRESSION PASTES
It is mucostatic, inelastic, chemically setting
impression material, used for recording secondary or
corrective wash impressions of edentulous arches in the
preparation of complete dentures.
Alternate names
• Metallic oxide pastes
• ZnOE impression pastes (Table 3.3).
TYPES OF ZnOE IMPRESSION PASTES
According to ADA specification No. 16, there are 2 varieties
• Type I: Hard set, fast set, thinner consistency
• Type II: Soft set, slow set, thicker consistency.
The difference between these 2 types are related to
their consistences, setting times and hardness after
setting.
Dispensing
It is usually supplied as two pastes systems in collapsible
tubes, i.e. base ZnO paste and  reactor-eugenol pastes.
It is also available in powder and liquid system
(powder—ZnO and liquid—eugenol) (Table 3.3).
Setting Reaction
When equal lengths of the two-paste are mixed in
presence of moisture.
• An acid–base reaction takes place in which ZnO
combines with water to give zinc hydroxide. Zinc
hydroxide reacts with eugenol to give zinc
eugenolate salt (chelate product) and water as the
by-product (Fig. 3.3).
• The water formed is utilized in the further reaction and
hence is termed autocatalytic reaction.
• The setting reaction is anionic and ionic medium is
increased by adding certain ionizable salts (which
acts as accelerating—CaCl2, MgCl2, acetic acid,
sodium acetate, etc.) and water.
PROPERTIES OF ZnOE IMPRESSION MATERIALS
1. Biological property
These materials are nontoxic, but those containing
eugenol can be irritant giving a tingling or burning
sensation to the patients and leaving a persistent
taste, which some patients may regard as unpleasant.
Occasionally, eugenol may produce allergic responses
in some patients. For this type of patients, eugenol
free zinc oxide impression pastes are available (the
alternate organic acids replace eugenol such as ortho-
ethoxybenzoic acid).
The function of the green stick compound is to
strengthen the thin copper tube while obtaining a tube
impression of a single tooth with a rubber base
impression material. Otherwise, the impression will be
squeezed with fingers when it is removed from the tooth
and distortion will occur.
TYPE II TRAY COMPOUND/
IMPRESSION COMPOUND
The tray compound is more viscous when it is softened
and more rigid when hardened. Since reproduction of
finer details is not essential for tray  compound, it is
generally stiffer and has less flow than the regular
impression compound. It has a higher fusion tempera-
ture of more than 70°C. It is usually supplied in the
shape of a tray which may be black or white in colour.
It is made up of thermoplastic resins, waxes, fillers and
colour pigments. It has a flow value of less than 2% at
37°C and 70–85% at 45°C. This is mainly used to prepare
special trays which will later hold the secondary
impression material to record the final impression
commonly referred to as corrective wash impression.
Tray compound lacks in strength and is
dimensionally unstable. Hence it is not widely used in
recent days. It has been replaced with stronger materials
like cold cure-acrylic resins.
Fig. 3.2: Copper tube impression
t.me/Dr_Mouayyad_AlbtousH

<!-- PDF page 88 -->

56
Science of Dental Materials with Clinical Applications
2. Rheological properties
• Setting times: Should not be too long as it causes
inconvenience to the patients and should not be
too short as the material cannot be manipulated
properly (Table 3.4).
According to ADA specification No. 16:
• Initial setting time: It is defined as the time from
the beginning of mixing until the material ceases
to pull away or string out when its surface is
touched with a metal rod of the specified dimension.
The initial setting times for both the types of pastes
(soft and hard) are 3–6 minutes.
• Final setting time: It is defined as the time from
the beginning of mixing until the material gets
maximum hardness so that the impression can be
withdrawn from the mouth with a minimum
distortion or final setting time is the time elapsed
from the start of mixing to the instant when
penetration falls below 0.2 mm as measured with
penetrometer or similar instruments.
Final setting time for type I material is <10 minutes
Final setting time for type II material is <15 minutes
• Hardness is measured by Krebs penetrometer: It
is used to find the hardness of set material.
Hardness is measured by noting the extent to
which a loaded needle will penetrate on a small
specimen of a set material (minimum depth of
penetration). The hardness is expressed in mm
within a given time. The penetrometer is equipped
Fig. 3.3: The setting reaction of ZnO and eugenol
Table 3.3
The composition of ZnOE
Ingredients
wt%
Functions
Base paste
1. Zinc oxide
87%
Reactive ingredient
2. Fixed vegetable oil or mineral oil (linseed
13%
Paste former plasticizer, retarder, masks the irritation
or olive oil)
of eugenol
3. CaCl2  (sometimes)
2%
Accelerator
The composition of ZnOE reactor paste
1. Oil of clove or eugenol
12%
Reactive ingredient
2. CaCl2 or MgCl2
5%
Accelerators
3. Gum or polymerized rosin
50%
1. Facilitates the speed of the reaction and produces a smoother,
homogeneous mix
2. Gives body and coherence to the mixed material
3. Imparts thermoplastic property to set  material so that it can be
softened in hot water for easy removal from the cast
4. Fillers (silica, kaolin, talc)
20%
Paste former, increase strength
5. Lanolin
3%
Plasticizer
6. Resinous balsam (Canada or Peru balsam)
10%
Increases flow and improve mixing qualities
7. Colour pigments
Trace
1. To distinguish from other pastes
2. Enables thorough mixing as indicated by a homogeneous colour
t.me/Dr_Mouayyad_AlbtousH

<!-- PDF page 89 -->


#### Compositions, Properties

57
Impression Materials (Auxiliary Materials)
with a needle of 50.8 mm in length and 1.02 mm in
diameter and the total weight of the needle is
100 gm. 30 minutes after the start of the mix, the
loaded needle is applied to the specimen surface
for 10 sec and penetration is recorded to the nearest
0.1 mm. The values of penetration is reported as
the minimum constant value of the depth of
penetration, reached in three successive readings
when measured at an interval of 30 seconds.
• Penetration  hardness for type I material  (hard
set)  is <0.5 mm
• Penetration hardness for type II materials (soft set)
is between 0.8 mm and 1.5 mm (Table 3.5)
• Hard set (type I) material has more fluid
consistency before setting, greater hardness, and
brittleness after setting. Soft set Type II material is
tougher and not brittle. It has a buttery consistency
and longer final setting time.
3. Consistency (fluidity): An accurate impression will
be recorded or obtained only in case of a mixed
material having a thinner consistency and good flow
properties.
Consistency can be measured by spreading the
material under a specified load when placed between
the two glass plates immediately after mixing
(Fig. 3.4).
• Consistency measurement: 0.5 ml of the mixed
paste to be tested, is taken on a  thin plastic sheet
and placed over a glass plate, 90 seconds after the
start of mixing, a second plastic sheet, and glass
slab of 500 gm weight are carefully placed on the
top of the soft paste. 10 minutes from the start of
mixing the weight is removed and major and minor
diameters of the slumped mass (disc) are measured
to the nearest millimeter. The average value of
three trials is reported to the nearest mm value.
4. This is mucostatic and gives accurate finer details.
5. Dimensional stability: Has very low dimensional
changes during setting (<0.1%) and there is no
dimensional change after setting or hardening.
6. Elasticity: It is inelastic impression material and
cannot be used for recording undercuts. The set
material may distort or fracture when removed over
undercuts.
7. Strength: The strength of hardened ZnOE impression
paste is about 7 MPa, after 2 hours from the start of
the mixing.
8. Compatibility with stone and die materials is quite
satisfactory: The paste can be removed from the stone
by softening in hot water at 60°C.
9. Shelf-life: The materials can be stored in the dental
office up to 1 year (follow manufacturer's instructions).
Table 3.4
Factors affecting setting time
Factors
To decrease ST
To increase ST
1. Temperature
Higher the temperature
Lower the temperature
Shorter ST (by warming glass
longer ST (by cooling, glass slab and spatula but
slab and spatula)
not below the dew point)
2. Humidity
Higher
Lower
3. The ratio of ZnO paste
More eugenol paste
More ZnO paste
    to eugenol paste
4. Mixing time
Longer and faster
(should be <1/2 minutes)
Slower and shorter
5. Chemical modifiers
Accelerators glacial acetic acid,
Retarders (boroglycerin, inert oils, and waxes) by cooling
primary alcohols, moisture, heat, etc.
(CaCl2, MgCl2 or a drop of water)
Table 3.5
Types
Consistencies
      Setting times
Hardness (penetration depth)
(under 500 gm wt)
Initial
Final
1. Thinner, harder fast setting
30 mm–50 mm
3–6 min
<10 min
<0.5 mm (harder)
2. Thicker,  softer and slow setting
20 mm–45 mm
3–6 min
<15 min
0.8–1.5 mm (softer)
Properties of type I and type II zinc oxide eugenol materials
t.me/Dr_Mouayyad_AlbtousH

<!-- PDF page 90 -->


#### Manipulation Techniques


#### Modifications of ZnOE Impression Pastes


#### Surgical and Bite Registrations

58
Science of Dental Materials with Clinical Applications
Manipulation Techniques
Instruments
Glass slab or oil impervious paper pad (the paper pad
is preferred to avoid cleaning of glass slab to which the
material adheres firmly, and the used paper is thrown
out after use). Stainless steel spatula is used for mixing.
Procedure
The proper proportioning of two pastes is generally
obtained by squeezing out ropes of pastes of the same
lengths (1:1) on the glass slab. The diameters of the
strips of pastes (thickness) should not vary from the
opening of the tube.  A flexible  stainless steel spatula
is to be used for mixing. The reactor paste is first
collected and applied over the base paste and mixed
with broad strokes in a sweeping motion until a uniform
homogeneous colour mix is obtained, mixing time is
approximately one minute.
The mix is now collected and spread over the dry
tissue bearing surface of the special tray and placed in
the mouth. It is held firmly in position until the material
has uniformly hardened. After the material has set, the
impression is removed from the mouth. If the impression
is not properly obtained, another increment of a fresh
mix can be placed on the distorted area, and better
impression can be obtained or scrap out the old material
from the special tray and record a new impression.
The impression obtained is well rinsed under running
cold water for removal of saliva/debris, disinfected,
dried and cast is poured with dental stone. The cast can
be separated from impression by immersing in hot water
at 45oC to 60oC for 5–10 minutes. Separating medium is
not required when making the cast. ZnOE impression
material sticks well to dried skin and instruments, so it
is advisable to coat the lips of the patients with petroleum
jelly which allows the extra material to be wiped out (see
Colour Plate 9, Fig. 6.4).
Advantages
• Mucostatic therefore gives an accurate reproduction
of finer details.
• Dimensionally stable.
• The fresh mix can be added to and readapted if the
impression is found faulty.
• Adheres well to dried surfaces of compound, resin
and shellac bases (no tray adhesives are required).
• It has sufficient resistance so that borders can be built
up if the tray is slightly deficient in any area.
• Allows adequate working time for unhurried border
moulding in the mouth.
• No separating medium is required before pouring
the cast
• Easy to manipulate, not very expensive and has
reasonable shelf-life.
Disadvantages
• Cannot be used when undercut exists as it is
nonelastic.
• Some patients find eugenol content unpleasant, and
it may cause a burning sensation and irritate the oral
tissues.
• Requires special trays which involves time-
consuming process.
• Instruments are difficult to clean.
Uses
• For recording corrective wash or secondary
impressions of edentulous arches in the preparation
of complete dentures.
• For corrective lining in preliminary impressions.
Modified ZnOE pastes can be used as:
– Surgical paste is used for intraoral bandage after
some surgical procedures in the mouth.
– Bite registration paste is used to record the
occlusal relationship between maxillary and
mandibular arches.
– Noneugenol paste: It is used to record secondary
impressions in patients who find eugenol an irritant.
Modifications of ZnOE Impression Pastes
1. Surgical Paste
A modified ZnOE paste with longer setting time can
be used as surgical paste after some dental surgical
procedures such as gingivectomy (surgical removal of
Fig. 3.4: Determination of consistency of ZnOE paste
t.me/Dr_Mouayyad_AlbtousH

<!-- PDF page 91 -->


#### Hydrocolloids, Gelation, Properties

59
Impression Materials (Auxiliary Materials)
gingiva) as an intraoral bandage to protect cut surfaces
and to prevent infection of tissues. These materials are
used to cover and protect wound surface after surgery,
by shielding the incised tissues from infections which
may be caused by irritations from food, air, tongue or
cheek movements.
These materials are available as two pastes or
powder–liquid systems.
Two-paste systems
This is similar to the conventional ZnOE impression
pastes with the following modifications:
• More amount of fillers to prevent dislocation or
fracture of the material during mastication
• More amount of eugenol: Eugenol is weak antiseptic
and has a slight sedative effect.
• More amount of plasticizer: To increase its softness
