Repository: endoking5792/dental-study-material

# Dental Study Material (MDS)
Textbook-sourced study notes with page-cited references.
- Module 1 — Conservative & Restorative Dentistry
- Module 2 — Endodontics (8 sub-modules)
- Module 3 — Dental Materials & Material Science

`markdown/` = Obsidian-ready notes; `docx/` = original Word files.

## Textbooks
`textbooks/` holds the source textbooks as chapterwise Markdown (Conservative Dentistry, Endodontics, Dental Materials). Study notes link to their source books and to matching chapters via the topic hubs in `markdown/_Topic Hubs/`. Open the repo folder as an Obsidian vault (or copy `markdown/` + `textbooks/` into one) to use the graph view.

File: textbooks/Dental Materials/Science_of_Dental_Materials_Chapterwise/04_4_Gypsum_Products_Cast_and_Die_Materials_Auxiliary_Materials.md (part 1 of 2)
# 4. Gypsum Products: Cast and Die Materials (Auxiliary Materials)

4
GYPSUM
It is calcium sulphate dihydrate CaSO4.2H2O  a mineral
available in many parts of the world. This is purified
by washing, powdering and then heating (or
calcination).  It loses some water of hydration and is
converted into the calcium sulphate hemihydrate, i.e.
CaSO4.½ H2O. This is again reacted with water and
used, perhaps first time at Paris, and hence known as
plaster of Paris.
GYPSUM PRODUCTS
Different manufacturing methods of calcination,
produced different types of gypsum products, like
type I (impression plaster), type II (model plaster),
type III (hard model or cast, dental stone), type IV (die
stone) and type V (high strength–high expansion die
stones). These varieties are used in dentistry frequently.
Calcination
On heating the gypsum powder, the following changes
take place at different temperatures (Key Box 4.1).
• Gypsum: ore—CaSO4.2H2O
• Gypsum products: CaSO4.½ H2O
• Manufacture: Calcinations—dry and wet
• Types:
1.β-impression plaster
2.β-model—dental plaster
3.α-dental stone: Hydrocal
4.α-die stone: Densite
5.α-high strength, high expansion die stone
• Setting action:  2CaSO4.½ H2O + 3H2O 
 2CaSO4 . 2H2O
+ 3900 cals/mol
W/P ratio, nuclei of crystallisation, super-saturation, spheru-
lites, gloss disappearance
• Accelerators (K2SO4,…………….)
• Retarders (borax,……………..)
• Setting times: Gloss disappearance, Gilmore (initial, final),
Vicat, ready for use times
• Strength: Compressive (wet, dry), tensile
• Normal and hygroscopic setting expansions
• Balanced gypsum products containing K2SO4 = 4%, borax
= 0.4%
• Die materials
• Electroformed dies: Copper and silver forming
• Metalizing agents
CHAPTER SURVEY
Introduction
Most of the oral appliances like dentures, crowns,
bridges, etc. are prepared by skilled technicians outside
the mouth, in specially equipped laboratories. The
fabrication techniques involve high temperatures and
complicated lengthy procedures. For this, an exact
positive, hard replica of the oral structure of the patient
is obtained by the dentist. These casts or dies are prepared
by pouring their thin mix into the accurate impressions
of the oral structure and sent to the technicians. The
technician prepares the wax patterns and converts into
the oral appliances like acrylic dentures, orthodontic
appliances or alloy castings by wax elimination methods.
Definitions
The model or cast is a hard exact positive replica of the
entire oral structure including soft tissues with accurate
reproduction of finer details and spatial dimensions.
Die refers only to the positive hard replica of one or
few teeth prepared for receiving the appliances. Most
common and suitable materials used for these casts and
dies are the various gypsum products.
Gypsum Products:
Cast and Die Materials
(Auxiliary Materials)
87
t.me/Dr_Mouayyad_AlbtousH

<!-- PDF page 120 -->


#### Manufacturing Methods

88
Science of Dental Materials with Clinical Applications
Manufacturing Methods
1. Dry-calcination method is used to manufacture
types I and II, β-calcium sulphate hemihydrates:
Gypsum ore is purified by washing, drying and
powdering.  This is heated in a pan or kettle, open to
atmosphere for some time to a temperature of about
110°–130°C to convert most of the gypsum into its
hemihydrate. This β-calcium sulphate hemihydrate
has monoclinic lattice, spongy, irregular large
crystal particles. The remaining some amounts of
uncalcined gypsum, as well as the calcium sulphate
anhydrides formed by overheating, are impurities.
However, they help to accelerate the setting reaction
by acting as nuclei (embryo) of crystallization. This
β-hemihydrate is slightly modified to obtain suitable
properties, by some additions, for use as impression
materials, and model plaster.
TYPE I: RIGID IMPRESSION PLASTER
Compositions of Powder
• Dry calcined, β-hemihydrate CaSO4.½ H2O
• Impurities present (uncalcined dihydrate, + small
amounts of anhydrides)—accelerator
• Chemical accelerators (K2SO4,……) decrease setting
time, and also setting expansions
• Chemical retarders (borax,…….) increase setting time
but decrease setting expansions.
• Balancing agents = 4% K2SO4 + 0.4% borax—decrease
setting expansion only
• Sometimes sugar or potato starch is added to get
soluble-plaster for dissolving and separation of cast
from impression.
• Colouring material (alizarin S).
TYPE II: DENTAL (MODEL) PLASTER COMMONLY
KNOWN AS PLASTER OF PARIS
Composition of Powder
• Dry calcined β-calcium sulphate hemihydrate
• Uncalcined gypsum + anhydrites or increase setting
times and decrease setting expansions
• Chemical accelerators and chemical retarders to increase
working time, to decrease setting times and both
decrease setting expansions.
(This is supplied in plastic lined large container—
bags, to protect from moisture.)
2. Wet calcination: α-calcium sulphate hemihydrates—
type III—hydrocal, dental stone, or class I stone
Purified gypsum is heated under steam pressure to
about 110°–130°C in a closed kettle, rotary-kiln or
autoclave. The calcium sulphate hemihydrate
formed has prismatic, monoclinic, regular small
crystals. This is called as dental stone, hydrocal or
autoclaved calcium sulphate hemihydrate.
COMPOSITION OF TYPE III: DENTAL STONE, CLASS I STONE
• Wet calcined α-calcium sulphate hemihydrate
• Uuncalcined gypsum + anhydrites
• Chemical accelerators and chemical retarders in
combination increases working time and decreases
setting times as required and also both decrease
setting expansions.
• Balancing chemicals (4% K2SO4 + 0.4% borax)—
decrease setting expansions to a minimum.
• Colours (green, yellow, pink, etc.)—to identify
margins of casts.
TYPE IV: DIE STONE, IMPROVED
STONE, CLASS II STONE, DENSITE
This α-hemihydrate is prepared by boiling gypsum in
30% calcium chloride or 0.5% sodium succinate
solution, washing in boiling water, drying and
powdering. This has a fine monoclinic prismatic crystal
structure. This is then added with small amounts of
uncalcined gypsum impurities (if required), chemical
accelerators, retarders, balancing chemicals, and colour
(as in type III stone) (see Colour Plate 7, Fig. 4.1).
TYPE  V: HIGH STRENGTH, HIGH EXPANSION: DIE STONE
This α-hemihydrate manufactured like type IV stone is
added with (1) small amounts of surfactants like lignin
sulphonate (to wet, with mixing water thereby lower W/P
and increase strength), and (2) minimum amounts of
chemical accelerators and retarders, and not balanced,
i.e. not to decrease setting expansion, (3) colour.
Note I: Gypsum products (α or β) can also be prepared
synthetically, i.e. obtained as a by-product in phosphoric
acid manufacturing industries. These are more
expensive, but have consistent slightly better properties
(Fig. 4.1).
CaSO4.2H2O     110°C–130°C   CaSO4.½ H2O     130°C–200°C     CaSO4        200°C–1000°C       CaSO4
Dihydrate
         Hemihydrate
                 Hexagonal anhydrite                 Orthorhombic
orthorhombic
         (monoclinic)
anhydrite
Key Box 4.1
→
→
→
t.me/Dr_Mouayyad_AlbtousH

<!-- PDF page 121 -->


#### Setting Action, Setting Times

89
Gypsum Products: Cast and Die Materials (Auxiliary Materials)
Water–powder (W/P) ratio: It is the amount of water
added (in ml) to 100 gm of powder.  Calculations show
that the minimum W/P required is 18.61%.
Different W/P ratios are required for chemical
reaction for different types and are an important factor
in controlling the properties (refer to Tables 4.1a to c).
A decrease of W/P : Increases strength
Increases setting expansion
Decreases setting time
Approximate W/P for:
Type I
: 55–75%
Type II : 45–55%
Type III : 28–35%
Type IV : 22–24%
Type V : 19–20%
    Theoretical minimum value = 18.61%
Crystalline (dissolution-precipitation) theory of
setting: When the CaSO4.½ H2O  is added to water it
dissolves partly (solubility is about 0.8% at room
temperature) and reacts to form CaSO4.2H2O whose
solubility is only about one fourth, i.e. 0.2%. The
solution becomes supersaturated with the dihydrate,
which precipitates on the already present CaSO4.2H2O–
impurities as nuclei (or embryo) and crystallize.
Further, continuous precipitation causes crystal growth
as star-like spherulite structures. The spherulites begin
to intermesh, increasing the viscosity of the mix. This
thick mix is in the mouldable state.  After some time, it
becomes friable, soft solid, and then the excess of water
is suddenly drawn inside by capillary action, with the
loss of gloss and gradually becomes hard (Fig. 4.2).
Strength (or rigidity) increases with time.
Gloss disappearance time is the time elapsed from the
instant of the addition of powder until the surface-gloss
just disappears.
The set mass is porous due to the trapping of excess
water (added to facilitate mixing) and form voids
between the spherulites or individual (monoclinic)
crystals of about 5–20 microns in length.
Setting Time
It can be defined as the time interval from the instant of
addition of powder to water (or mixing) until the set
material attains certain rigidity or strength.
Methods of measuring setting times
1. Gloss-disappearance method: This may be sometimes
close to the initial setting time, slightly more or less,
as measured using a smaller Gilmore needle.
CLASSIFICATION OF GYPSUM PRODUCTS
Classifications are done to select the most suitable
materials, according to
1. Manufacturing Method
• Dry calcination: Types I and II
• Wet calcination: Types III,  IV, and V
• Dehydration by boiling with chemicals: Types IV
and V (sometimes)
• Synthetic: By-product in phosphoric acid industries
2. Crystal Structure
• Spongy irregular particles monoclinic = Type I,
II—β hemihydrates
• Prismatic regular particles monoclinic = Type III,
IV, V—α-hemihydrates
3. Applications
Type I: Impression plaster (rigid, non-elastic)
Type II: Model plaster for edentulous casts,
articulation, the base for the stone cast.
Type III: Model stone for dentulous casts, for
denture-flasking and  binder in alloy casting (GBI)
investments.
Type IV: Die stone—hard dies, master casts
Type V: High strength, high expansion die stone—
for enlarged dies (gypsum-bonded investments and
divestments).
4. Balanced
Types I, III, IV—minimum setting expansions,
divestments
Unbalanced: Types II, V—large setting expansions.
Setting Action
When gypsum products are mixed with water, they
react and again form calcium sulphate dihydrate,
according to as:
2CaSO4 ½ H2O + 3H2O → 2 CaSO4.2H2O + heat (3,900
cal/gm mol).
Fig. 4.1: Forms of hemihydrate. (a) β-hemihydrate (plaster of
Paris)—spongy, porous, irregular, (b) α-hemihydrate (dental
stone)—well-formed crystals, regular, denser
t.me/Dr_Mouayyad_AlbtousH

<!-- PDF page 122 -->


#### Gilmore Needles, Vicat Penetrometers

90
Science of Dental Materials with Clinical Applications
2. Indentation, Gilmore needles method
• Initial setting time: It is the time interval from the
instant of, the addition of  powder to water (or
mixing) until the smaller Gilmore needle of weight
1/4 lb and tip diameter 1/12"  just fails to produce
indentation.
• Final setting time: It is the time interval from the
instant of the addition of powder to water (or
mixing), until the bigger Gilmore needle of weight
one pound and tip diameter 1/24" just fails to
produce indentation (Fig. 4.3).
Procedure: A weighed amount of powder is sifted
to a measured volume of water in a clean plastic
bowl, starting a stopwatch.  It is thoroughly mixed
for 45 or 60 seconds with constant speed and spread
on a glazed tile. The smaller Gilmore needle is
vertically placed, at every half-minute interval, until
it fails to indent. Then the bigger Gilmore needle is
used similarly.  These can be repeated for different
W/P ratios, accelerators, retarders, mixing times, etc.
3. Vicat penetrometer method
According to this, setting time is the interval from
the instant of the addition of powder to water (or
mixing), until the Vicat needle of 300 gm weight and
1 mm diameter, fails to penetrate a depth of 5 cm
thick plaster mix (Fig. 4.4).
The mix prepared as above is carefully filled in a
container of 5 cm height.  The Vicat needle is lowered
on it, at every half-minute interval, until the needle
fails to reach the bottom (floor) of the vessel, or
penetrate 5 cm thickness. Values are close to initial
Fig. 4.3: Gilmore needles
Fig. 4.4: Vicat penetrometer
Fig. 4.2: Setting action of gypsum products
t.me/Dr_Mouayyad_AlbtousH

<!-- PDF page 123 -->


#### Controlling, Factors affecting Setting Times

91
Gypsum Products: Cast and Die Materials (Auxiliary Materials)
setting times found by smaller Gilmore needle.  This
is a standard method prescribed by ADA
specifications.  Accordingly, setting times for type I
= 4 ± 1 min and for all other types are 12 ± 4 minutes.
4. Ready for use time
It is the subjective judgment of the experienced
technician, depending upon the use of the cast or the
die. This may be about 30 minutes or more when the
cast attains about 80% of its wet (1 hour) strength.
The relative mixing, working and setting time
intervals for a certain W/P ratio are graphically
represented  (Fig. 4.5).
Setting times should be suitable for the particular
manipulative situations.  Hence, the technician must
be able to modify the working and setting times,
which have already been adjusted by the
manufacturer.
Controlling the Setting Time of Gypsum Products
1. Setting times are controlled by the manufacturer by
varying the compositions. Setting times are
decreased by increasing:
• The solubilities of hemihydrate or the difference
in solubilities, (i.e. to get higher supersaturation),
with finer particles or certain chemicals, K2SO4,
NaCl <2.0%, accelerators, etc.
• The number of nuclei of crystallization/unit
volume, by adding impurities like uncalcined
dihydrate or calcium sulphate anhydrite
(hexagonal CaSO4).
• The rate of crystallization, with the addition of
chemical accelerators.
2. Setting times can be controlled by the technician, by
changing:
• Number of nuclei of crystallization per unit
volume
• Rate of crystal growth
Factors Affecting the Setting and Working Times
• Water/powder ratio: Smaller the W/P ratio, shorter
is the setting time as more number of nuclei of
crystallization are formed per unit volume.
• Mixing time or speed: Longer time of mixing or
faster mixing, fractures the growing spherulites,
producing more nuclei of crystallization, which
decrease setting time.
• Impurities added: Uncalcined gypsum or gypsum
powder—‘terra alba’ slurry, to increase the number
of nuclei of crystallization and decrease setting time.
Hexagonal anhydrite decreases working time and
orthogonal anhydrite increases the working times.
• Chemical accelerators: Some chemicals like NaCl
<2.1%, Na2SO4 <3.4%, K2SO4 at all concentrations, act
as accelerators of crystallization.  These increase the
solubility of the hemihydrate and increase
supersaturation, due to which setting is faster.
• Chemical retarders: Some other chemicals like
borates, citrates, acetates, NaCl >2.0%, Na2SO4
>3.4%, etc.  prevent the growth of spherulites by their
complexes enveloping the spherulites (poisoning of
the nucleus) and increase working and setting times.
Careful addition of accelerators and retarders gives
suitable large working and short setting times.
• Finer particles of  the hemihydrate powder dissolve
more quickly, help the reaction to take place faster,
and also increase the number of nuclei of
crystallization.  Due to these, setting times decrease.
• Temperature of water: At higher temperatures the
solubility of hemihydrate decreases faster than
Fig. 4.5: Stages of setting (hardening) of gypsum products
a = Mixing time
b = Working time
c = Setting time (GDT)
d = Initial setting time (GN)
e = Setting time (Vicat's)
f = Final setting time (GN)
g = Ready for use (20–30 min)
t.me/Dr_Mouayyad_AlbtousH

<!-- PDF page 124 -->


#### Normal and Hygroscopic Setting Expansions

92
Science of Dental Materials with Clinical Applications
dihydrate, i.e. supersaturation decreases which
increase setting time. However, at the same time,
setting reaction becomes faster at higher tempera-
tures, which may nullify the previous.  In addition,
at temperatures above 80°C the reverse, i.e.
calcination also takes place.  Due to all these factors
the setting time
– Increases very slightly from 0 to 50°C
– Increases rapidly from 50° to 80°C
– Does not set at all above 80°C
• Old stock: The CaSO4 ½ H2O is hygroscopic and may
absorb moisture causing less soluble dihydrate
envelope on the hemihydrate particles. Hence, the
setting time is longer for older and moisture exposed
gypsum products. (Therefore purchase only small
amounts at a time and store in dry condition.)
Accelerators and Retarders
Manufacturer, as well as the technicians, control the
working and setting times, as required for the particular
situations.  The setting time can either be decreased or
increased.
The best method for the technician to control these
without seriously affecting the mechanical properties
is by using chemicals.
1. Accelerators: K2SO4 at all concentrations, NaCl
<2.0%, Na2SO4 <3.4% increase the solubility of
hemihydrate or supersaturation, decreasing the
working and setting times. K2SO4 also forms
syngenite K2(CaSO4)2H2O, which very rapidly
crystallize, i.e. increases the rate of crystallization.
Uncalcined gypsum or anhydrite, increase the
number of nuclei of crystallization and decrease
setting time.
2. Retarders: Borax in small quantities is a very effective
retarder.  Borates, citrates, acetates, sodium chloride
more than 2.0% prevent the rate of crystal growth
by their salts, enveloping the growing spherulites
poisoning of nucleation. Similarly, sulphates of Al,
Fe, Cr, etc. and tartrates, retard the crystal growth.
Hydrocolloids, saliva, coagulated blood, etc. retard,
specially the setting of the surface of the casts,
producing a soft chalky surface.
Applications
• To get longer working time and shorter setting times
as required by technicians, accelerators and retarders
are added together. The effect is represented
graphically (Fig. 4.6).
• Balanced gypsum products: Both accelerators and
retarders decrease the setting expansions. Hence, to
get a minimum setting expansion, without changing
the working and setting times, K2SO4 and borax can
be added in the ratio 10:1 (e.g. 4% K2SO4 + 0.4 borax).
These are added to the powder or better to mixing water
which then becomes the anti-expansion solution.
• Both accelerators and retarders interfere with the
growth and intermeshing of spherulites and decrease
the strength slightly. Hence, to get maximum
strength and setting expansion, less impurities or
chemicals are to be added, as in type V die stone.
• Set gypsum impurity particles are sticking to plaster
bowl/spatula, decrease the setting times. Addition
of powdered gypsum can decrease setting time.
NORMAL AND HYGROSCOPIC SETTING EXPANSIONS
Minimum dimensional changes during setting of
gypsum products are required for impression, cast and
die materials, whereas, large setting expansion is
Fig. 4.6: Variation of working and setting times with respect to accelerators and retarders
P = Supplied plaster or GP
P + A = Plus accelerator
P + R = Plus retarder
P + A + R = Plus accelerator +  retarders
(W.T.h , S.T. i)
t.me/Dr_Mouayyad_AlbtousH

<!-- PDF page 125 -->

93
Gypsum Products: Cast and Die Materials (Auxiliary Materials)
needed for investment and divestment materials for
compensating casting shrinkages.
Calculation of initial volumes and final volumes
during the setting reaction shows volume shrinkage
of about 7.11%. Voids created by the escape of trapped
excess water and the pushing force exerted by the
outgrowing spherulites cause a porous mass. Hence,
experimental measurements show a resultant
expansion. However, the adhesion of setting gypsum
products,  to the supporting solid surface (like a glass
slab/tile)  prevents the actual expansion to a certain
extent. The actual or unrestricted setting expansion can
be measured by floating the mix on a large pool of
mercury and measuring the distance between two
marks on a line drawn on the surface of the mix, at
various intervals.
 As the powder is wetted, dissolved and set, first
volume contraction takes place until the initial setting.
But the technician can easily compensate by adding
extra mix. Hence, this initial shrinkage has no much
significance. The large expansion taking place after
initial setting, and slight shrinkage taking place after a
final set due to loss of excess water are of importance
for the technician. These dimensional changes are
represented in Fig. 4.7.
Normal Setting Expansion (NSE)
This is mainly due to the outgrowing spherulites
pushing each other and hence should depend upon the
spherulites concentrations.
Factors increasing normal setting expansion (NSE) are
• Lower W/P as the number of spherulites/unit
volume is more.
• Longer time of mixing as more nuclei of crystalliza-
tion are formed by fractured  spherulites.
Factors decreasing normal setting expansion (NSE) are
• Higher W/P
• Shorter mixing time
• Chemical accelerators make the material to attain
rigid structure more quickly so that spherulites
cannot exert outward thrust. Hence, accelerators
decrease the normal setting expansion.
• Chemical retarders envelope and prevent the
outgrowing spherulites to expand and decrease NSE.
Hence, any chemical impurities, accelerators or
retarders decrease the normal setting expansion.
Note: Balanced gypsum products
Accelerators decrease setting time and retarders
increase setting time, but both decrease setting
expansion. By adding K2SO4 = 4% and borax = 0.4%
approximately in the ratio 10:1 it is possible to minimise
setting expansions without changing setting times.
Such gypsum products are said to be balanced. Type I,
type III and type IV are balanced.  If water containing,
these chemicals are used for mixing, it is called anti-
expansion solution. As per ADA No. 25, the maximum
NSE for Types I, II, III, IV, and V are 0.15%, 0.3%,
0.2%, 0.1% and 0.1–0.3% respectively (refer to Table 4.2).
Hygroscopic Setting Expansion (HSE)
After the initial setting, the actual setting expansion
takes place due to the outward thrust. During setting,
expansion is opposed by other crystals. If the cast or
die, is immersed in water or added with more extra
water, after initial setting, it sets with expansion more
than double of NSE. This is because, more water enters
into the voids of the setting mass by capillarity, i.e. into
the growing spherulites which  help the spherulites to
exert more outward thrust. This is known as
hygroscopic setting expansion (Fig. 4.8).
The HSE can be increased by
1. decreasing W/P ratio
2. mixing for a longer time
3. minimising chemical impurities
4. immersing in water after initial set, for a longer time
5. adding more extra water after the initial set.
In the casting procedure, large setting expansion
for gypsum or phosphate bonded investments is
required to compensate large casting shrinkages. The
controlled water adding technique, immersing the
invested casting ring in water for some time or
supplying extra water by wetted ring-liners, etc.
methods are used  to get the desired setting expansions.
Fig. 4.7: NSE and HSE
t.me/Dr_Mouayyad_AlbtousH

<!-- PDF page 126 -->


#### Strength of Gypsum Products

94
Science of Dental Materials with Clinical Applications
Strength of Gypsum Products
The strength is the ability to resist fracture or the
maximum stress, a material can withstand, before
fracture. For brittle gypsum products, compressive
strengths are usually considered. The strength is due
to the interlocking of the growing spherulites, which
increases with time as well as the number of spherulites
per unit volume.
Wet (1 hour) strength: It is the compressive strength,
at the end of one hour when the cast is in wet condition,
i.e. all the mixing water is still present. Since the cast is
used within this time, the gypsum products should have
minimum one hour strength as per ADA specification
No. 25 (refer to Table 4.2).
Dry strength corresponds to the compressive
strength after drying completely in 24 or 48 hours.
Strength increases later slightly more, gradually as the
reactions tend to complete.
Factors increasing the strength are
• Lower W/P: Accordingly Types I to V, have W/P
ratio is in the decreasing order and strength is in
increasing order.
• Optimum mixing time: Prolonged mixing, interferes
the interlocking effect and decreases strength.
• Smaller particles: Dissolve faster, form more nuclei
and better interlocking.
• Minimum chemical impurities: The accelerators and
retarders slightly decrease strength as they interfere
the growth of spherulites
• Fresh stock has higher strength.
For the normal applications of gypsum products, the
ADA No. 25 has prescribed the minimum compressive
one-hour, wet strengths as, 4.0, 9.0, 27.5, 34.5 and 48.3
MPa for Types I, II, III, IV, and V respectively. Dry
strengths are about 10–20, 20–30, 40–60, 60–80, 90–100
MPa for the above.
The tensile strengths are very low only about
1/10th of the compressive strengths and are slightly
affected from the above factors. Similarly, they have
very low shear strengths and flexure strengths. These
show that the gypsum products are very brittle
materials, which is a disadvantage for using as the cast
and die materials. All these strengths can be tested by
using universal testing machines.
Surface Hardness and Hardeners
Surfaces of the gypsum die, or casts do not have
adequate surface hardness. Maximum surface hardness
is obtained by low water /powder ratio, composition,
manipulation and faster rate of setting of the surface.
While preparing the wax patterns, the carving
instruments may accidentally abrade and damage the
surface. The following methods are used to improve
the surface hardness:
1. In case of hydrocolloid impressions, the water from
it, retards the setting of the surface of cast causing a
chalky, soft surface. The impression should be soaked
in an accelerator like K2SO4 solution, before the cast
or die prepared.
2. Resin-modified gypsum dies reduce the brittleness
of the surface.
Fig. 4.8: Comparison of normal and hygroscopic setting mechanisms and expansions
t.me/Dr_Mouayyad_AlbtousH

<!-- PDF page 127 -->


#### Model, Short Notes on Types 1, 2, 3, 4, 5

95
Gypsum Products: Cast and Die Materials (Auxiliary Materials)
3. Surface coatings can seal the surface porosities,
improving the surface integrity and resistance to
damage.  For example, immersing in certain acrylic
solutions, this can be done.
These surface hardener solutions may contain acrylics
with acetates, citrates, polyesters, nitrocellulose, alcohol,
etc.  Sometimes oxides of metals, like bismuth, titanium,
iron, barium, or silica may be present, in small quantities.
These surface coatings make the carving instru-
ments easily glide over the surface and prevent
damage while carving.
Care of Gypsum and
Gypsum Products, Models and Dies
As all these are hygroscopic, they absorb moisture
forming an envelope of calcium sulphate dihydrate on
the hemihydrate particles. Due to the lower solubility
of this dihydrate envelope, the dissolution and hence
setting time becomes longer for old-stock. The strength
also decreases.
Hence, the following precautions are to be used
1. Gypsum products are stored in a dry condition, in
sealed closed plastic lined bags or containers.
2. Only required amount should be taken out at a time.
3. Large stock should not be purchased at a time.
Care of dies and models
1. During the laboratory procedure, sometimes the cast
is to be wetted by immersing in water. The water
quickly gets absorbed. Dihydrate gets dissolved from
the surface causing inaccuracy. In such case, the cast
can be immersed in water, saturated with gypsum
(by adding a small amount of gypsum to water
earlier).  This is slurry water.
2. The cast should not be stored, at high temperatures
above 70°C, (to prevent the calcinations), and also in
moisture contact.
3. Suitable precautions are followed for infection
controls (by treating the impressions with suitable
sterilizers).
Short notes: 1–5 Model answers for 4–5 marks, to be
answered in 8–10 min
Short Note 1
Impression plaster
Type I: β-CaSO4 hemihydrate (classified as non-
elastic, irreversible, mucostatic impression material,
powder–water system).
This is calcium sulphate: β-hemihydrate obtained by
modifying the model plaster, or POP (Type II), by
adding small amounts of:
• Uncalcined gypsum and calcium sulphate anhydrite
to decrease the setting time to 4 + 1 min (ADA 25).
• Accelerators and retarders: To control working and
setting times.
• Balancing chemicals (4% K2SO4 + 0.4% borax): To
reduce the setting expansion to a minimum, i.e. 0–
0.15% (ADA 25).
• Potato starch or sugar to form soluble plaster for
dissolving and separation of the cast from an
impression.
• Colouring pigments (alizarin S) to identify margins.
Properties
• Setting action: When mixed with water (W/P = 55–
75%) it forms the calcium sulphate dihydrate, a rigid
mass.
• Setting time is made  short, 4+ 1 minutes to minimise
distortion of an impression.
• Setting expansion is minimized (<0.15%) to get good
dimensional accuracy.
• Fine particles help to get an exact reproduction of
finer details.
• Low strength: 4–5 MPa helps to separate impression
from the cast by fracturing.
Impression techniques
• For edentulous cases without severe undercuts:
Similar to other non-elastic impression materials, but
apply separating medium before pouring cast.
• For partially dentulous cases with one or few teeth,
or edentulous case with severe undercuts: After the
impression sets, carefully fracture it by hammering,
(to remove the impression), join the broken pieces,
apply separating medium, pour the stone cast. After
setting, immerse in boiling water to dissolve the
impression.
• Also used as a wash or secondary impression.
Advantages
• Mucostatic impression
• Accurate reproduction of finer details
• Negligible dimensional changes.
Disadvantages
• Non-elastic—cannot be used for dentulous cases
• Bad taste—disliked by patients
• Messy work
Due to the availability of elastomeric and
hydrocolloid impression materials, which can be used
more conveniently, this impression plaster has become
almost outdated.
Short Note 2
Model–dental plaster
Type II: β-CaSO4 hemihydrate
(Briefly describe manufacturing method, composition,
and setting actions to enrich the answer).
t.me/Dr_Mouayyad_AlbtousH

<!-- PDF page 128 -->

96
Science of Dental Materials with Clinical Applications
Properties
• Large W/P = 40%–55%,
• Setting time is adjusted to about, 12+ 4 min ADA 25.
• Large setting expansion <0.3% but has no much
significance.
• Low compressive strengths >9 MPa (in 1 hour) and
20–30 MPa on drying is adequate for use.
• Low surface hardness and abrasive resistance.
Uses
Due to the low cost and adequate mechanical
properties, it is used in dental laboratories for
• Large sized models and casts of edentulous cases
• Mounting plaster in articulations
• Edentulous cast bases
• Sometimes orthodontic study models (special white
varieties)
• Flasking of wax patterns in complete denture
fabrication with the stone cast.
Advantages: Adequate strength for  large, models,
flasking materials, etc. Easy to recover denture after
curing.
Disadvantages: Cannot be used for dentulous casts,
hard models.
Short Note 3
Dental stone, autoclaved—α-CaSO4 hemihydrate,
hydrocal
Type III: Class I
(Briefly describe manufacturing method, composition
and setting action, to enrich the answer).
Properties
• Low W/P = 28%–35%
• Setting time: 12 + 4 min (ADA)
• Setting expansion is reduced to <0.2%
• Compressive wet strength >20.7 MPa
• Dry strength: 40–60 MPa.
• Tensile, shear and flexure strengths are low and
hence it is a brittle material
• Surface hardness is 60 RHN.
Uses
Due to larger strength and better dimensional stability
it is used for:
• Hard casts or models of dentulous cases required for
preparation of wax patterns for complete and
removable acrylic partial dentures.
• Flasking materials for the wax patterns, specially for
partial dentures.
• Binder for gypsum-bonded investment used for
casting and soldering procedures.
• Bases for stone dies
• Orthodontic study models.
Short Note 4
Type  IV: Die stone—densite improved class II stone
(α-CaSo4.½ H2O)
Briefly describe the manufacturing method, composition
and setting action.
Advantages
Simple technique of die preparation, adequate strength,
less expensive and very suitable for laboratory
procedures.
Disadvantages
Low surface hardness, brittle inadequate strength for
die preparation, hygroscopic material.
Properties
• Low W/P = 22–28%
• Lowest setting expansion <0.1%
• Higher compressive strength, wet strength >34.5
MPa, and dry strength 60–80 MPa
• Surface hardness is about 80 RHN. To resist the
abrasion by sharp carving instruments used to carve
wax patterns, it requires higher surface hardness.
This surface hardness increases faster than the
increase of compressive strength due to the earlier
drying of the surface, which is an advantage. Surface
hardness can be improved further by immersing the
die in surface hardener solutions (containing K2SO4,
borax or cellulose-resins).
• Can be electroformed by copper or silver to resist
surface abrasions.
• Die—dimensions can be increased by special paints,
resin-nail paints, or resin coatings. This is required
for availing cement space or to compensate larger
casting shrinkages in base metal casting procedures.
Uses
Dimensionally stable, hard, common die material,
compatible with all impression materials.
Short Note 5
Type V: High strength–high expansion die stones
(α-CaSo4.½ H2O)
Briefly describe the manufacturing method: Composition
and setting action.
Properties
• To obtain high strength, W/P is to be reduced to very
low value = 19–20%.
This is done by using surfactants or wetting agents
like lignin sulphonate. Wet strength >48 MPa, and
t.me/Dr_Mouayyad_AlbtousH

<!-- PDF page 129 -->


#### Manipulation of Gypsum Products

97
Gypsum Products: Cast and Die Materials (Auxiliary Materials)
dry compressive strength is about 80–100 MPa.
Surface hardness is about 90 RHN.
• Large setting expansion: Chemical accelerators and
retarders are minimized, and W/P ratio is also
reduced.
Setting expansion is about 0.1% to 0.3%.
This can contribute for large compensation of
casting shrinkages taking place in the casting of base-
metal alloys.
Uses
• Enlarged hard dies
• Gypsum-bonded investment and divestments
• Dies for divestment casting techniques
Special Gypsum Products
• Synthetic gypsum products—α or  β varieties can
be obtained as by-products in phosphoric acid
manufacturing process. These are more expensive
but have slightly better properties. Properties do not
depend on the nature of the ore (see colour plate 7,
Fig. 4.2).
• Extra white, smooth dental stones: These are used
for special orthodontic study models. Treating the
models with soap solutions, a glossy smooth surface
can be obtained.
• Articulating-mounting plaster requires fast setting
properties. In addition, these plaster and stone have
low setting expansions, low strength for easier
trimming and separating the cast.
• Resin-modified plaster or die stones are prepared
for reducing the brittleness and improving surface
abrasion resistance.
• Silicone–stone combinations can reproduce the
surface details more accurately.
• Many varieties with controlled amounts of consis-
tencies, working times, setting times and short ready
for use times, etc. are available to suit the different
applications.
Manipulation of Gypsum Products
1. Selection of suitable material and instruments.
2. Proportioning: As far as possible minimum amounts
of  W/P ratios are to be used, by weighing the
powder and measuring the volumes of water to get
the best results. Plaster and stone dispensers are used
by experienced technicians. The properties such as
setting time, strength, setting expansion are
technique-sensitive. Hence, difficult to get a
reproducible mix.
3. Mixing
• Hand mixing: Clean parabolic flexible rubber bowl
and stiff steel spatula are used. Powder is sifted (to
minimize air trapping) into the water in the bowl.
The spatula is moved around at constant speed for a
definite time, 40–60 sec., until a creamy mix of
homogeneous consistency is obtained. It is vibrated
on an electrical-vibrator for few seconds (see Colour
Plate 8, Fig. 4.5).
• Mechanical-hand mixing: A rotatable mixing pad
(spatula) fitted to the plastic lid of the bowl, is used
for mixing. The mixing time can be slightly less (see
Colour Plate 8, Figs 4.3a and b).
• Mechanical-Electrical mixing: This method is
specially useful for mixing investment materials.  The
mixing bowl is a cylindrical vessel. The mixing pad
is rotated by connecting the shaft, to an electric
motor. The vessel also can be evacuated through a
side-tube to reduce the air bubbles accumulated on
the wax pattern. The speed and the time of rotation
can be adjusted by a rheostat and the timers to get a
reproducible mix (Fig. 4.9) (see Colour Plate 8,
Fig. 4.4 and Colour Plate 29, Fig. 15.4).
Fig. 4.9: Equipment for vacuum mixing and investing (see Colour
Plate 8, Fig. 4.4)
4. Preparing cast: A small amount of mix is teased
through the sides of the impression and vibrated to
flow on the floor of the impression for wetting and
to sweep all the trapped air bubbles. Remaining mix
is then poured with vibration, and allowed to set.
5. Preparing a base
• A plaster mix is then made and placed on a glazed
tile. Over this, the initially set, cast is inverted, and
excess is removed from the sides, shaped and
allowed to harden.
t.me/Dr_Mouayyad_AlbtousH

<!-- PDF page 130 -->


#### Die Materials

98
Science of Dental Materials with Clinical Applications
• Boxing method: The impression can be contoured
first by beading wax rod and then boxing wax
sheet of about 3.0 cm width. The plaster or die
stone mix is poured; first small quantity to cover
the teeth portion of impression, vibrated, and then
the remaining mix or fresh plaster mix is poured
and allowed to set for half an hour (Fig. 4.10).
DIE MATERIALS
Die can be defined as a hard, accurate positive replica
of one or a few teeth prepared for receiving the
restorative appliances. Since most of the appliances are
fabricated outside the mouth, these die materials should
satisfy the following requirements:
1. Nontoxic and  chemically inert, i.e. it should be
compatible with the impression  materials and
pattern waxes.
2. Should not undergo chemical changes at high
temperatures, if required.
3. High strength to resist fracture during fabrication
procedures.
4. High abrasive resistance to wax carving instruments.
5. Possibility to increase surface hardness/abrasive
resistance.
6. Good dimensional stability during setting/
hardening.
7. The possibility of changing die dimensions as
required.
8. Accurate reproduction of the finer details of the
impressions, without  compressing or distorting the
impression.
9. Good flow, and low viscosity, before setting.
10. The ability for electroforming with silver or copper.
11. Suitable working and setting times.
12. Ability to withstand high temperatures without
changing dimensions, if required to be heated.
13. A suitable colour for contrast.
14. Simple techniques with minimum inexpensive
equipment.
15. Inexpensive.
16. Long storage life.
Methods to change (increase) die dimensions
Small amounts of setting expansions of die materials
may compensate the thermal and other shrinkages of
impressions. The following methods are used to change
the die dimensions:
• Manipulative variables for gypsum products.
• Coating the surface with certain paints (nail paints,
resin paints dissolved in organic solvents, etc.).
• Coating with a thin layer of polymerizing resins.
For example, die can first be wetted with self-cured
monomer, then dipped in the polymer powder and
repeated
• Electroforming with silver or copper
