Repository: endoking5792/dental-study-material

# Dental Study Material (MDS)
Textbook-sourced study notes with page-cited references.
- Module 1 — Conservative & Restorative Dentistry
- Module 2 — Endodontics (8 sub-modules)
- Module 3 — Dental Materials & Material Science

`markdown/` = Obsidian-ready notes; `docx/` = original Word files.

## Textbooks
`textbooks/` holds the source textbooks as chapterwise Markdown (Conservative Dentistry, Endodontics, Dental Materials). Study notes link to their source books and to matching chapters via the topic hubs in `markdown/_Topic Hubs/`. Open the repo folder as an Obsidian vault (or copy `markdown/` + `textbooks/` into one) to use the graph view.

File: textbooks/Dental Materials/Science_of_Dental_Materials_Chapterwise/05_5_Dental_Polymer_Resins.md
# 5. Dental Polymer—Resins


#### Polymerization: Structure, Properties


#### Classification of Polymers used in Dentistry

chemical structural units (mers), e.g. polyethylene,
polyvinylchloride, polymethyl methacrylates, etc.
POLYMERIZATION
It is the repetitive process of chemical reactions between
the small chemical structural units (mers), growing into
giant molecules with long chained structures, having
thousands and millions of mers.
CLASSIFICATION OF POLYMERS USED IN DENTISTRY
A large number of these polymer resins, used in
dentistry can be broadly classified according to:
1. Chemical repeating units (mers) (Fig. 5.1)
Polyvinylchloride, polyacrylic acids, polyacrylates,
polyurethanes, polysulphides, polysilicones,
polyethers, etc.
2. Types of polymerizations
• Step-growth (or condensation) polymerization:
Polysulphides, condensation polysilicones, etc.
• Addition (or free radical) polymerization: Addition
polysilicones, polymethyl methacrylates.
3. Activating energies (or curing methods)
• Thermal (heat)
• Chemical
• Ultraviolet rays
• Visible light
• Monomer, polymer, polymerization
• General classifications
• Applications in dentistry
• Degree of polymerization—polydispersity
• Spatial organisations
• Copolymers
• Step-growth (condensation) polymerization
• Addition polymerization
• Chemical stages of polymerisation
• Structure of polymers—crystallinity
• Plasticizers
• Solvation of polymers
• Thermal properties
• Glass transition temperatures
• Acrylic resins in dentistry
CHAPTER SURVEY
POLYMERIZATION: STRUCTURE, PROPERTIES
In this plastic age, synthetic resins having varied
properties have become part and parcel of our life and
dentistry is not an exception. Except for few resins of
natural origin like rubbers, silk, cotton, etc. most of the
others are synthetic. These polymers with large
molecular size, is built up from many (poly) small parts
(mers) or chemical repeating units. Most of these
polymers are named, according to these polymers, e.g.
polyethylene, polyvinyl chloride, polystyrene,
polyacrylates, etc.
MONOMERS
These are simple chemical compounds or repeating
units—reacting to form a polymer, e.g. ethylene, acrylic
acid, itaconic acid, methyl methacrylates, etc.
OLIGOMERS
These are chemical compounds having two reactive
groups or combinations of two units, e.g. ethylene
glycol dimethacrylate, bisphenol glycidyl methacry-
late, unsaturated low molecular weight polymers, etc.
which usually act as cross-linking agents.
POLYMERS
Chemical compounds of huge organic or inorganic
molecules formed by a large number of repeating smaller
Dental Polymer—Resins
103
5
t.me/Dr_Mouayyad_AlbtousH

<!-- PDF page 136 -->

104 Science of Dental Materials with Clinical Applications
4. Physical states
• Liquids
• Gels
• Elastomers
• Flexible—fibrous
• Rigid solids—plastics
5. Compositions and spatial organizations
• Homopolymers—linear, branched
• Copolymers: Random linear, branched, block,
graft, cross-linked.
6. According to the mechanical properties
• High strength, low elasticity
• Low strength, high elasticity
• High crystallinity, high cross-linking, high Tg
• Low crytallinity, low cross-linking, low Tg
7. Thermal behaviours
• Thermoplastic: Reversible, soft and mouldable at
high temperatures (above Tg), soluble in organic
solvents.
• Thermoset: Irreversible, hard set by chemical
changes, on heating do not soften but decompose,
insoluble in organic solvents.
8. Internal structure: Crystalline, noncrystalline,
semicrystalline.
9. Dental applications
• Impression materials (elastomers, hydrocolloids)
• Denture base, relining, repair materials (PMMA,
PVC, polycarbonates), record base (cold cure
PMMA)
• Artificial teeth (cross-linked PMMA)
• Temporary crowns, veneers, crowns, and bridges
• Die materials: (PMMA, epoxy resins)
• Maxillofacial reconstructions: Polysilicones,
PMMA, PVC
• Restorative composite resins: Anterior, posterior,
pit and fissure sealants, bis GMA.
• Restorative cements—resin cements, zinc
polyacrylates, glass ionomers
• Adhesives, bonding agents
• Orthodontic functional appliances, space
maintainers, elastics.
• Instruments, laboratory facilities, clinical facilities
(hand gloves, rubber dams, spatulas, etc.).
FACTORS AFFECTING THE PROPERTIES OF POLYMERS
• Molecular weight and chemical structural units of
monomers
• Degree of polymerization or conversion factor and
molecular weight distributions
• Copolymerization and spatial organizations
• Crystallinity
• Temperatures
• Compositions: Plasticisers, fillers, cross-linking
agents, etc.
Fig. 5.1: Chemical repeating units (mers)
Fig. 5.2: Elastic behaviours of polymers
t.me/Dr_Mouayyad_AlbtousH

<!-- PDF page 137 -->


#### Degree of Polymerization


#### Copolymers, Spatial Organization

105
Dental Polymer—Resins
Degree of Polymerization
During polymerization, the chains grow until they are
terminated by collisions with free radicals. This
produces polymers of different numbers of repeating
units and of different molecular weights. The
mechanical properties depend on this extent of
polymerization. Different polymer chains have different
numbers of repeating units or molecular weights.
       
 
Degree of
Average mol. wt. of polymer
 =
polymerization, Mn
Molecular weight of monomer
Degree of polymerization can be defined as average
number of mers in the polymer chain, and also as
average molecular weight of polymer chains, i.e. Mw.
The degree of polymerization, Mn of denture base resins
may vary from 8,000 to 40,000 units. However, the
average mol.wt. represents, more predominantly, the
polymers of higher mol. wt., i.e. Mw > Mn. When all
the polymers have an equal number of mers, Mw = Mn.
The ratio, Mw/Mn represents polydispersity.
Higher polydispersity indicates the presence of more
polymers of higher molecular weights, which also
increases the mechanical properties, softening or
melting temperatures and lowers solubility.
Degree of polymerization or chain length becomes
greater, with less free radicals created, and higher
kinetic energy or temperature. For examples, the degree
of polymerization is higher for heat cure acrylics, than
cold cure acrylics, as the mobility of monomer (kinetic
energy), is more at higher temperatures. Hence, the
mechanical properties, etc. are about 10% higher for
heat cure acrylics.
TYPES OF POLYMERS
Homopolymers have the same type of mers (M) joining
and forming long, linear, or branched chains. The
properties mainly depend on the monomer structure
and degree of polymerization. The branched ones, may
have slightly lower mechanical properties due to the
separating effect of the backbone structures by the long
branched structure in between. These can be
represented as below, with M as a mer. For example,
M is CH2 = CH2, or methyl methacrylates.
1. Linear polymer: MMMMMMMMMMMMMMMMM etc.
2. Branched polymer: MMMMMMMMMMMMMMMM........
 M
 M
 M
  M
  M
  M
   M
   M
   M
    M
    M
   M
Copolymers
It is possible to change the inherent properties of the
homopolymers, by suitably copolymerizing with mers
of other chemical species and obtaining different spatial
organizations. These comonomers (e.g. ethyl
methacrylate, butyl methacrylate, etc.) can replace some
of the methyl methacrylates, while monomers
polymerise. Due to the comonomer structures, their
concentrations and spatial organizations, the properties
like Tg, strength, flexibility, solubility, etc. of the
copolymers change. Copolymerization can also act as
internal plasticizers by reducing the secondary
bonding between the polymer chains.
The polymers of methyl, ethyl, butyl, and propyl
methacrylates have their Tgs ≈ 120°C, 65°C, 38°C and
33oC respectively. By copolymerizing, materials of
different Tgs, copolymers of different mechanical
properties can be obtained. For example, a copolymer
of PMMA containing 18% to 33% vinyl acetate, is
available as thermoplastic sheet form. This can be
softened by heating, to about 90°C and can be formed
over a stone cast to produce athletic mouth protectors.
Many oral appliances are made by copolymerized
resins.
Spatial Organizations of Copolymers
Different spatial organizations of the comonomers,
change many properties of the polymer resins like
strengths, glass transition temperatures, solubilities, etc.
Consider a monomer M (say methyl methacrylate
and a comonomer, E (say ethyl methacrylate).
These can copolymerize in different spatial
organizations (Fig. 5.3).
Cross-linked polymer
When a cross-linking agent C, a dimethacrylate with
two vinyl groups is added, the backbone chains are
cross-linked by covalent bonding.
Also, refer to Figs 3.11d and 3.12
Ethylene glycol dimethacrylate is a common cross-
linking agent, as two methyl methacrylate groups
combined as M-R-M.
t.me/Dr_Mouayyad_AlbtousH

<!-- PDF page 138 -->


#### Condensation and Addition Polymerization

106 Science of Dental Materials with Clinical Applications
simultaneously, and combine step by step forming
dimers, trimers, …………polymers. In this step-
growth polymerization, small molecules are
repeatedly eliminated. Often there are some
byproducts of small molecules like ammonia, water,
alcohol, halogen acids, etc. The polymerization is
not very fast due to the decrease in mobility as
the polymerization proceeds. The degree of
polymerization is also not very high, and low
molecular weight only (10,000–20,000 only). For
example:
n(H-A-H) + n (HO -B-OH)H-A-B-A-B-A-B..... BOH + nH2O
Some biological polymers like collagen, proteins,
carbohydrates, RNA, DNA, etc. belong to this category.
Due to the production of byproducts, this type was
named as condensation polymerization.
• Polysulphide impression materials: Step-growth of
bifunctional mercaptan (SH) polysulphide increases
viscosity. Cross-linking through trifunctional
mercaptan results in the formation of rubber. The
byproducts (water molecules) evaporate causing
internal porosity, surface pits, and large polymeriza-
tion shrinkages. (For reactions refer polysulphides,
condensation polysilicones.)
• Step-growth polymerization without by-products:
The reaction between diols and diisocyanates,
forming polyurethanes.
HO – R1 – OH + O = C = N – R2 – N = C = O 
HO – R1 – O – C – N – R2 – N = C = O, etc.
As the structural changes take place, the polymer has
different chemical properties, and the molecular
weight is less than the total number of molecules
involved if there are byproducts. At present in dentistry
as well as in industries, addition polymerizations are
mostly made use.
2. Addition (ionic, ring opening and free radical)
polymerizations
• Ionic addition polymerization: Addition of
molecules take place by hydrogen ion transfer
from one to other. The polysilicone–rubber is
formed by transfer of 'H' ion from hydrogen
terminated polydimethyl siloxane to –CH = CH2,
i.e. vinyl terminated polydimethyl silane.
Such cross-linked network structures by strong
covalent bonding, resist separation of polymer chains
by thermal energies, solvents or mechanical deforming
forces, so that they have higher strength, Tg, resistance
to dissolution, etc.
Applications of Cross-linked Polymerizations
1. To improve the poor, inadequate physical properties
of the acrylic denture base, and teeth, veneer,
temporary crowns and bridges, etc., materials, they
are suitably cross-linked usually by ethylene glycol
dimethacrylate, or such other chemicals having two
or more reactive groups.
2. Composite restorative resins are obtained by
polymerizing an oligomer BisGMA, by chemical or
light activations. This has two methyl methacrylate
groups producing extensively cross-linked three-
dimensional network, creating superior properties.
3. Elastomeric rubber base materials, polysulphides,
polysilicones and polyethers are cross-linked in a
controlled manner, to obtain adequate elastic
recovery, tear strength, flexibility, etc. retaining Tg
much below room temperature.
4. Alginate hydrocolloid impression material sol is conver-
ted into the gel by cross-linking with calcium ions.
Types of Polymerizations
1. Step-growth (condensation) polymerization
The chemical reactions between bifunctional or
trifunctional molecules, which become reactive,
Fig. 5.3: Copolymers in spatial organizations
t.me/Dr_Mouayyad_AlbtousH

<!-- PDF page 139 -->

107
Dental Polymer—Resins
• Ring opening addition polymerization: The
monomer has two oxirane terminal rings, which
are opened by amines or alkyl benzene sulphonates.
For example, epoxy monomer reacts with
difunctional amines, polymerizing to epoxy resin
die material (Key Box 5.1).
For example, polyether impression material.
Polyether and alkyl benzene sulfonate react and
form polyether rubber (refer elastomers), by
opening the amine ring terminal groups by Key
Box 5.1.
• Free radical addition polymerization
Addition polymerization begins from an active
centre, like a free radical, R•, adding monomers
rapidly one after the other, forming a long chained
giant molecule. Free radical is an atom or group
of atoms, having one unpaired electron. The
monomer-repeating unit, should have unsaturated
group, a double bond, vinyl group, C = C, like
ethylene, vinyl chloride, acrylics, acrylates, etc.
When the free radical collides such as monomer,
it attracts one electron from one end leaving the
other electron unpaired at the other end. After this
initiation, it goes on combining and adding other
mers by successive activation (Key Box 5.2).
• When, R1 is H, monomer is ethylene, which poly-
merises to polyethylene or polythene
• R1 is Cl, monomer is vinylchloride, which poly-
merises to polyvinylchloride or PVC
• R1 is styrene, it polymerises to polystyrene or
polyster
• R1 is COOH, monomer is acrylic acid, which
polymerises to polyacrylic acid, etc. (Key Box 5.3).
The methyl (CH3) group of methyl methacrylate can
be replaced by ethyl, butyl, propyl, etc. to obtain the
respective copolymers. A mixture of these monomers
can form copolymerization.
This activation and polymerization takes place very
rapidly building into huge giant molecules with several
thousands or millions of mers. The propagation of
polymerization or growth of chains take place
indefinitely until terminated by
• Exhaustion of all monomers
• Collision with another free radical or with another
growing chain.
• Transfer of (hydrogen ion) energy to another
molecule, making it to grow further.
Main features of addition polymerization are
• Very rapid almost instantaneous process
• High degree of polymerization
• Molecular weight of polymer equals the molecular
weights of all monomers in it.
• Same chemical properties of monomers, but different
physical properties.
Key Box 5.1
Key Box 5.2
Polymerization of expoxy resin die materials
Successive activation
t.me/Dr_Mouayyad_AlbtousH

<!-- PDF page 140 -->


#### Stages of Addition Polymerization

108 Science of Dental Materials with Clinical Applications
Key Box 5.3
Chemical Stages of Addition Polymerization
The four stages of addition polymerization are
induction (initiation), propagation, chain-transfer and
terminations.
1. Induction and initiation
Free radicals are produced by dissociation of certain
chemicals, like benzoyl peroxide, using different
activating energy systems like heat, chemicals,
ultraviolet or visible light of particular wavelengths.
The free radical produced (R•), then combines with
a monomer M and initiates (starts) polymerization.
This interval is known as induction period.
2. Propagation: The radical monomer complex, RM•
acts as a free radical and combines with another
monomer by activation and forms a dimer RM• + M
→ RMM•
The process repeats one after the other,
continuously and rapidly building up a long
polymer chain,
RMM• + M → RM2M•, etc. → RMnM• (Key Box 5.3)
This takes place almost instantaneously, until all
the monomers are exhausted theoretically or
terminated.
For methyl methacrylate resins the reaction is
exothermic and liberates heat = 12,500 cal/gm mol.
3. Termination
a. The growing polymer chains terminate by collision
with another free radical or with another growing
polymer
  RMnM• + R1
• → RMn MR1, or
  RMnM• + R1MkM• → R Mn+k+2 R1
If these free radicals are not produced in adequate
numbers or neutralised (inhibited) by impurities, the
polymerization process is retarded.
Key Box 5.4
to cold, self, chemically curing or autopolymerising
resins.
• Ultraviolet light activation: The initiator benzoin–
methyl ether is irradiated with ultraviolet rays of
wavelength, λ = 375 nm, to liberate free radicals.
Such system is not used now a days, due to health
hazards of UV light.
• Visible light activation: Initiator is a diketone
like, camphoroquinone, with an accelerator N-
N-dimethyl-p-toluidine (or dimethyl aminoethyl
methacrylate, DMAEMA), liberates free radicals
when visible light of wavelength, λ = 468 nm is
used, at ordinary temperatures. This system has
become very common and popular for composite
resins (and compomer restorative materials) as it
gives easy control over setting).
The initiation of polymerization, takes place
when this free radical attracts one unpaired electron
of monomer and combines with it (Key Box 5.5).
Systems of activations
• Heat activation: The common initiator, benzoyl
peroxide, when heated above 50°C or 60°C,
dissociates forming free radicals (e.g. heat cure
acrylic denture base material) (Key Box 5.4).
• Chemical activation: When certain chemicals like
tertiary amines (N-N-dimethyl-p-toluidine) are
added, the dissociation temperature of benzoyl
peroxide, depress below the room temperature
and liberate the free radicals as above. This refers
Polymerization of PMMA
Thermal activation of benzoyl peroxide (BPO)
Key Box 5.5
Initiation of polymerization
t.me/Dr_Mouayyad_AlbtousH

<!-- PDF page 141 -->


#### General Properties of Polymers

109
Dental Polymer—Resins
b. Chain transfer: The active-free radical energy of
the growing chain can get transferred to another
monomer or another already terminated polymer.
The first polymer chain gets terminated and the
next one starts growing, by this hydrogen
ion transfer RMnM• + M → RMn = M + HM•
(Key Box 5.6).
Inhibition of Polymerization
Certain impurity atoms can react with the free radicals
or neutralize the growing chains. These inhibit or retard
the polymerization process. The termination of
polymerization may take place before acquiring large
molecular weight or exhaustion of all the available
monomers.
Small amounts of hydroquinone (or methyl ether
of hydroquinone), about 0.006%, added to denture base
acrylic monomer liquid, prevents the spontaneous
polymerization of the liquid, due to some stray radicals
produced by some ionizing agents and improves its
shelf-life. It also retards the polymerization process and
gives adequate working time for mixing and packing.
Eugenol, atmospheric oxygen, etc., can easily react with
the free radicals. That is why eugenol cement base and
certain cavity varnishes are contraindicated for
composite resin restorations and certain bonding
agents. As inhibitors interfere with the process of
polymerization, the composite resin restoration is
covered with cellulose matrix bands and glass ionomers
are coated with cocoa butter or varnishes immediately
after restoration. Otherwise, the atmospheric oxygen
will inhibit the polymerization. The monomer liquids
also are preserved in air tight amber-coloured dark
bottles or containers.
Structure of Polymers
The short-range van der Waals attractive forces, form
secondary bonding between the homopolymer long
chains and align them causing certain crystallinity. This
increases hardness, tensile strength and glass transition
temperatures.
The long range—primary bonding between the
monomers, comonomers, etc. cause cross-linked
structures, co-polymerization, branched and long side
chains. These, cause highly disordered, coiled structure
of tangled mass (i.e. like cooked spaghetti or noodles).
The polymerized material has amorphous structure
with certain localised crystallinity. The properties of a
polymer depend also on the degree of crystallinity.
The degree of crystallinity decreases by
• Copolymerization
• Long branched or side chains
• Plasticisers
General Properties of Polymers
1. Mechanical properties—resistance to deformations
are more for higher
• Degree of polymerization
• Molecular weight and structure of the monomer
• Cross-linking and spatial organizations.
2. Rheological properties: When a deforming force is
applied, the long-linear chains slip one over the
other causing irreversible strain or plastic flow, as
they occupy the new positions in crystalline parts.
The linear polymers have higher plastic (viscous)
flow.
The amorphous nature with coiled structures, very
easily undergo elastic deformation (un-coiling like a
spring), which is a reversible strain.
As the actual polymer structure has certain
crystallinity, the deformation produced is a
combination of elastic and non-elastic strains. This
viscoelastic property causes time-dependant
deformations and elastic recoveries. That is why
elastomeric impression materials have time-
dependent incomplete elastic recoveries. Greater
amount of cross-linking decreases the crystallinity
and makes the material more rigid or less flexible
or of lower creep.
3. Solvation (dissolution) of polymers: The polar
bonding between polymer chains, causes adsorption
of water or solvents, which later diffuse or get
absorbed. This is known as sorption. The sorption
causes separation of the polymer chains, due to
which it swells and softens. This causes dimensional
changes (expansion) in acrylic denture. This is
measured by using a disc of standard dimensions,
by first drying completely and weighing, W1 gm, then
immersing in water for 7 days and finding the
Key Box 5.6
Termination by chain transfer
t.me/Dr_Mouayyad_AlbtousH

<!-- PDF page 142 -->


#### Plasticizers

110 Science of Dental Materials with Clinical Applications
increase in weight (W2–W1) gm. As per ADA
specification, it should be less than 0.8 mg/cm2. If
the same disc is again dried and weighed W3 gm,
the decrease from the initial weight W1–W3 gives the
solubility, which should be <0.04 mg/cm2.
The dimensional changes due to solvation are less
for polymers having less sorption, that is for:
1. Long-linear chains and of a higher degree of
polymerization
2. Greater cross-linking (as highly cross-linked
polymers, show less/solvation or softening effect)
3. Greater crystallinity (as the crystalline structure
has physical cross-linking effect)
4. Greater polydispersity (i.e. higher molecular
weight or degree of polymerization).
Elastomers have lower Tg and hence higher
softening effect than rigid plastics. Similarly,
polymers with longer side chains and copolymers
with large pendant groups have a higher tendency
for separation of chains. Hence these have higher
solvation effect and greater dimensional changes.
In the case of acrylic dentures, repeated drying
and wetting cause dimensional changes, internal
stress-relaxation and crazing of dentures. To
minimize these, the denture is kept either in the
mouth or immersed in water (when not in use,
specially at night).
4. Plasticizers
These are substances of small molecular sizes
incorporated into polymers to:
1. Increase the flexibility, softness, and flow
2. Decrease the softening (glass transition) and
melting temperatures.
Plasticizers incorporated, function as external and
internal plasticizers.
External plasticizers
These act sometimes, like solvents which enter into
the substance and help slipping of the atoms. These
neutralize the secondary bonding between the
polymer chains or intermolecular forces. This
decreases the resistance for deformation between the
polymer chains, or it acts like lubricants. Ideally,
these should have very large chemical attraction,
high boiling point, and insolubility. As it is very
rarely found, the plasticizer leaches out of the
structure gradually, but at a faster rate at higher
temperatures and decrease the flexibility. That is why
plastic household articles kept in hot sunlight soon
become brittle. Dibutyl phthalate is the common such
plasticizer used with acrylic resins and elastomers.
Internal plasticizers
These are comonomers, entering the system during
co-polymerisation by covalent bonds forming long
side chains or large pendant molecules, separating
the long polymer chains. These do not leach out. For
example, some higher esters like butyl or octyl
methacrylates added to methyl methacrylates,
copolymerize and increase the flexibility.
5. Thermal properties
Physical properties of polymers are greatly affected
by temperature changes due to their internal energies
(inter-molecular and inter-chain forces) and
structures.
Thermosetting resins
Polymerization by chemical changes takes place by the
irreversible reaction. These are usually cross-linked
hard set materials. They do not soften or melt but
decompose (infusible) when heated further. They are
insoluble and have high impact strength, rigidity,
abrasion resistance, and good dimensional stability.
Thermoplastic resins (Note on Tg)
These begin to soften above their glass transition
temperatures, Tg, at which the polymer chains, get
debonded from each other and easily slip one over the
other. These are then mouldable and retain the shapes,
on cooling below Tg. Thermoplastic resins soften and
melt on heating and can dissolve in organic solvents,
(e.g. acrylic resins).
Theory: There is a strong intermolecular covalent–
primary bonding between the monomers of a polymer
chain. The valency electrons continuously move back
and forth along these chains forming different electron
charge densities. This induces corresponding opposite
charge densities in the adjacent chains for balancing.
This causes the hydrogen-polar bonding, by van der
Waals and London forces forming weaker secondary
bonding between the adjacent chains.
When the polymer is heated above a certain
temperature, Tg, the weaker secondary bonds between
the chains are broken, and they begin to slip one over
the other, exhibiting the thermoplastic properties.
The Tg is lower when the polymer has
1. Shorter chains (DP), e.g. cold cure acrylics
2. Lower polydispersity
3. Impurities and copolymerization with large pendant
groups, separating the chains more
4. Copolymers with long side chains, which rotate and
separate chains
5. Less crystallinity
6. Plasticizers
7. Highly cross-linked and ordered (block, graft) and
crystalline polymers have higher Tg.
t.me/Dr_Mouayyad_AlbtousH

<!-- PDF page 143 -->


#### Acrylic Resins in Dentistry

111
Dental Polymer—Resins
Elastomers have controlled an amount of cross-
linking and have Tg, below the room temperature.
That is why, they behave as viscoelastic rubber-like
materials.
Thermal conduction
Polymer resins are good insulators (K = 0.0003 to 0.0005
cgs units) of heat and electricity, due to a lack of
conducting free electrons. This property is quite suitable
for restorative composite resins (not for acrylic
dentures) and is widely made use in industries specially
in electrical gadgets, and insulations.
Thermal expansion
Long-chained polymer structures produce large
thermal expansion. Linear polymers like acrylic denture
base resins have α= 80–120 ppm/°C. Highly cross-
linked rigid composite resins have lower values,
25–60 ppm/°C. Slightly cross-linked rubber-base
elastomers having Tg < room temperatures, have an
morphous structure and high α = 150–225 ppm/°C.
Amorphous waxes have still higher values for α =
300–700 ppm/°C, varying with temperatures. High
thermal expansion is due to vibrations of mers along
the direction of chains.
Acrylic Resins in Dentistry
There are mainly two types of acrylic resins, which are
derivatives of ethylene, having vinyl (C=C) groups.
These undergo addition polymerization forming
transparent organic glasses.
One series, derived from the acrylic acid unit, are
alkenoic acids. These are used in glass ionomer and
zinc polycarboxylate adhesive cements (Key Box 5.7).
The –COOH group can form chemical bonding with
calcium of tooth materials, i.e. COO– Ca– of enamel and
dentin. Bonding by cross-linking is greater with acrylic
acid units having more COOH groups.
The polarities of the carboxylic groups of these
polyacids cause water sorption which tends to separate
the polymer chains, decreasing the strength and rigidity.
The second series is the derivatives of methacrylic
acids, CH2 = C (CH3) COOR. There are many esters of
this group which are used in dentistry and industries.
For example the ester radical R in the methacrylic acid
CH2 = C (CH3) COOR can be methyl, ethyl, propyl,
butyl, etc.
These polymers are thermoplastic materials having
different Tgs depending on the structural units and
chain lengths. These are copolymerized and frequently
used in various fields (Key Box 5.8).
Polymethyl methacrylate is the most common resin
used in denture fabrications. The monomer (mol. wt. =
100) is a volatile clear liquid, with MP = –48°C, BP =
100.8°C at one-atmosphere “bar” pressure. Addition
polymerization is done by using thermal, chemical or
light energy activation. Suitable colours, can be added,
and mechanical properties-like flexibility can be
adjusted with plasticizers. The polymer is an organic
glass and is a very common material in dentistry used
for complete and partial dentures, artificial teeth,
denture repairs, lining, etc. In industries and in
everyday life, the plastic articles are obtained by slightly
modifying this (for properties: Refer to denture base
resins).
Multifunctional Acrylic Resins
Several multifunctional methacrylate resins like
dimethacrylates, trimethacrylates, etc. are used to
obtain polymers of superior mechanical properties.
These cross-links the methacrylate polymer chains, by
Tgs of different poly 'R' methacrylates
Poly 'R' (methacrylates):
Tg°C
Methyl
125
Ethyl
  65
N-propyl
  38
Isopropyl
  95
N-butyl
  33
Isobutyl
  70
Phenyl
120
H
CH3
C    =
C
H
C = O
O-R
Structures of alkenoic acid mers
Key Box 5.7
Key Box 5.8
t.me/Dr_Mouayyad_AlbtousH

<!-- PDF page 144 -->

112 Science of Dental Materials with Clinical Applications
direct combination of two methyl methacrylate
monomers. Ethylene glycol dimethacrylate is a common
cross-linking acrylic oligomer.
Bisphenol glycidyl dimethacrylate (BisGMA),
triethylene glycol dimethacrylate TEGDMA, urethane-
dimethylacrylate (UDMA), etc. have two terminal
double bond vinyl C = C groups, which cross-link the
other monomers, to form a more rigid three-
dimensional matrix.
Penta-P is a phosphate-containing monomer with
five methacrylate groups. This acts as acid etching, as
well as a bonding agent.
MODEL QUESTIONS
I. Short Essays
(10 minutes each)
1. Define the terms monomer, polymer and
polymerization and classify the polymers. Give few
applications of polymers in dentistry.
2. Define the degree of polymerization and polydispersity.
Give the spatial organization of copolymers.
3. Write a note on cross-linked polymers and give two
examples.
4. Explain step-growth and addition polymerization
with one example to each.
5. Write a note on stages of polymerization.
6. Thermal properties of polymer resins.
II. Brief Answers
(5 minutes each)
1. Degree of polymerization
2. Inhibition of polymerization
3. Plasticizers
4. Glass transition temperature
5. Structure of polymers
6. Solvation of polymers
7. Acrylic resins in dentistry
t.me/Dr_Mouayyad_AlbtousH

<!-- PDF page 145 -->
