Repository: endoking5792/dental-study-material

# Dental Study Material (MDS)
Textbook-sourced study notes with page-cited references.
- Module 1 — Conservative & Restorative Dentistry
- Module 2 — Endodontics (8 sub-modules)
- Module 3 — Dental Materials & Material Science

`markdown/` = Obsidian-ready notes; `docx/` = original Word files.

## Textbooks
`textbooks/` holds the source textbooks as chapterwise Markdown (Conservative Dentistry, Endodontics, Dental Materials). Study notes link to their source books and to matching chapters via the topic hubs in `markdown/_Topic Hubs/`. Open the repo folder as an Obsidian vault (or copy `markdown/` + `textbooks/` into one) to use the graph view.

File: textbooks/Dental Materials/Science_of_Dental_Materials_Chapterwise/06_6_Prosthetic_Applications_of_Polymer_Resins.md (part 1 of 2)
# 6. Prosthetic Applications of Polymer Resins


#### Complete and Partial Dentures


#### Ideal Requirements of Denture Base Materials

6
Dentures have to serve the primary functions of
mastication and enhancing the aesthetics. It should be
able to endure the following hostile oral environments.
1. Chemical attacks from slightly acidic or alkaline foods
and beverages.
2. Large dynamic masticating forces (0–100 kg)
3. Attrition due to abrasions from opposing teeth or
hard food.
4. Temperature fluctuations (0–60°C) of beverages.
Ideal Requirements of Denture-base Materials
1. Biological–chemical compatibility
• Nonpoisonous, nontoxic, nonirritant, nonallergic
• Noncarcinogenic
• Chemically inert, but resistant to chemical attacks
• Hygienic (should not be a seat for the growth of
microorganisms like Candida albicans)
• No bad taste or foul smelling.
2. Physical–mechanical requirements
• Low density and low weight for better retention
• Low creep for resisting time-dependent deformations
• High proportional limit, elastic limit and yield
strengths to resist permanent deformations.
• Complete denture—definition
• Requirements
• Properties of PMMA, MMA
• Compression moulding
• Separating media
• Dough formation
• Packing
• Injection moulding
• Curing cycle
• Microwave curing
• Light curing
• Self-cured acrylics
• Fluid resin technique
• Dimensional changes
• Fabrication defects, porosities
• Crazing
• Denture rebasing and relining
• Denture repair
• Soft liners
• Special acrylic trays
• Maxillofacial reconstructions
• Acrylic and porcelain teeth
• Temporary crown and bridge resins
• Denture cleansers
CHAPTER SURVEY
DENTURE-BASE RESINS
A complete denture is a removable dental prosthesis
(oral appliance) that replaces the entire dentition and
associated structures of the maxilla or the mandible.
This contains artificial teeth attached to the denture
base, which is supported through the contact with the
underlying oral tissues, teeth or implants.
A partial denture can be defined as a removable
dental prosthesis, that replaces missing teeth and
associated tissues.
Prior to 1937, the denture-base materials used were
vulcanite, vinyl plastics, nitrocellulose, phenol
formaldehyde, etc. Acrylic denture bases became very
popular, within a decade with almost 98% use, due to its
biocompatibility, aesthetics and simple fabrication
techniques. Due to its inadequate mechanical properties,
other polymers like polystyrene, epoxy resins,
polycarbonates, nylon, polyurethanes were tried.  Recently
butadiene rubber and fibre reinforced acrylic resins are
experimented to achieve higher impact strength and
fracture resistances. Highly plasticized acrylic resins,
polysilicones, polyurethanes have experimented for soft
denture reliners, maxillofacial reconstructions, etc.
Prosthetic Applications
of Polymer Resins
113
t.me/Dr_Mouayyad_AlbtousH

<!-- PDF page 146 -->


#### Properties and Suitability of PMMA Resins

114 Science of Dental Materials with Clinical Applications
• High modulus of elasticity to resist deformation
• High modulus of resilience to absorb dynamic
masticating energies.
• High compressive, tensile, shear and flexure
strengths and toughness to resist fracture.
• High impact strength to resist fracture from
dynamic forces.
• High polishability as well as abrasive resistance
• High fatigue strength for long-life.
• High craze—resistance for higher strength, and
resist fracture.
3. Thermal compatibilities
• High distortion and softening glass transition (Tg)
temperatures for resins.
• High thermal conductivity for the patients to feel
the hotness and coldness, and the real taste of food.
• Low coefficient of thermal expansion for
dimensional stability
• Able to withstand frequent changes of oral
temperatures (0–60°C).
4. Aesthetic requirements
• Transparent and colourless
• Able to incorporate desired colour pigments and
shades
• Colour stability—colour parameters should not
change in long time service
• Colour parameters should be the same for all
wavelengths of incident light.
5. Other requirements
• Simple fabrication techniques with inexpensive
laboratory equipments and auxiliary materials
• Long storage life
• Easily available
Properties of Polymethyl
Methacrylate Denture-base Resins
1. Biocompatibility
• Nontoxic, nonirritant, noncarcinogenic
• Chemically inert, and stable in oral conditions
• Hygienic in well-polished conditions
• No taste or foul smell
• Very few patients may be allergic to residual
monomers present, more, in cold-cure acrylics.
2. Physical and mechanical properties of (heat cure
acrylics)
• Density………………………… 1.19 gm/cc
• Proportional limit ……………... 27–45 MPa
• Compressive strength…………. 75 MPa
• Tensile strength……………….  65 MPa
• Shear strength…………………122 MPa
• Transverse strength……………85 MPa
• Modulus of elasticity………… 2500 MPa
• Fracture toughness............0.7–1.6 MPa
m
• Impact strength (Charpy)……..0.98–1.27 J/m3
• Fatigue strength (endurance limit)…. 17 MPa (1.5
million cycles)
• Surface hardness………………18–20 KHN
• Water sorption………0.6 (<0.8, ADA 12) mg.cm–2
• Solubility in distilled water…….....0.02 (<0.04,
ADA 12) mg·cm-2
3. Thermal properties
• Thermal conductivity = K = 0.0006 cal/sec/cm2/
unit temperature gradient
• Coefficient of thermal expansion = α = 80–120 ppm/°C
• Heat distortion temperature = 80°C
• Softening, glass transition temperature = Tg = 120°C
• Moldable temperature = 120–200°C
• Melting (depolymerization) temperature = 450°C
4. Optical properties
• Transparent organic glass
• Opaque for UV light
• Suitable colour pigments (shades) can be added
• Good colour stability (slightly poor for cold-cure
acrylic).
Suitability of Polymethyl Methacrylate
Material for Denture-base Fabrication
1. Biocompatibility is very satisfactory, and it is
hygienic, not foul smelling, no taste. But slightly
allergic to few patients, due to more residual
monomer (5%) only in cold-cure acrylics.
2. All mechanical properties are inadequate. This
cannot withstand large masticating dynamic forces.
Fractures easily by careless handling or accidental
falls. Poor abrasion resistance, i.e. acrylic teeth
undergoes abrasion (attrition) by opposing natural
or ceramic teeth. To compensate this poor mechanical
properties, dentures should have about 2–3 mm
thickness, but it becomes heavy and retention of
mandibular denture decrease.
3. Low thermal conductivity and high coefficients of
thermal expansion causing dimensional changes and
distortions are disadvantages.
4. Aesthetic qualities are quite satisfactory. Suitable
colour pigments and nylon fibres, can be added to
imitate blood veins. Due to oxidation of amine
activators, cold-cure acrylics do not have good colour
stability, and gradual yellowing takes place.
5. Fabrication techniques, are not very much complicated.
Simple, inexpensive pieces of equipment and
laboratories, only are required. Suitable precautions
are to be followed in every stage of fabrication.
t.me/Dr_Mouayyad_AlbtousH

<!-- PDF page 147 -->


#### Classifications of Denture-base Materials


#### Complete Denture Fabrication Procedures


#### Preliminary Steps

115
Prosthetic Applications of Polymer Resins
Materials and auxiliary materials are not very
expensive compared to casting procedures.
6. Adequate service time about six years and good shelf
life for the materials
Even though the mechanical, and thermal properties
are not very suitable, biocompatibility, aesthetic
considerations and fabrication simplicity, have made
this material popular and acceptable.
Classification of Denture-base Materials
A denture can be defined as a dental prosthesis
replacing the dentition and associated structures of
maxilla and mandible. Complete and partial resin
dentures, cast fixed and removable partial metallic
dentures are fabricated as per the clinical requirements.
Classification can be done according to:
1. Materials
• Metallic alloys: Gold alloys, chromium-nickel
alloys, titanium alloys, and 18-8 stainless steel
• Nonmetallic resins:
Earlier: Vulcanite, bakelite, polycarbonates, nylon, etc.
Present: Polymethyl methacrylate—unmodified,
or modified with carbon, nylon, fibers and
butadiene–styrene rubbers, etc.
2. Fabrication techniques
• Wax elimination casting (noble and base metal
alloys)
• Forging (stainless steel)
• Polymerizing (resins)
3. Clinical use
• Alloys: Fixed and removable cast partial dentures,
metal-ceramic bridges
• Resins: Complete and removable partial dentures,
temporary crowns and bridges, denture liners,
maxillofacial reconstructions, etc.
Classification of the Resins for
Prosthetic Applications
1. Materials
• Earlier: Vulcanite, bakelite, polycarbonates,
nylon, etc.
• Present: PMMA—unmodified, PMMA—modified
with carbon, fibres, nylon, butadiene-styrene
rubbers, etc.
2. Fabrication techniques
• Compression moulding
• Injection moulding
• Fluid—pour and cure technique
3. Methods of polymerization (curing)
• Thermal energy by heating
• Chemical—autopolymerization
• Microwave energy
• Light energy
4. Applications
• Complete denture: Heat or cold-cure unmodified
or modified acrylics
• Removable partial denture: Heat or cold-cure or
flexible soft acrylics
• Temporary crown and bridges, veneers: Cross-
linked acrylics (shaded)
• Repairing and rebasing: Cold-cure or heat cure
acrylics
• Relining: Cold-cure acrylics, polysilicones,
plasticized resins
• Maxillofacial reconstructions: Plasticized acrylics,
PVC rubber polysilicones
• Athletic mouth protectors: Acrylics, polycarbonates.
Classification of Denture Liners
1. Materials
• Polymethylmethacrylate
• Highly plasticized PMMA
• Polysilicones
2. Processing techniques
• Heat curing
• Chemical curing
• Light curing
3. Applications
• Hard liners: PMMA—for better fit
• Long term soft-resilient liners: Heat or cold-cure
polysilicones, highly plasticized PMMA—for
relieving pain
• Short-term soft-tissue conditioners: Highly
plasticized PMMA, polysilicones—for fast healing
• Chairside: Liners for patients use for the better fit.
COMPLETE DENTURE FABRICATION PROCEDURES
Fabrication of acrylic complete dentures involves series
of clinical steps followed by laboratory procedures to
obtain well-fitting dentures with optimum mechanical,
etc. properties.
PRELIMINARY STEPS
1. Clinical step: After the teeth extraction, and bone
contouring, the patient is advised to wait for about
three months for complete healing and resorption of
the soft tissues. Obtain the primary impression of oral
structure with impression compound (see Colour
Plate 9, Fig. 6.1).
Laboratory procedure: Pour the dental stone cast,  in
the impression, to get a primary cast. Adapt
modeling-wax sheet spacer and prepare cold-cure
t.me/Dr_Mouayyad_AlbtousH

<!-- PDF page 148 -->


#### Compression Moulding—Flasking


#### Separating Medium

116 Science of Dental Materials with Clinical Applications
acrylic special tray (wait for 24 hours for better
dimensional stability of the tray). Trim the special
tray about 2 mm short of sulcus (see Colour Plate 9,
Fig. 6.2).
2. Perform border—moulding (tracing) with a green
stick compound. Then, the spacer is removed. Zinc
oxide eugenol impression paste is used to obtain the
final wash or secondary impression, This gives
mucostatic impression with accurate reproduction
of finer details of oral structure (Figs 6.3 and 6.4).
Laboratory procedure: The master cast is obtained
by pouring dental stone. Prepare the base plate (i.e.
recording base) with shellac base plate or cold-cure
acrylics. Construct occlusal rims on the recording
base (Figs 6.6 and 6.7).
3. Conduct jaw relationship, vertical and horizontal
orientations, as well as centric relations.
Laboratory procedure: Mount the cast in the recorded
relationship, in the articulator. Assemble the artificial
teeth in this wax denture-base (Figs 6.8 and 6.9;
see Colour Plate 14, Fig. 6.21).
4. The unprocessed wax denture is tried in the mouth
and conduct bite registration using bite registration
materials (polysilicones, bite registration waxes,
ZnOE pastes, etc.).
LABORATORY PROCEDURE OF
DENTURE FABRICATION
Compression moulding technique
1. FLASKING: MULTIPLE MIX METHOD
The casts with the wax dentures are removed from the
articulator and cleaned. Prepare dental stone (or plaster)
mix, fill the lower half of the flask, place the cast and wax
denture, in the mix and remove the excess mix, without
creating undercuts in the land area of the stone mount.
Allow the stone plaster to set for 30 minutes. Apply
a thin coating of alginate separating medium solution
or vaseline. Place the upper half of the flask (without
lid). Prepare the second stone/plaster mix, fill, until the
tips of the teeth are just visible, and wait until it sets
(again vaseline may be applied). Prepare a third stone
(or plaster) mix, fill the flask completely, close the lid,
clamp the flask and press until the lid is properly seated.
Allow it to set for 30 min. This three-mix flasking
technique helps deflasking without causing damage
to the denture and teeth (Fig. 6.7, page 129).
2. DEWAXING
The clamp is slightly loosened (to allow wax expansion)
and placed in boiling water for about 5 minutes. Two
halves are separated, the baseplate is removed, wax is
completely eliminated by flushing with boiling water and
allowed to dry for about 20 minutes (see Colour Plate 10,
Figs 6.6 to 6.10).
3. SEPARATING MEDIUM
(TIN-FOIL SUBSTITUTE/COLD-MOULD SEAL)
To separate the plaster surface from the acrylic dough,
an impervious separating medium (thin film) is formed
in between them. Thin tin-foil was adapted earlier,
which was found to be time consuming and
inconvenient. Certain paints, cellulose lacquers, soap
or starch solutions, were tried. At present, alginate sol
is found to be the most convenient and effective,
separating medium (Table 6.1).
The stone surfaces in the flask except the exposed
teeth surfaces are applied with one or two layers of
thin coatings of separating medium with a painting
camel hair brush. It reacts and forms a thin transparent
gel-film of calcium alginate. This gel-film is impervious
to MMA monomer, as well as water and prevents their
diffusion across.
Setting reaction
Purpose of application is to prevent
• Diffusion of water from wet plaster into the
unpolymerised dough which later causes voids,
resulting in crazing.
• Diffusion of monomer from the dough into plaster
which polymerize and cause, rough surface and
adhesion of plaster to acrylic, and to get plaster-free
denture.
Precautions
•  Perform complete dewaxing
• Apply, carefully two or three thin coatings without
trapping air
• Do not apply to the exposed teeth surface, as thin
film prevents the chemical bonding of teeth with
denture
• Apply, when the plaster mould is still hot for quick
setting.
Table 6.1
Composition of Stellon-cold-mould seal
1. Soluble salt of Na/K/NH4 alginate
= 2–3%
2. Alcohol (for evaporating and drying) = 3%
3. Glycerine for suitable viscosity
= 7%
4. Preservatives, colour
= small amounts
5. Water (balance 85–88%)
= 85–88%
n
n
4
2
4
2
n
n
Na A lg
CaSO
Ca
A lg (gel-film)
Na SO
2
2
+
→
+
+
t.me/Dr_Mouayyad_AlbtousH

<!-- PDF page 149 -->


#### Heat-cure Resins—Properties of Monomer


#### Manipulation of Denture-base Resins


#### Mixing Stages, Dough Time

117
Prosthetic Applications of Polymer Resins
4. HEAT-CURE ACRYLIC DENTURE-BASE RESIN
This is supplied as a fine powder or transparent beads
of pre-polymerized PMMA resin. The liquid is mainly,
methyl methacrylate monomer which is protected in
an amber coloured bottle.
Manufacturing of these spherical beads is done by
suspension and bead polymerization technique. Methyl
methacrylate monomer and its co-monomer with a
benzoyl peroxide initiator, and an emulsifier (or a
colloid) is dispersed in water. This is carefully heated
in a flask to about 60–70°C, which causes polymeriza-
tion. Due to the surface tension of water these form
spherical beads dispersed in water. This is separated
dried and used as denture base powder, which has in
addition, the following components (Table 6.2).
To prevent evaporation and polymerization by some
stray ionizing agents, the liquid is stored in air tight
amber-coloured bottles.
• Note 1: In case of cold-cure acrylic resins, the
monomer contains, in addition, tertiary amines like
N-N-dimethyl paratoluidine as the chemical
activator.
• Note 2: To improve the impact strength, the powder
may be added by inorganic fibres like ZrSiO2, or glass
particles, or fibres coated with vinyl silane—coupling
agents, or whiskers of SiC, BN, Al2O3, etc.
Properties of methyl methacrylate monomer liquid
• Highly volatile, a transparent liquid of molecular
structure
• Molecular weight = 100
• Melting temperature = –48°C at one atm pressure
• Boiling temperature = 100.8°C at one atm pressure
• Density at 20°C = 0.945 gm/ml
• Heat of polymerization = 12,500 cal/mole
• Polymerization volume shrinkage  = 21%
5. MANIPULATION OF DENTURE-BASE RESINS
During polymerization of the monomer, large volume
shrinkage of about 21% takes place. The linear
dimensional change of about 7%, causes misfit of the
denture. When prepolymerized polymer powder, is
mixed with monomer liquid in the ratio 3:1, by weight,
and then polymerized, the volume shrinkage is
reduced to one-third, i.e. about 7% or linear shrinkage
to about 2%. The powder dissolves in liquid and forms
a “dough” which is convenient for packing the mould,
under compression.
Physical stages (changes) of mixing: Polymer–monomer
interactions
Monomer liquid, as much as required, is taken in a non-
conducting thick porcelain mixing jar with a lid and
the powder is added in the ratio 3:1 by weight, or 2.5:1
by volume (or until all the powder added gets wetted
completely). It is quickly mixed, and the lid is closed,
to prevent evaporation of monomers.
Table 6.2
Composition and functions of polymer powder and monomer liquid
Polymer powder
1. Transparent prepolymerized fine powder
To dissolve in the monomer to form a dough which reduces polymerization
or beads of polymethyl methacrylate
shrinkage
2. Copolymers (PMEA, PEMA)
To increase the solubility of powder, reduce dough time and brittleness
3. Benzoyl peroxide
0.5 to 1.5% acts as initiator, and provide free radicals
4. Dibutyl phthalate
To act as a plasticizer
5. Barium or bismuth salts
To act as radio-opacifiers
6. Colour pigments (HgS, Fe2O3, CdSe)
These are locked to polymer beads for aesthetics
7. Died organic nylon or acrylic fibres
For the natural appearance of tissues (light veined)/surfaces
Monomer liquid
•
Methyl methacrylate monomer
•
Comonomers like ethacrylates, butacrylates, etc. : To improve mechanical properties
•
Ethylene glycol dimethacrylate: 1–2% cross-linking agent to increase strength
•
Hydroquinone ………….. 0.006%  acts as an inhibitor—to increase shelf-life
H      CH3
C  =    C
H      C = O
     OCH3
t.me/Dr_Mouayyad_AlbtousH

<!-- PDF page 150 -->


#### Packing, Trial Closures

118 Science of Dental Materials with Clinical Applications
Five physically distinct stages of mixing observed are:
1. Wet sandy stage: The liquid first wets the powder
particles. Interaction is at the molecular level.  The
mix appears grainy, or non-cohesive, like wet sand.
2. Stringy or sticky–tacky stage:  Surface particles of
powder dissolves in liquid. The polymer chains begin
to uncoil and disperse in liquid.  Mix become sticky
or stringy (producing cobweb-like fine threads),
when held between fingers.
3. Dough stage:  The powder further dissolves forming
a homogeneous, soft, ‘dough’ like mass. This is a
nonsticky mouldable mass. Packing is conducted at
this dough-stage.
4. Rubbery or elastic stage:  The dispersion of polymer
chains and evaporation of monomer, takes place
resulting in a rubbery or elastic stage. Packing should
be accomplished before this stage begins.
5. Stiff stage: The mass becomes stiff on further
standing.  Monomer evaporation causes dry surface
which appears as if it has polymerized (pseudo-
polymerization).
Dough forming time or dough time can be defined
as the time interval from the beginning of mixing
until the dough stage is just reached. This dough time
is about 5 to 10 min. According to ADA specification
No. 12, it should be less than 40 min.
The dough time is shorter if
• Molecular weight of the polymer (degree of
polymerization) is smaller
• Copolymers (which increase solubility) are present
• Plasticizers are present
• Temperature is higher
• Powder/liquid ratio is lower
Hence, to prolong the dough time or to delay
packing, the mix can be stored in a refrigerator. To
shorten dough time, the mix can be placed in warm
water bath (at <40°C).
Working time is the time interval, in which dough
stage is retained, i.e. from the end of sticky stage to the
beginning of the rubbery stage. The trial closures and
final closures are to be completed during this period.
As per ADA specification No.12, working time should
be more than 5 minutes.
6. PACKING
It is the careful, complete filling of the mould space
without air trapping. Under-packing, with less dough,
causes a lack of pressure and air trapping porosities.
Over-packing (with excess dough) increases the denture
thickness, and may cause displacement of teeth.
Method of Packing
As soon as the dough-stage is reached, it is kneaded,
rolled and bent into U shape, which is carefully placed
on the tooth surface in the upper half of flask and is
slightly overfilled. Thin polythene sheet is covered  and
the two-halves are assembled.
Trial Closures
The assembly is pressed using a mechanical press,
slowly in increments, to allow the excess dough to come
out, as much as possible. Then, the halves are separated
and the polythene sheet is carefully removed. Using a
blunt instrument, the excess dough on the land surface,
i.e. flash, is carefully removed without pulling from the
denture position. This is the first trial closure which can
be repeated, again and again, using fresh polythene
papers 3–4 times until the flash no longer comes out.
Final Closure
The polythene sheet is removed, any broken investment
pieces found, are removed and finally assembled.  Large
pressure is applied to get metal-to-metal contact. It is
then transferred to a carrier clamp and kept under
pressure on the table for bench curing for about 30 min.
Bench Curing
After packing, the flask under pressure is allowed to
remain on a bench for about 30 minutes. During this
time, the dough becomes more homogeneous, by
diffusion of all monomers. Otherwise small irregular
(microporosity) voids are formed throughout, due to
volume shrinkages of unmixed monomer present,
during polymerization.
Packing of chemically curing acrylic denture base
The polymerization begins as soon as the powder
(containing initiator—benzoyl peroxide) and monomer
liquid (containing the activator—amine) are mixed
together. This causes a decrease of dough time as well
as working time.
Hence, the number of trial closures are reduced,
most to two, that is packing is to be done faster (see
curing method).
7. POLYMERIZATION (CURING)
This takes place in four stages, initiation (induction),
propagation, chain transfer, and termination (refer to
stages of polymerization, polymers). The initiator,
benzoyl peroxide decomposes into free radicals when
the temperature of the packed flask is raised in a water
bath, above 55°C or 60°C.
Free radicals combine with monomers, initiating
polymerization (R°+M → RM°).  The process continues
t.me/Dr_Mouayyad_AlbtousH

<!-- PDF page 151 -->


#### Curing Cycles

119
Prosthetic Applications of Polymer Resins
or propagates rapidly until terminated by chain
transfer, or coupling with other growing chains or free
radicals. This exothermic reaction liberates large
amount of heat, 12,500 cal/mole. As the dough is
surrounded by nonconducting thick stone-plaster
investment, this heat produced cannot be conducted
quickly back to the water bath. Hence, the temperature
of the polymerizing dough, shoots up (rises more, at
thicker portions), much above the outside water bath
temperature. If this packed flask is kept in the water
bath, which is heated to boil the water (100°C) the
temperature of acrylic can very quickly rise above the
boiling point of monomer (100.8°C), and rise even to
150°C or more, at thicker sections in the middle of the
mould (Fig. 6.1).
exothermic polymerization, the temperature of the
heating system (water bath) is to be kept much below
the boiling point of monomer (100.8°C) and retained
for a long time for maximum polymerization (slow
curing), and then cooled.
• Slow curing: After bench curing for about 30–
60 minutes, the flask assembly is placed in a water
bath and the temperature is slowly raised to about
70°C and kept constant for about 8 hours, using a
thermostat devise. The temperature of the water bath
and temperature of acrylic dough of a sample (placed
in the middle) are represented by the continuous and
dotted lines respectively (Fig. 6.2).
The acrylic monomers begin to polymerize, releasing
a large quantity of heat at about 60°C and tempera-
tures rise as shown. But it cannot go beyond say
90–95°C, as that of the water bath is at a lower
temperature and excess heat generated is conducted
from acrylic, back to water bath. Thus boiling of the
monomer is avoided (see colour plate 14, Fig. 6.22).
• Bench cooling: After keeping it at 70°C for about 8
hours, the heating source is switched off, and it is
allowed to cool by itself in the water bath or left on
the bench overnight. Sudden cooling of the flask,
say, under running cold water tap, causes the outer
investment first to contract, producing the internal
stresses in the soft polymerized denture. The
relaxation of this internal stresses in service, cause
crazing resulting in the early fracture.
• Fast curing method: This is commonly adopted to
save the curing time. The temperature of the water
bath is raised to about 70°C and kept constant for
about 1 hour. During this time about 90% of the
monomer polymerizes and corresponding heat
produced is conducted back to the water bath itself.
It is heated further to boil the water for about 30 min
or 60 min, when the remaining monomer polymerize
with negligible heat or temperature rise as shown
by the dotted line in the diagram. Afterward bench
cooling is done overnight (Fig. 6.3).
Improper temperature control causes internal and
subsurface porosities in the denture, specially at the
bulkiest (molar teeth) portion at the lingual side due
to lack of conduction of heat.
If cooling also is to be done fast, the flask assembly
after curing is kept outside water bath on the bench for
about 30 min. and then cooled under running cold water
tap for 15 min. before deflasking. During this 30 min.
cooling, the temperature inside, may decrease below
the distortion temperature (80°C), the material becomes
hard and reduces the chance of creating internal stresses
(or crazing).
Fig. 6.1: Wrong curing cycle: The temperature of acrylic dough
is (---- T2°C) temperature of the water bath (---- T1°C). When water
is heated and boiled (at 100°C)—cause boiling monomer porosity
The remaining monomer boils and converted into
its vapour, forming regular voids known as boiling
monomer porosities. The porosities are more at the
bulkiest portions, away from the flask walls. In the case
of dentures the porosities are formed at the lingual side
of bulkiest-posterior teeth setting portion.
Hence for polymerization, a suitable curing cycle is
to be adopted to limit the rise of temperature of the
dough well under 100°C.
Curing Cycles
These are the methods for complete polymerization of
heat cure acrylics, by raising the temperature of the
packed flask and cooling down to  room temperature.
To eliminate boiling monomer porosity due to
t.me/Dr_Mouayyad_AlbtousH

<!-- PDF page 152 -->


#### Deflasking

120 Science of Dental Materials with Clinical Applications
Programmed, temperature controlled curing units
are used nowadays (see Colour Plate 14, Fig. 6.22).
Note 2: Microwave curing
Slightly modified resin and a nonmetallic flask are
used. After packing and bench curing, the flask
assembly is placed in a microwave oven kept at low
temperature (70°C–80°C) for about 1–2 hours. Due to
greater penetration of microwaves, the curing is done
homogeneously and at a faster rate, without causing
internal boiling monomer porosities. The mechanical,
etc. properties do not improve, and the fitting is not
very good.
8. DEFLASKING AND FINISHING
After bench cooling, the two halves, and the lid of the
flask are carefully separated. The denture is recovered
by carefully fracturing the investment material. The
three-mix technique helps to locate the positions of the
teeth during this procedure.  The excess and projections
are first trimmed out by fine cherry stones. Sandpapering
is done first with coarse (40,60,80 Nos.) and then with
fine (120,140, 180 Nos.) sandpapers.
Polishing by pumice, and final polishing, by French
chalk slurries, are done using cotton buffs. The fitting
surface should not be modified. The finished denture is
stored in cold water (see Colour Plate 11, Figs 6.11 and 6.12).
Fig. 6.3: Fast curing cycle: Temperature of acrylic dough (T2°C) temperature of water bath (T1°C).
Fig. 6.2: Slow curing cycle: Temperature of acrylic dough (T2°C), temperature of the water bath (T1°C)
t.me/Dr_Mouayyad_AlbtousH

<!-- PDF page 153 -->


#### Cold-cured Acrylic Resins


#### Compositions, Techniques

121
Prosthetic Applications of Polymer Resins
Clinical Step
The dentist has to check the final fitting of the denture
before delivering and ask the patient to visit after 2
or 3 days in case of small ill-fitting. The patient is to
be advised, to keep the denture always immersed in
cold water,  when it is outside the mouth (specially
while sleeping at night)  and also not to drop on the
wash basin or floor during cleaning, to avoid fracture.
SELF, COLD–CURED
(CHEMICALLY ACTIVATED) ACRYLIC RESINS
These are usually supplied as powder–liquid systems
having almost similar compositions, as heat cured
acrylics with chemical activator dimethyl-p-toluidine
in the liquid.
Composition for cold-cure denture-base resins (Table 6.3)
Properties
Due to lower curing temperature the kinetic energy
of mers is lower, the diffusion becomes less. This
causes a lower degree of polymerization and molecular
weight or chain length becomes shorter. All the
properties become inferior.
Disadvantages of self-cure over, heat-cure acrylic
• The residual monomer is more, i.e. 5% which may
cause greater allergic reactions
• All mechanical properties, compressive, tensile,
flexure, impact, fatigue strengths, modulus of elasticity
and resilience, surface hardness, etc. are reduced by
about 10%. Sorption and solubilities are also slightly
higher.
• The softening glass transition temperature is
slightly lower.
• The colour stability is also poor. This is due to
oxidation of amines, causing yellowing of colour
gradually.
However, the main advantages of this chemically cured
acrylics are:
• The simpler laboratory-curing procedure, which
even does not require any heating equipment
• Less—internal boiling monomer porosities
• Less dimensional change and better fit, due to lower
thermal shrinkage.
Note: To overcome the above many drawbacks, the
denture containing flask, after cold-curing is sometimes
kept in a boiling water bath for 30 min. and then
cooled. This reduces residual monomer and slightly
improves mechanical properties.
Applications of cold-cure acrylics
• Denture repairs
• Special trays
• Soft and hard denture relining
•  Orthodontic appliances, functional removable, etc.
Table 6.3
Powder
Liquid
(in the amber-coloured bottle)
PMMA: Fine powder or beads
Methyl methacrylate—
monomer
Copolymers
Comonomer
Benzoyl peroxide—initiator
N-N-dimethyl paratoluidine
as activator
Dibutyl phthalate—plasticizer
Ethylene glycol for dimetha-
crylate cross-linking
Colour pigments
Dibutyl phthalate—plasticizer
Hydroquinone as inhibitor
Composition of cold-cure denture-base resins
Fig. 6.4: Cold curing cycle: Temperature of acrylic dough (T2°C)
Manipulation procedure
The initial clinical and laboratory procedures are the
same, until packing. The powder and liquids are
similarly mixed (with 3:1 ratio by weight).
As soon as these are mixed in the mixing jar, the
benzoyl peroxide in presence of an amine is activated
and begins to release free radicals. Polymerization is
initiated and gets propagated.  Due to this, the dough
time becomes shorter. Also, the working time is reduced
such that only one or two trial closures are possible.
Immediately after final closure, enough pressure is
applied, and the flask assembly is kept in a pressure
chamber for curing. The exothermic polymerization
increases the temperature only up to about 50° to 70°C
(Fig. 6.4). The polymerization requires about 1 or
2 hours and then it cools down. There is no chance for
the occurrence of boiling monomer—internal porosities
unless the article prepared is too thick. The article is
recovered and finished, by the same method.
t.me/Dr_Mouayyad_AlbtousH

<!-- PDF page 154 -->


#### Comparison of Heat- and Cold-cure Acrylics


#### Fluid Resin Technique

122 Science of Dental Materials with Clinical Applications
• Athletic mouth protectors
• Obturators, maxillofacial reconstructions, etc.
1. Injection Moulding Technique
A special flask, with two sprue holes, is used. Through
these holes, two wax sprues are attached to the wax
denture, after the master cast with the wax denture is
settled on the lower-half, in stone investment. Then
complete investment is made. After dewaxing,
separating medium is applied, and two halves are
closed. The dough is injected through one hole using a
high pressure-injecting device until the excess dough
begins to come out, from the other hole. After bench
curing (for 30 min) it is placed in a water bath and
polymerized. Extra dough may have to be injected
to compensate the volume shrinkage during
polymerisation. Except for slightly improved clinical
accuracy, no other advantages have been noticed
(see Colour Plate 11, Figs 6.13 to 6.17).
2. Pour and Cure—Fluid Resin Technique
This is a chemically activated resin supplied as a powder
and liquids having similar compositions as the cold-
cure denture-base resin. But, on mixing, it forms a thin
dough which can be poured into the mould space
prepared in a special flask.
Technique
The completed wax denture is attached with two wax
rod-sprues. With the cast, it is placed on the lower half
of the special flask, with holes, and closed. Agar-agar
investment is melted and poured into it and allowed to
set or  gelate. The two halves are separated.  The wax
denture and sprue rods are pulled out. The teeth are
separated, cleaned and fitted in agar in their positions.
The thin dough is prepared, and poured through
one sprue, until, all trapped air is vented out and excess
comes out through the other hole (similar to injection
moulding technique). It is kept in a pressure chamber
for 30–60 minutes for polymerization. The smooth
denture is recovered, and the sprue excess is removed.
Very minimum polishing is needed and can be
delivered to the patient in a short time.
Advantages
• The simpler and quicker technique with lower cost
• Finishing and polishing a minimum procedure
• Less thermal change—cause better fit
• Less damage to artificial teeth while deflasking.
Table 6.4
Considerations
Heat-cure
Cold-cure
  1. Composition
Powder–liquid system
In addition, liquid contains chemical activator—dimethyl
paratoluidine
  2. Activator
Heat (above 60°C)
Chemical activator
  3.  Initiator
Benzoyl peroxide
Same for chemically cure [Note: benzoin methyl ether for UVC,
camphoroquinone for VLC (in liquid)]
  4. Residual monomer
Less—better biocompatible
Higher—may cause some allergic  reactions
  5. Mechanical properties
Superior due to higher
Lower by about 10%
degree of polymerization
(or mol. wt) stronger,
higher impact strength,
Fractures more easily
lower creep
abraded more easily
  6. Porosity
More, due to boiling monomer
Less
  7. Distortion and dimensional More
Less, better fit for chemical cure but more for pour and cure
change
  8. Curing temperature
More than about 60°C
Room temperature
  9. Processing time
Longer
Shorter
10. Processing procedure
Complicated
Simpler—no flasking is required in many cases
11. Equipment
More expensive thermostat
No heating equipment
controlled water bath
12. Aesthetic
Better
Colour may slowly change due to oxidation of amines
Comparison of heat-cure and cold-cure acrylic denture resins
t.me/Dr_Mouayyad_AlbtousH

<!-- PDF page 155 -->


#### Light Cure Resin Technique

123
Prosthetic Applications of Polymer Resins
Disadvantages
• Poor bonding of acrylic teeth to denture
• Shifting of teeth due to soft investment
• Larger polymerization shrinkage
• Air trapping
• Decrease in vertical dimensions
• Same disadvantages as the cold-cure acrylic
dentures—higher residual monomer, lower
mechanical properties, higher solubility, etc.
3. Light Cure Denture-base Technique
This is a single component system supplied as a sheet
and rope forms in light proof pouches.
This has composite resin-like compositions
• High molecular weight acrylic resin monomer
• Urethane dimethacrylate—cross-linking agent-matrix
• Microfine silica inorganic fillers
• Acrylic resin particles—organic filler
• Camphoroquinone—initiator
• N-N-dimethyl paratoluidine—accelerator
As visible light of wavelength λ = 468 nm is used as
activator, opaque investment-flasking technique
cannot be used.
Outline of technique
• The finished waxed-up trial denture is kept ready
and visible light curable resin sheet is adapted on
the denture over the occlusal surface of teeth to form
a template. This template is exposed to visible light
and cured for 10 minutes in a light chamber. The heat,
during this curing time, softens the wax. With the teeth
in the template, the wax denture and cast are placed
in boiling water, and complete dewaxing is done.
• Separating medium or releasing agent is applied on
the cast. Light-activated denture base sheet (and
ropes) are adapted on the cast and cured (like a base
plate).
• Another strip or sheet is placed under the teeth,
which are repositioned, and kept in contact with the
previous base, and anatomical form is carved to
develop final shape and cured in a light chamber.
Finally, denture is removed from the cast and finished.
The method is more complicated, expensive, and no
improvement of properties.
Modified denture-base materials
• High impact strength rubber modified acrylics:
Butadiene–styrene rubber is included, to obtain
higher resilience, abrasive resistance, impact
strength, toughness, etc.
• Rapid processing heat cure acrylics: This can be
cured by placing the packed flask, directly immersing
in boiling water, immediately after packing for short
time, without producing porosities.
• Fibre reinforced acrylics have higher impact strength.
• Soft foldable/flexible dentures—for partial dentures
(VALPLAST): It is a type of nylon and thermoplastic,
which is injection molded above 300°C. The retention
of acrylic teeth with Valplast is by mechanical means
by drilling holes in acrylic teeth.
• Biocide-releasing polymers: Silver nanoparticles
were added to PMMA at different quantities but less
effective for a longer time.
• Antimicrobial polymers in acrylic denture base
resins (polymeric biocides):
The absence of ionic charge, hydrophobic interaction
and mechanical attachment favors biofilm formation
and growth of the microorganism (Candida albicans)
lead to tissue irritation and denture stomatitis. Anti-
microbial polymers (e.g. MDPB 12-methacryloyloxy-
dodecylpyridium bromide) incorporated to PMMA
by copolymerization.
Critique of Heat-cured Acrylics and its Suitability
for Denture-base Material
Only the aesthetics, biocompatibility and simpler
fabrication techniques are the plus points, whereas,
the mechanical and thermal properties are not very
satisfactory.
1. Biocompatibility
Completely polymerized acrylic resin is chemically
