Repository: endoking5792/dental-study-material

# Dental Study Material (MDS)
Textbook-sourced study notes with page-cited references.
- Module 1 — Conservative & Restorative Dentistry
- Module 2 — Endodontics (8 sub-modules)
- Module 3 — Dental Materials & Material Science

`markdown/` = Obsidian-ready notes; `docx/` = original Word files.

## Textbooks
`textbooks/` holds the source textbooks as chapterwise Markdown (Conservative Dentistry, Endodontics, Dental Materials). Study notes link to their source books and to matching chapters via the topic hubs in `markdown/_Topic Hubs/`. Open the repo folder as an Obsidian vault (or copy `markdown/` + `textbooks/` into one) to use the graph view.

File: textbooks/Dental Materials/Science_of_Dental_Materials_Chapterwise/07_7_Biocompatible_Aspects_of_Dental_Materials.md
# 7. Biocompatible Aspects of Dental Materials


#### Dynamic Interactions


#### Adverse Effects from Dental Materials

133
Biocompatible Aspects of Dental Materials
7
placed in the oral cavity. Whenever, a restoration is
placed in contact with the body tissues, a tenacious
interface is formed between the material and the tooth
pulp, through the dentin, periodontium, periapical
areas of the oral cavity in general.
The dynamics of the interactions through this
interface determines the biological responses of the
materials and the tissues. The materials can cause
localized and systemic responses depending on the
duration and concentration of the exposure, the
excretion rate of the substances and the site of
exposures.
Adverse Effects from Dental Materials
The biological reactions of some materials are toxicity,
hypersensitivity (allergic), inflammatory, mutagenic,
estrogenic, etc.
Toxicity
This is a dose-related potential of a material resulting
in cell or tissue deaths. Certain materials may
continuously release or leach, some substances (like
mercury, nickel, beryllium, etc.) into the body which
can cause over toxicity above a certain amount.
Hypersensitivity and Allergy
Hypersensitivity is the abnormal reaction that occurs
when the body is exposed to foreign materials. These
Biocompatibility is the property of the materials which
remain harmoniously with the living tissues. These
should not react and produce any toxic or injurious
effects on the biological functions. This property is
measured on the basis of localized cytotoxicity such as
pulp, mucosal and systemic responses, allergenicity,
hypersensitivity, estrogenecity, etc. The dental materials
also may undergo biological degradations, like loss of
mechanical properties, corrosion, discolourations, etc.
in oral environments.
Earlier the main criteria for selection of restorative
materials were the mechanical properties, thermal and
chemical stabilities, and aesthetic qualities. But the
recent trend of selection is mainly based on their
biocompatibilities. Several in vivo and in vitro tests are
to be conducted to estimate the biohazardous properties
of the materials used for placing in the oral cavities, as
well as auxiliary materials used by technicians. These
tests are required to take suitable precautions, and to
avoid such materials. Many such materials, like silver
amalgam, beryllium, and nickel in base metal alloys,
asbestos, silica—abrasive dust, monomers and polymer
resins, etc. have been identified.
Dynamic Interactions between the Body
and the Foreign Materials Introduced
Biocompatibility can also be defined as the interaction
between the body tissues and the foreign materials
• Biocompatibility
• Dynamic interactions
• Adverse effects
• Hypersensitivity and toxicity
• Mutagenicity, estrogenicity
• Osseointegration, biointegration
• Biocompatibility responses
• Evaluation of biocompatibilities
• Primary—screening tests
• Secondary—animal tests
• Preclinical usage tests
• Responses of restorative cements
• Responses of metals and alloys
CHAPTER SURVEY
133
Biocompatible Aspects
of Dental Materials
t.me/Dr_Mouayyad_AlbtousH

<!-- PDF page 166 -->


#### Biocompatibility Requirements

134 Science of Dental Materials with Clinical Applications
materials sensitize the immune system, so that when
the person is repeatedly exposed to the same material,
the body responds with a hypersensitivity reaction
which is not dose-dependent.
The allergic or hypersensitive reaction develops only
in persons whose immune system recognize the
material as foreign. The allergic reactions can manifest
as a localized reaction in the tissue which is directly in
contact with the material. Allergy can be a systemic
manifestation in the form of itching, skin eruptions,
sneezing, erythema, breathing difficulties, etc.
According to Gell and Coombs’ classifications, the
allergic reactions or immune responses can be:
Type I
: Immediate
Type II : Cytotoxic hypersensitivity
Type III : Immune complex hypersensitivity
Type IV : Delayed, cell-mediated hypersensitivity, etc.
The allergic reactions are due to the individual’s
immune  systems, recognizing a substance as foreign
materials and are initially dose-independent.
Inflammation
This is a complex phenomena, involving the host's
immune system to overcome the external invasions.
The inflammation may be caused by toxic or allergic
materials and sometimes may preceed toxicity. The
pulpal and periodontal diseases are mainly due to long-
term infections.
Mutagenic Reactions
These are caused by the materials or its components
altering the base-pair sequence of DNA in cells (i.e.
mutation). Some resin-based restoratives, sealants, ions
of metals (Ni, Be, Cu, etc.) are found to be mutagens.
Fortunately, these may not be carcinogenic, as the
immune system supplies a lot of cellular energies and
mechanics to repair the mutated DNA, etc.
Estrogenicity
It is the ability to produce materials like xeno-estrogens,
to act in the body as estrogens (i.e. female sex hormones).
The resin, Bisphenol-A, the starting substance of
BisGMA, composite restorative materials and few other
resins are found to be estrogenic.
In most cases, the surface characteristics, such as
compositions, roughness, etc. and the corrosion
degradation products, mainly affect the biocompati-
bilities.
Osseointegration and Biointegration
Both of these take place due to the dynamic interactions
between the body and the materials. These are the key
phenomena in the implantology, for stabilizations.
Osseointegration is the formation of a living body
tissues within 10 mm space from the implant material
surface, without any fibrous-connective tissues.
Materials which allow osseointegrations are, CpTi, Ti-
6Al-4V alloy, tantalum, and few ceramics. These do not
easily undergo biodegradation. The oxide layer may
promote adsorption, adhesion and deposition of
materials in the extracellular matrix, for the bone
formation and maturation.
Biointegration refers to certain materials-like
bioglasses which undergo biointegration with the
bone directly without any intervening space. For this,
the surface of the material should undergo some
modifications (plasma coating) or degradations.
Immunotoxicity
The oral immune system is slightly different than those
in other locations. Certain allergenic materials like
nickel or chromium may induce immunological
tolerance. Immunotoxicity is due to the alterations in
the cells of immune systems, by the materials. This will
cause either an increase or decrease of cellular functions.
For example, mercury, palladium, the dentin bonding
agent—HEMA, etc. may indirectly cause changes in the
cellular functions.
The biocompatibility aspects (responses) depend upon
the following factors
• Chemical and physical nature of substances (i.e.
acidity, solubility, disintegration, leaching of ions,
etc.).
• Compositions, which may include biohazardous
materials (like mercury, nickel, beryllium, etc.).
• Oral health conditions, chronic medical problems,
requiring long-term treatments like radiation,
chemotherapies, etc.
• Age of the person
• Products of corrosion of alloys or degradation of
materials
• The context of placement of restorations, e.g. a
crown and bridge alloy shows different biological
responses when used as an implant.
• Surface characteristics: Rough surface, may
accumulate food debris which acts as a seat for the
microorganisms to grow and produce certain
biohazardous materials causing inflammations, etc.
Biocompatibility Requirements
Certain substances released from some dental
restorative materials may produce biological responses
at the localized sites like the pulp of the tooth, perio-
t.me/Dr_Mouayyad_AlbtousH

<!-- PDF page 167 -->


#### Evaluation Methods, Groups I, II, III, Tests

135
Biocompatible Aspects of Dental Materials
dontium, root apex, or nearby soft tissues such as buccal
mucosa, tongue, etc.
These can enter into the body system by several
routes. Hence, biocompatibility requirements are: They
should not:
• Sensitize and produce allergic reactions
• Be harmful to the tooth pulp or soft tissues
• Contain toxic diffusible substances which get
released and enter into the circulatory systems
• Be carcinogenic
• Undergo biodegradations
• Show estrogenicity; and contain xenoestrogens
• Create immunotoxicity, i.e. they should not alter the
cell structures of the immune systems, by changing
the cellular functions.
However, implant materials should be bioactive and
cause osseointegration or biointegration.
Evaluation of Biocompatibilities
Before adopting any methods for biocompatibility tests,
the following aspects must be carefully considered:
• Location of the material.
• Nature of the tissues, i.e. soft or mineralized hard
tissues, surrounding the foreign material.
• Exposure of the material to the oral situations, blood,
saliva, tissue fluids, etc.
• Types of contacts, direct or indirect, through a
barrier-like epithelium.
• Duration of contact, i.e. from few minutes in case of
impression materials, to several years, in case of
permanent alloy or resin restorations.
• Chemical nature—compositions, degradations, and
corrosion products of restoratives.
• Physical conditions, like stress, fatigue resistance,
wearing, abrasion.
• Surface modifications, coated, electroplated and
surface characteristics.
Methods of Evaluation of Biocompatibilities
Biocompatibility tests are conducted, mainly in three
stages for screening and eliminating the biohazardous
materials, which may damage the oral tissues, if used.
• Group I : Primary screening tests
• Group II: Secondary—animal tests
• Group III: Preclinical—usage tests
For final acceptance for use, the materials should pass
through all these tests successfully.
Group I: Primary—in vitro Screening Tests
a. Cytotoxicity tests: The dental materials, fresh or in
a cured state, are placed directly in contact with tissue
culture cells or on the membrane overlying the tissue
culture cells. If the initial products are cytotoxic, the
manufacturer can modify them.
b. Genotoxicity tests: Mammalian or nonmammalian
cells, bacteria, yeasts or fungi are used to investigate
the changes in gene mutation, chromosomal
structures, DNA or genetic changes, with the dental
materials, or their extracts or devices.
Advantages
• Can be conducted in controlled experimental
conditions
• Large scale screening can be done
• Methods are relatively fast, inexpensive and can be
standardized.
Disadvantages
• Lack of relevance in vivo usage conditions as the cyto-
toxicity measured in osteoblast cell culture is non-
relevant, as the materials are not in contact with
osteoblast in vivo.
• The lack of immune, inflammatory and circulatory
systems in vitro test.
Group II: Secondary—Animal in vivo
Screening Tests
These tests are done by using dental materials in contact
with the tissues of healthy laboratory animals, like mice,
guinea pigs, hamsters, monkeys, sheep, etc. Several tests
to mucous membrane—immune sensitization, bone
responses, mutagenicity, carcinogenicity, etc. are done
for checking allergy, inflammations, and other sub-
lethal chronic biological responses.
• Systemic toxicity tests are done by administering the
materials to rats directly or intravenously.
• Skin irritation tests are done by placing the materials
in contact with the shaved skin of the animals to
check erythema and edema.
• Skin sensitization tests are done similarly to check
allergic responses.
• Inhalation tests are done by spraying the aerosol
preparations around the head of the animals in a
chamber periodically. If an animal dies in a few
minutes or hours, the materials are considered as
very toxic.
• Implantation tests: Materials are implanted in
subcutaneous tissues or muscles of animals of
suitable sizes. Inflammations, etc. are checked in
2 to 3 month  periods.
Advantage
In vivo tests are quite reliable as the biological responses
are investigated directly.
t.me/Dr_Mouayyad_AlbtousH

<!-- PDF page 168 -->


#### Biocompatibility of Various Dental Materials


#### Restorative Materials, Response of Few Metals

136 Science of Dental Materials with Clinical Applications
Disadvantages
• Expensive and difficult to control the experiment in
long duration.
• Reliability  of the fact whether the animal represents
the human species fully.
• Ethical concern of animal sacrifice.
Group III: Preclinical Usage Screening Tests
Only when the material passes through the group I and
group II tests, these preclinical usage tests can be
conducted on sub-human primate—dogs, pigs, etc. for
clinical trials. Materials are placed in the relevant
locations for studies.
• Pulp and dentin usage tests: These are sometimes,
initially conducted on subhuman primates—dogs,
ferrets, pigs, etc. as clinical trials. Materials are placed
in class V cavity preparations, using ZnOE as
controls. After sacrificing the animals, specimen is
checked in 7 days or 28 + 3 days or 70 + 5 days
intervals, making thorough investigations for various
responses, like, microleakage, inflammations,
secondary dentin formations, etc.
• Pulp-capping and pulpotomy usage tests: The
material is placed in contact with the exposed pulp
and calcium hydroxide is used as a control. Testing
is done, in 7 days or 70 + 5 days. Formation of
secondary dentin and pulp responses are studied
• Endodontic usage tests: Materials are placed by
replacing the pulp chamber and root canal materials.
ZnOE is used as a sealer control. Testing is done
for 1 or 3 months. The degree of inflammations in
periapical tissues is studied.
Clinical Usage
The dentist should not be carried away by the marketing
literature regarding the materials, supplied by the
manufactures. Before using any new materials
introduced, he should make a thorough study of the
details of  the biocompatibility tests conducted by the
manufacturer. The advantages and risks of these new
materials should be communicated to the patients.
BIOCOMPATIBILITY OF VARIOUS DENTAL MATERIALS
1. Reactions of restorative materials on the pulp
Restorative materials may directly affect pulpal tissues
or cause sublethal changes in pulpal cells which make
them more susceptible to bacterial or neutrophilic
damages.
• Microleakage
Many restoratives do not chemically bond perfectly
with the tooth structure. Debonding occurs during
thermal fluctuations and the marginal gap created,
collect food debris or saliva. The bacteria and
bacterial products such as liposaccharides can cause
pulpal irritations. Also, the restorative materials can
cause pulpal irritation through microleakages.
• Dentin bonding
Bonding of restoratives to the dentin involves the
biocompatibility issues more seriously. The dentinal
tubules and the odontoblasts are the extensions of the
pulp. During the cavity preparation, the smear layer
is formed enveloping the exposed dentin, which may
act as a protective layer. If this smear layer is removed,
greater pulpal irritation will be caused due to:
– Diffusion of material through the dentinal tubules
– Diffusion  of bacteria and bacterial products in the
microleakages, through the dentinal tubules.
– Diffusion of acids (etchants) used to remove smear
layers.
It has been proved that dentin is a very efficient
buffer of proteins due to which most acid ions cannot
pass through if the dentin layer remaining has at least
about 0.5 mm thickness. Recent studies have shown
that the acid ions cannot penetrate more than 100
μm (microns) thick dentin layer. But still, the
odontoblast process in the dentin tubules get affected.
Most of the dentin bonding agents have shown
cyto-toxicity. The resin based restorative materials
require protective liners or bonding agents which
show least cytotoxicity (like HEMA).
• Glass-ionomer cements
The pulpal reactions is found to be very mild and
the usage tests have shown that the inflammatory
cell infiltrate is minimum or absent after one month.
This is because
– Polyacrylic acid is a very weak  acid
– Large sized acid molecules (ions) cannot pass
through the dentin tubules.
– It forms certain complexes and seals dentin tubules
(refer to biological properties of GIC).
• Liners, varnishes and nonresin cements
Calcium hydroxide is marketed in many forms from
saline suspensions to modifications with zirconium
oxide, titanium oxide, resins, etc. Calcium hydroxide
in suspension is extremely cytotoxic. Initial exposure
of dentin causes necrosis to a depth of 1 mm or more.
The alkaline pH helps to coagulate any hemorrhagic
exudates of superficial pulp. Then the necrotic
inflammatory cells infiltrate into a subnecrotic zone.
The inflammatory reaction remains for few weeks.
Necrotic zone undergoes dystrophic calcification
which stimulates dentin bridge formations. If the
resin is incorporated, it becomes less irritating.
Reparative dentin bridge is formed more quickly
without pulp necrosis.
t.me/Dr_Mouayyad_AlbtousH

<!-- PDF page 169 -->

137
Biocompatible Aspects of Dental Materials
• Polycarboxylate cements
Polyacrylic acids, above 1% concentrations, appear
to be cytotoxic. Zinc and fluoride ions leaching can
also cause cytotoxicity. However, the buffering and
protein binding can neutralize this. Polycarboxylate
cements induce mild to moderate inflammatory
responses in pulpal tissues in few days and only mild
chronic inflammations later. Reparative dentin
formation is minimal. Hence, it can be used in cavities
with dentin layer on the floor.
• Zinc oxide cements
Show slightly to moderate inflammatory responses
in the first week, and reduced mild chronic reaction,
with some reparative dentin formation in deep
cavities in 5–8 days.
• Bleaching agents
These are used on non-vital and vital teeth. These
contain some peroxides, which are capable of passing
through the exposed dentin and cause cytotoxicity.
This response is more at higher concentrations.
2. Responses of few metals
• Nickel
Nickel is an important component of most of the base
metal alloys, like, Ni-Cr, Ni-Ti, stainless steel, etc.
The Nickel ions (Ni2+) can leach out from these metal
appliances like crowns, fixed and removable partial
dentures, orthodontic appliances, etc. This leaching
out is more in the acidic environments and is also
more for Ni-Cr alloys. These cause hypersensitivity
and sometimes, non-specific inflammatory reactions.
Nickel is one of the most allergic toxic metals. It is
also found to be mutagenic. Nickel sulphide, in
industries, is found to be a respiratory carcinogen.
Similarly nickel carboxyl [Ni(CO)4] used in industries
is extremely toxic.
• Beryllium
This is used in small amounts (1%–2%) in the base
metal alloys, Cr-Co, Cr-Ni, etc. to reduce the melting
point and brittleness. Metallic beryllium (BeO) and
ionic beryllium (Be++) are found to be carcinogenic.
Acidic environments enhance release of Be++ ions
from base metal alloys. Beryllium dust inhaled
(during grinding of base metal alloy appliances or
in factories) reach the alveoli of lungs, causing
chronic inflammatory conditions, known as
berylliosis. This occurs only for patients who are
allergic to Beryllium.
• Chromium
There is no documentary evidence of toxicity.
However, technician or clinician must take
precautions during grinding of base metal
appliances.
• Cobalt
Cobalt has not yet been proved as allergic until now.
Co-Cr alloy (without Ni) are considered as
biocompatible.
• Platinum
The documented evidence of toxicity is  quite rare.
• Gold
Generally considered as an inert and noblest
biomaterial. However, certain allergic reactions,
dermatitis has been reported at the area of contacts
with jewelry in few cases.
• Mercury and silver amalgam
Refer to Chapter 12: Mercury health hazards.
3. Orthodontic materials
In orthodontia, different materials are used such as
nickel-based alloys, latex based elastic bands, and
acrylic resins. These are considered as allergic
materials. In vitro experiments showed non-cyto-
toxicity of orthodontic wires. The bands were found
to be cytotoxic because of the silver and copper based
brazing alloys used to prepare the bands. The
materials used in fixed orthodontic appliances are
metallic alloys and nonmetalli ceramics, composites
and polycarbonates. Many alloys used in orthodontics,
like stainless steel, nickel titanium, titanium
molybdenum alloys, etc. are placed in patients mouth
for 1–2 years and undergo several corrosion
phenomenon. These corrosion products of zinc are
known to cause acute toxicity or subacute effects such
as glossitis, metallic tastes, bleeding and inflamed or
hypertrophied gingiva, which cannot be chemically
distinguished from gingivitis of bacterial etiology.
4. Responses of other materials
• Latex
In dentistry, the latex  has been used in gloves, rubber
dams, orthodontic elastics, etc. The latex hyper-
sensitivity is a problem for both dental personnel and
patients. The concern for this problem is increasing
in recent days. Hypersensitivity to latex-containing
products may occur as a true latex allergy or
reactions to accelerators and antioxidants used in
latex processing. The reactions vary from localized
rashes, swelling to more serious wheezing and
anaphylaxis. Dermatitis of hands is the most
common adverse reaction. Severe reactions can occur
when latex products come into contact with mucous
membranes. Allergenicity of latex depends on how
the latex was collected, preserved and processed.
t.me/Dr_Mouayyad_AlbtousH

<!-- PDF page 170 -->

138 Science of Dental Materials with Clinical Applications
Both natural and synthetic latex are known to cause
allergic reactions.
• Acrylic resins
Acrylic resins are reported to cause allergic reactions
when used as denture base restorative material or
provisional fixed partial denture resins. The primary
risk of this material is an allergy in the form of contact
dermatitis, or even anaphylactic reactions  and their
risk are highest for dental professionals because of
the frequent exposure to unpolymerised monomers.
There is ample evidence that resins release
unpolymerized component into the biological
environment, although the release involved is not
well-documented. The reaction may start shortly
after insertion or manifested after a period of time.
• Composite resins
The pathologic mechanism may be related to contact
allergy to formaldehyde formed in resin composite
restorations. This formaldehyde found in (visible
light, UV light and chemically cured) composite
resins mainly produce lichenoid lesions on oral
mucosa.
• Eugenol
Eugenol containing products—oil of cloves or
eugenol with zinc oxide to form zinc oxide eugenol
which are used as a temporary restorative material,
base material,  impression material  (paste) or
periodontal pack. Eugenol is highly soluble and is
continuously released from zinc oxide eugenol which
can lead to short-term saturation of oral environment
with eugenol concentration, sufficient to cause cyto-
toxicity. ZnOE is considered as the least damaging
restorative material and possesses sedative effect.
Despite advantageous properties of eugenol,
sensitivity is manifested as a positive inflammatory
response to eugenol in some patients.
• Impression materials
Polyether impression materials have been known to
cause allergic problems. Allergic reactions can be
decreased if adequate care is taken by thoroughly
mixing the material to avoid the contact of aromatic
sulphonic ester catalyst with mucous membranes.
MODEL QUESTIONS
I. Long Essays
(20 minutes each)
1. Explain the term ‘biocompatibility’ of dental
materials and describe briefly adverse effects from
dental materials.
2. What are the factors, which affect the biocompatibility
aspects? Give the requirements of biocompatible
materials.
3. Briefly outline the evaluation of biocompatibility of
dental materials for acceptance to clinical uses.
II. Short Essays
(10 minutes each)
1. Adverse effects of dental materials
2. Microleakage
3. Mercury toxicity
4. Preclinical usage tests for dental materials
5. Osseointegration and biointegration
6. Biomaterials
7. Biocompatibilities of base metal dental alloys.
III. Brief Answers
(5 minutes each)
1. Latex hypersensitivity
2. Beryllium toxicity
3. Primary tests for biocompatibilities
4. Hypersensitivity and allergy
5. Nickel toxicity
6. Biocompatibilities of alloys used in orthodontia.
t.me/Dr_Mouayyad_AlbtousH

<!-- PDF page 171 -->
