Repository: endoking5792/dental-study-material

# Dental Study Material (MDS)
Textbook-sourced study notes with page-cited references.
- Module 1 — Conservative & Restorative Dentistry
- Module 2 — Endodontics (8 sub-modules)
- Module 3 — Dental Materials & Material Science

`markdown/` = Obsidian-ready notes; `docx/` = original Word files.

## Textbooks
`textbooks/` holds the source textbooks as chapterwise Markdown (Conservative Dentistry, Endodontics, Dental Materials). Study notes link to their source books and to matching chapters via the topic hubs in `markdown/_Topic Hubs/`. Open the repo folder as an Obsidian vault (or copy `markdown/` + `textbooks/` into one) to use the graph view.

File: textbooks/Dental Materials/Science_of_Dental_Materials_Chapterwise/08_8_Restorative_Materials_Dental_Cements.md (part 1 of 3)
# 8. Restorative Materials: Dental Cements


#### Conservative Methods of Treatments

8
• Intermediate restoratives—lasting for few weeks to
months
• Permanent restoratives—lasting for more than five
years
• Cementing—luting, temporary and permanent
materials
• Pulp protecting agents
• Insulating bases
• Cavity liners and varnishes
• Root canal treatment materials
• Pit and fissure sealants, etc.
Brief Explanations
1. Temporary restorative materials
These are used to protect the teeth from further decay,
during the treatment period of few days or weeks, in
cases of RCT. These are also used for reducing the
postoperative sensitivity before a permanent
restoration is placed. The general ideal requirements
for restorative materials have to be slightly modified
as follows: These should have:
• Ability to promote the healing process
• Obtundent property to reduce postoperative
sensitivity
• Low compressive strength less than 35 MPa to
facilitate removal.
Dental restorative materials are used to replace the
missing parts of the tooth or teeth. The loss of the tooth
materials can be due to:
• Decay or caries
• Attrition, abrasion, or erosions
• Trauma of accidents
• Developmental defects
Large varieties of materials used for this purpose
may be metals, alloys, inorganic and organic substances.
These are selected according to clinical situations.
Dental cement is a general term for the materials,
which harden on placing in the teeth cavities. These are
filling materials, adhesive materials, for binding the
prosthesis to teeth, bases, liners, sealants, etc.
Conservative methods are applied in dentistry by
selecting suitable materials and manipulating properly,
to replace these missing parts. However, there are no
all-purpose single restorative materials, which satisfy
all the requirements for the different clinical situations.
Hence, two or more materials of different properties
are selected and ingeniously manipulated to avail most
of the requirements. Materials can be selected according
to their applications in the various treatment procedures
such as:
• Temporary restoratives—lasting for few days to
weeks
• Conservative treatment methods
• Requirements of restorative materials
• Classification of restorative materials
• Classification of dental cements
• Zinc oxide eugenol cements
• Modified ZnOE cements
• Zinc phosphate cements
• Silicate cement
• Zinc silicophosphate cement
• Zinc polycarboxylate cements
• Glass ionomer cements
• Metal modified GIC, miracle mix,
glass cermet cement
• Resin modified GIC compomers
• Sandwich technique
• Acrylic resin cements
• Cavity liners
• Cavity varnishes
• Cement bases
• Gutta-percha
CHAPTER  SURVEY
Restorative Materials:
Dental Cements
139
t.me/Dr_Mouayyad_AlbtousH

<!-- PDF page 172 -->


#### Restorations, Luting, Pulp Protection


#### Ideal Requirements of Restorative Materials

140 Science of Dental Materials with Clinical Applications
• Good marginal sealing property
• Antibacterial and cariostatic properties, etc.
Materials used are calcium hydroxide, zinc oxide
eugenol (type III).
2. Intermediate restorative materials
These are required if the fabrication procedure
requires a longer time (few months) in case of
complicated procedures, for patients with rampant
caries. These materials have higher strength than
temporary restoratives.
Materials used are improved zinc oxide eugenol
cements with a polymer resin, or alumina and EBA
modifications. Sometimes zinc phosphate cements,
zinc polycarboxylates, glass ionomer cements, zinc
silico-phosphate cements, etc. are also used.
3. Permanent restorative materials
These should last life-time theoretically. Materials
and methods are selected according to clinical
situations, such as anterior, posterior, metallic,  non-
metallic, etc. These require very strong, bonding to
tooth structures, high strength, etc. properties.
Hybrid composites, GIC for non-stress bearing areas
are used as nonmetallic restorations. Direct filling
gold, silver amalgam, HN, N, PBM alloy castings,
CAD-CAM techniques have been also tried
successfully.
4. Cementing or luting materials
• Temporary: These are interface materials between
the tooth structure and permanent alloy casting
fabrications. The temporary cementing agents are
used for the trial of the appliances for few days for
approval by the patients.  These should have lower
strength <75 MPa for easy dislodging during
permanent  cementation.  Materials used are ZnOE
(type I) or sometimes calcium hydroxide.
• Permanent cementing materials should have
higher strength (>75 MPa), a thin film thickness
(<25 microns), suitable consistency, ability to
chemically bond with tooth and metal appliances,
etc.
Materials used are modified ZnOE, ZnPO4, zinc
polycarboxylate cement, GIC (type I), zinc
silicophosphate, resin cements, etc.
5. Pulp protecting (capping) agents—low strength
bases: Delicate pulp well-protected by tough dentin
and enamel. It is very sensitive to various external
insults like chemical, thermal, electrical,  mechanical
trauma, etc. Due to severe tooth decay, excavations,
traumatic fractures, etc. pulp may, just about to get
exposed. In such cases the pulp protecting agents,
having obtundent, and ability to form  reparative
dentin, properties are used. These are ZnOE (type I),
or Ca(OH)2 cements, which are sometimes known as
low strength bases.
6. Insulating cement bases of high strength
These are  placed directly on the cavity floor to protect
the pulp  when a dentin layer more than 0.75 mm
thickness is present over the pulp, these are known
as high strength bases. Materials used are ZnOE
(type III),  ZnPO4, zinc polycarboxy-late cement, GIC
(type II), etc.
7. Cavity liners
These are  thin suspensions of Ca(OH)2, ZnOE or
GIC III applied as a coating on the exposed dentin to
neutralize the penetrating acid ions from the acidic
restoratives.
Cavity varnishes: These are natural or synthetic
gums dissolved in organic solvents like acetone,
ethanol, chloroform, etc. used to protect the cavity
walls from microleakages.
8. Root canal treatment—endodontic materials
These are permanent restoratives intended to
obturate the pulp space of the tooth. This treatment
is required to provide a long-term retention of
permanent restorations and to give a sound dentin
support for the functional crown. The treatment
involves removal of the pulp,  sterilization  of root
canal, cleaning (preparing)  root canal and filling with
gutta-percha or silver points.  Zinc oxide eugenol
is then used as root canal sealant.
9. Pit and fissure sealants
Small pits, fissures or some cracks on the occlusal
surface of deciduous and permanent teeth collect
food debris which initiates the decay. As a protective
measure these are sealed by materials which have
good flow, adequate strength, aesthetic, thermal
insulating, properties. Microfilled, visible light-
cured—thin composite resins, GIC type III are
commonly used.
IDEAL REQUIREMENTS OF
RESTORATIVE MATERIALS
Since these materials are used for functional and
aesthetic restorations in the oral cavity, they should
have the following general requirements.
1. Biological properties
• Biocompatible with the pulp and other tissues.
• Bacteriostatic—resist the growth of bacteria or
micro-organisms
• Cariostatic and anticariogenic
• Obtundent and promote healing effect.
Chemical properties
• Chemically inert, should not be  acidic or alkaline.
• Resistant to tarnish and corrosion in case of
metallic appliances.
t.me/Dr_Mouayyad_AlbtousH

<!-- PDF page 173 -->


#### Classification of Restorative Materials

141
Restorative Materials: Dental Cements
• Resist dissolution and disintegrations in oral fluids.
• Should not absorb saliva, or any oral fluids which
may decrease the properties.
• Chemically bond with tooth structure and
metallic restorations when used as interface-
cementing material.
2. Rheological properties
• Good flow properties, constant low viscosity
during manipulation.
• Adequate adjustable working times and short
setting times for the conveniences of dentists and
patients respectively, i.e. dentists' command set
properties.
• Shear thinning or pseudoplastic property to assist
proper cementation.
• Suitable film thickness, <25 μm for luting and
about 25–40 μm for bases.
• Dentist should be able to adjust the consistencies,
working and setting times.
3. Mechanical properties: These requirements depend
upon the types and positions of restorations like class
I, II, III, IV, V cavities, anterior and posterior
restorations, etc. But generally they should have:
• High proportional or elastic limit or yield strengths
to resist permanent deformations.
• High stiffness or modulus of elasticity to resist any
dimensional changes. However, ideally, the
modulus of elasticity should be similar to that of
dentin (14,000–18,000 MPa).
• Large adequate compressive strength to resist
fracture from large dynamic masticating forces. For
the temporary cement <35 MPa to assist removal,
intermediate restoratives 35–100 MPa and for
permanent restoratives >300 MPa those of enamel
or dentin.
• Good resilience and not brittleness to avoid
fractures.
• Good abrasive resistance and surface hardness
nearly same as tooth enamel ~340 KHN.
Otherwise either the softer restoratives get abraded
or the harder restoratives (like ceramics) abrade
the opposing tooth.
• High fatigue strength and endurance limits for
long service.
• Good bond strength rather chemically bonding to
teeth to prevent marginal leakage and minimize
the removal of tooth material during cavity
preparations.
The chemically adhesive cements like GIC satisfy
the requirements of minimum cavity preparations.
4. Thermal properties
• Should have the same COTE of enamel (and
dentin) nearly 11.4 ppm/°C to minimize micro-
leakage during thermal changes or cycling in the
oral cavity.
• Very good insulators to protect the pulp from
thermal insults. However, most permanent
metallic restorations,  DFG,  silver amalgam,  HN,
N,  PBM alloy castings are good conductors of heat
and electric ions and require thermal insulating
bases.
• Low thermal diffusivities
• Should not soften or show viscoelastic properties
at the oral temperatures.
5. Aesthetic requirements
These are of prime importance for anterior
restoratives.
• Transparent or translucent and ability to
incorporate any desired shades or opacifiers.
• Same refractive index as tooth material.
• Have same colour parameters, i.e. hue, chroma and
value as a tooth for correct colour matching.
• The colour parameters should not change or
undergo discolouration.
Note: Perfect colour matching of any optically
isotropic restorative material is impossible due to highly
optically anisotropic (due to inhomogeneous
distributions of dentinal tubules and enamel rods)
nature of the tooth structure (refer to “problems of colour
matching” page 46).
6. Other requirements
• Should be radio-opaque for detection of secondary
caries, overhanging restorations, and imperfect
filling, i.e. air trappings.
• Simple manipulation techniques without sophis-
ticated equipment.
• Properties should not have technique sensitivity.
• Long storage life, readily available and less
expensive.
As all these requirements are not satisfied by any
material, complicated restorative  procedures and fabri-
cating techniques, with many (direct and also some-
times auxiliary) materials of different properties
are used ingeniously to avail maximum required
properties.
CLASSIFICATION OF RESTORATIVE MATERIALS
Classification is required for quick decision for the
selection of materials and procedures according to the
required clinical situations.
1. According to the nature of materials
• Metallic restoratives
– Indirect castings of HN, N, PBM alloys.
– Direct filling materials—direct filling gold,
silver amalgam.
t.me/Dr_Mouayyad_AlbtousH

<!-- PDF page 174 -->


#### Zinc Oxide Eugenol Cements

142 Science of Dental Materials with Clinical Applications
• Non-metallic restoratives
– Ceramics (PJC, veneers, inlays, etc.)
– Composite resins
– Dental cements
– Metal-ceramics
2. According to lifespan
• Temporary restoratives lasting for a few days to a
week: ZnOE, acrylic crowns.
• Intermediate restoratives: Lasting for few weeks
to months, modified ZnOE, ZnPO4, zinc polycar-
boxylate cement, acrylic crowns, and bridges.
• Permanent restoratives: Alloy castings,  DFG,
dental amalgam, posterior composite resins,
modified GIC, ceramics.
3. According to the placements
• Anterior restoratives—tooth coloured, aesthetics
is the main criteria: Ceramics, GIC, composite
resins, metal ceramics, compomers, etc.
• Posterior restoratives—large strength is the main
criteria: HN, N, PBM alloy castings, silver
amalgam, hybrid composites,  modified GIC, metal
ceramics.
4. According to the methods of hardening
• Solidification (of molten alloys)—castings of HN,
N, PBM alloys, ceramics, gutta-percha.
• Chemical acid–base reactions: ZnOE, ZnPO4, zinc
polycarboxylate cement, GIC.
• Polymerizing reactions: Composite resins,  acrylics
(chemical, VLC system), compomers.
5. According to the applications
• Metallic restorations obtained by casting methods.
Inlays, crowns, fixed partial dentures (crowns and
bridges), removable partial dentures, pontics,
abutments, etc. Direct filling materials: Pure gold
foils and silver amalgams.
• Nonmetallic restorations
– Pulp protecting agents
– Cement bases
– Cavity primers,  liners,  varnishes
– Cementing or luting materials
– Tooth filling materials
– Root  canal sealants
– Pit and fissure sealants.
CLASSIFICATION OF DENTAL
CEMENTS—NON-METALLIC RESTORATIVES
These harden in the prepared tooth cavities by acid–
base or polymerizing reactions. These are frequently
used in conservative dentistry for selective applications,
even though, they have many following drawbacks.
• Acidic or alkaline nature, causing pulp irritation.
• Low strength and mechanical properties—causing
fractures.
• Poor abrasive resistance—causing wearing
• High solubility and disintegration—causing short life
• Poor chemical adhesion (except polycarboxylates)—
causing debonding.
Hence, most of these (except composite resins)
cannot be used for permanent restorations.
1. Classification of dental cements according to their
functions (Table 8.1).
2. Classifications can be done according to composition
and applications/Skinner’s classification  (Table 8.2).
3. Classification of dental cements according to their
setting actions and reaction ingredients.
• Zinc oxide cements
– ZnO + HE → ZnOE cement
– ZnO + EBA → EBA  cement
– ZnO + H3PO4 → ZnPO4 cement
– ZnO + polycarboxylic acid → zinc polycar-
boxylate cement
• Aluminosilicate glass cements
– (SiO2+Al2O3) + H3PO4 → silicate cement
– (SiO2+Al2O3) + polycarboxylic acid →
glass ionomer
– (SiO2+Al2O3)  + resin → compomer
– (SiO2+Al2O3)  + metals → modified GIC
• Combinations
– ZnO + (Al2O3 + SiO2) + H3PO4 → Zinc silico-
phosphate cement
– ZnO + resins + HE → resin bonded ZnOE
• Calcium hydroxide cement
4. According to the pH values
• Acidic cements (pH <7)
Silicate,  zinc silicophosphate,  zinc phosphate,  zinc
polycarboxylates, glass ionomers, compomers.
• Almost neutral cement: Zinc oxide eugenol and its
modifications.
• Alkaline cement: Calcium hydroxide (dycal).
ZINC OXIDE EUGENOL CEMENTS
These are obtundent, chemically neutral,  physically low
strength, thermal insulating opaque restorative
materials having a long history. These are used for
pulp protection, cement base, temporary restoration,
and cementations. Modified forms can be used for
permanent cementations of inlays and crowns.
t.me/Dr_Mouayyad_AlbtousH

<!-- PDF page 175 -->

143
Restorative Materials: Dental Cements
1.
ZnOE I
ZnOE II
ZnOE III
ZnOE IV
2.
Ca(OH)2
3.
ZnPO4
4.
ZnPO4 with
Ag or Cu
5.
Zinc polycarboxylate
cement
6.
Silicate
(not used now)
7.
Zn-Si-Phosphate
8.
Glass ionomers (I)
Glass ionomers (II)
Glass ionomers (III)
GIC metal modified,
compomers
9.
Composite resins
Temp. cementation
Permanent cementation
Temp. filling, base
Lining
Pulp capping
Luting metallic restoration
and orthodontic bands
Intermediate restorations
Luting, bases
Anterior restorations
Luting of a porcelain crown
or veneers
Luting
Restoration
Liner, base
Restoration
Posterior restorations
Anterior, posterior restorations
Root canal sealing,  pulp capping
Periodontic bandage
Pulp capping
Surgical dressing
Weak cement base, cavity liner
Thermal insulating base, intermediate
restorations root canal treatment
Temporary filling of deciduous teeth
Cementation of orthodontic bands,
intermediate restorations, root canal,
sealants,  lining
Rampant caries of deciduous teeth
treatment
Intermediate restorations, luting of alloy
fabrications, orthodontic bands
Restoration of cervical erosion cavities.
Pit and fissure  sealant, core build up
Luting orthodontic bands
Pit and fissure sealants, veneers
Skinner’s classification according to chemical composition and applications
Materials
Primary applications
Secondary applications
Table 8.2
  1.
Pulp capping
  2.
Low strength bases
  3.
High strength bases
  4.
Temporary cementations
  5.
Final permanent cementation (luting)
  6.
Temporary filling
  7.
Intermediate restorations (IRM)
  8.
Cavity liners
  9.
Cavity varnishes
10.
Pit and fissure sealants
11.
Cementation  of orthodontic bands
12.
Root canal sealers
Classification of dental cements according to their functions
Functions
Materials used
Calcium hydroxide, ZnOE
Calcium hydroxide, ZnOE
Modified ZnOE, ZnPO4, zinc polycarboxylate cement, GIC (III)
ZnOE, Ca(OH)2
Modified ZnOE, ZnPO4
zinc polycarboxylate cement, GIC (I), zinc silicophosphate
ZnOE, modified ZnOE, zinc polycarboxylate cement
ZnPO4, resin bonded alumina modified—ZnOE, zinc polycarboxylate cement,
ZnSiPO4 cements
Calcium hydroxide suspensions,  zinc polycarboxylate cement, GIC III
Gum or resins in organic solvents
Microfilled composite resins, GIC IV
Zinc polycarboxylates, zinc phosphate, composite or acrylic resins (for direct
bonding)
ZnOE, gutta-percha, zinc polycarboxylates
Table 8.1
t.me/Dr_Mouayyad_AlbtousH

<!-- PDF page 176 -->


#### Modified ZnOE


#### Setting Action and Properties

144 Science of Dental Materials with Clinical Applications
Setting Action
When the powder is mixed with the eugenol liquid, follow-
ing chemical reactions take place, in the presence of
moisture (similar to ZnOE impression pastes) (Fig. 8.1a).
1. ZnO + H2O → Zn (OH)2
2. Zn (OH)2 + 2HE → Zn eugenolate + 2H2O
In the first step, hydrolysis of ZnO takes place. ZnO
combines with H2O to form Zn(OH)2.
In the second step Zn(OH)2 combines with eugenol
to form zinc oxide eugenolate (chelate compound) and
releases H2O.
It is an autocatalytic acid–base reaction in which
H2O is a by-product. Without H2O the reaction will not
proceed or does not exist. The chelate forms an
amorphous gel that tends to crystallize and binding
unreacted particles imparting strength to the set mass.
Structure of the Set Cement
The set cement consists of particles of ZnO embedded
in the matrix of zinc eugenolate (Fig. 8.1b).
Properties
1. Biological property
Eugenol has an obtundent effect on the pulp.  The
release of eugenol by hydrolysis of zinc eugenolate
matrix relieves pain in the pulp in deep cavities.
Hence, these materials are most widely used as pulp
capping materials, and to reduce postoperative
sensitivity.
There are however disadvantages of eugenol.
Eugenol is cytotoxic and causes toxic cell reactions.
According to ADA specification No. 30,  they are
classified into 4 types according to their uses
• Type I: Temporary cementation ...... comp strength
<35 MPa
• Type II: Permanent cementation ...... comp strength
>35 MPa
• Type  III: Temporary restoration ...... comp strength
>25 MPa
• Type IV: Cavity lining ..................... comp strength
>5 MPa
Zinc oxide cements are dispensed as powder liquid
systems (see Colour Plate 15, Fig. 8.1)
Conventional zinc oxide eugenol cements have a very
low strength (3–40 MPa).  Hence, to increase the strength
of the cement, a slight modification is done in the
composition. These are resins bonded and EBA+
alumina modified.
1. Conventional ZnOE cements (Table 8.3)
2. Resin-modified zinc oxide-eugenol cements:
Natural or synthetic resins (methyl methacrylate
resin) are added into the powder to increase the
strength of the cement (Table 8.4).
3. Ethoxybenzoic acid (EBA) alumina cement
Fused alumina is added to the powder and
orthoethoxy benzoic acid into the liquid to enhance
the strength of the cement (Table 8.5).
The composition of conventional ZnOE cement
Ingredients
Weight%
Functions
Powder
 1. Zinc oxide
69%
Reactive ingredient
2. White rosin
29.3%
Reduces the brittleness
3. Zn stearate
1%
Plasticizer
4. Zn acetate, CaCl2
0.7%
Accelerator
Liquid
1. Eugenol
85%
Reactor
2. Olive oil
15%
Plasticizer
Table 8.3
Ingredients
Weight%
Functions
The composition of resin-modified ZnOE cement
Powder
Zinc oxide
70%
Reactive ingredient
Natural or synthetic resin
30%
(methyl methacrylate resin)
Increases strength
Liquid
Eugenol
85%
Reactor
Acetic acid
15%
Accelerators
Thymol
Small
Antimicrobial
amount
agent
Table 8.4
 The composition of EBA alumina cement
Powder
Zinc oxide
60–70%
Reactive ingredient
Fused alumina
25–30%
Increases the strength
Rosin
balance
Reduces the brittleness
Calcium chloride
1.2%
Accelerator
Liquid
Eugenol
37.5%
Reactive ingredient
Orthoethoxy benzoic acid
62.5%
Increases the strength
Table 8.5
Ingredients
Weight%
Functions
t.me/Dr_Mouayyad_AlbtousH

<!-- PDF page 177 -->

145
Restorative Materials: Dental Cements
– Resin modified cement: 9 minutes
– EBA alumina cement: 6–10 minutes
(Setting times can be determined by indentation
methods).
Factors Affecting Setting Times
Setting time is decreased by
• Sintering of powder at 300°C for a longer time
• Smaller particle size
• Accelerators like calcium chloride, primary alcohols,
glacial acetic acid
• Moisture
• Higher powder–liquid ratio
• Higher temperature, i.e. warm glass slab and spatula.
Setting time is increased by
• Larger particle size
• Retarders like glycol or glycerine
• Lower powder–liquid ratio
• Lower temperature without moisture contact, i.e. by
cooling the glass slab and spatula, but not below the
dew point. If cooled further, atmospheric-moisture
condenses on the mix, which acts as accelerator.
4. Consistency
The consistency of the cements are measured by
modified slump test (refer to zinc oxide eugenol
impression paste and elastomers).
According to specification No. 30, the consistency
should be minimum of 30 mm by standard testing
method, for all the types ZnO eugenol cements.
5. Film thickness
For better retention of cemented appliances, cement
thickness must be very low. Standard method
measures this by applying a load of 2.5 kg on the
standard mix placed in-between two glass plates.
Film thickness should be less than 25 μm for types I
and II.
Thus, direct contact of eugenol with soft tissues
should be avoided since it is an irritant.
It has bacteriostatic property. These cements
destroy the bacteria in or near the surface of the cavity
and thus sterilizes the cavity to a limited extent.
These cements are non-acidic in nature pH 6.8–
7.0 (neutral) and hence they can be easily placed at
the base of the cavity very near to the pulp. It protects
the pulp from the penetration of acid ions from
restorative materials.
2. Rheological property
The cement material does not change its viscosity
quickly during its placement into the prepared cavity.
The dentist should get sufficient time to adapt and
seal the margins.  The  material sets into a hard mass
once it is completely placed inside the prepared
cavity.
3. Mixing and setting times
Mixing time is about 1–1.5 minutes for all the three
varieties
• Setting times of
– Conventional ZnO eugenol cement: 4–10 minutes
Fig. 8.1b: Structure of the set cement
Fig. 8.1a: Setting reaction of ZnO and eugenol
t.me/Dr_Mouayyad_AlbtousH

<!-- PDF page 178 -->


#### Manipulation of Zinc Oxide Eugenol Cements

146 Science of Dental Materials with Clinical Applications
6. Solubility and disintegration
This is measured from the percentage loss of weight
of a standard disc, immersed in distilled water for
24 hours. The maximum allowable value is 2.5% for
types I and II cements and 1.5% for types III and IV
restoratives (as per ADA specification number 30).
Actual values are less than these.
Approximate solubility values are
• Zinc-oxide eugenol cement
0.04%
• Resin modified cement
0.05%
• EBA alumina cement
0.03%
7. Mechanical properties
• Higher the strength of the cement greater is the
retention of cemented restorations.
• Strength properties depend on mainly composition
and powder–liquid ratio (Table 8.6).
8. Thermal properties
These materials have a very low thermal conducti-
vity, i.e. 0.0004 cal/sec/cm2/°C/cm. These can act
as thermal insulating or electrically insulating
materials. (But these should be used in larger
thickness >2 mm.)
The coefficient of thermal expansion value is
35 ppm/oC, which is higher than tooth structure.
9. Retention
Zinc oxide eugenol cements do not adhere to the
tooth structure chemically, and retention is by
physical means. Retention depends on:
• The strength of the cement
• Stress imposed on restoration
• Consistency and film thickness
• Particle size
10. Dimensional changes
During setting it undergoes small, negligible volu-
metric shrinkage of about 2.5%.
MANIPULATION OF ZINC OXIDE EUGENOL CEMENTS
Instruments required
Glass slab, narrow-bladed stainless steel spatula (or
cement spatula).
Mixing
Mixing is started by adding two bulk increments one
after the other into the liquid and mix is thoroughly
spatulated. Then small increments are added one by
one until required  consistency is achieved. For luting
consistency, the mix should be thinner and have a
creamy appearance. For restorative  consistency,  the
mix should be thicker, nonsticky,  and should be able
to roll it on the glass slab.
For EBA-alumina cement,  the required P/L ratio is
taken according to the manufacturer’s instructions on
a glass slab.  The bulk increment is taken and kneaded
for 30 seconds, followed by smaller increments and then
stropped for 30 secs until a creamy consistency is
developed.
Cementation technique
The mix is applied to the seating surface of the
restoration and then placed on the prepared tooth. The
Properties of ZnOE cements
Zinc oxide
eugenol cement
unmodified
Resin
modified
cement
EBA-
alumina
cement
Compressive strength
3–40 MPa
55 MPa
50 MPa
Tensile strength
0.3–6 MPa
4 MPa
4 MPa
Modulus of elasticity
220–5400 MPa
2500 MPa
5000 MPa
Powder–liquid ratio
3–4:1
5–6:1
7:1
Table 8.6
Powder–liquid ratio (approximate) for
• Zinc oxide eugenol cement: 3 or 4:1
• Resin-modified cement: 6:1
• EBA-alumina cement: 7:1
The powder bottle should be shaken well for
uniform distribution of powder particles and a suitable
amount of powder is dispensed at one end of the glass
slab using cement spatula. The powder is divided into
two bulk increments, followed by smaller increments.
(The reaction is not exothermic, and the pH is ~ 7.)
Dispense required amount of liquid drops (2 to 3 drops)
in the middle of the glass slab (Fig. 8.2).
Fig. 8.2: Dispensing eugenol liquid and ZnO powder
t.me/Dr_Mouayyad_AlbtousH

<!-- PDF page 179 -->


#### Zinc Phosphate Cement

147
Restorative Materials: Dental Cements
restoration is held on the tooth under pressure until
cement sets.  The excess is carefully removed.
Contraindication
Zinc oxide eugenol cements are contraindicated for
using in contact with:
• Composite resins (eugenol can dissolve the resin and
make  it soft)
• GIC restorations (leaching eugenol can diffuse and
cause discolouration).
Uses
1. Zinc oxide eugenol cements are used for
• Type I—temporary cementation
• Type II—permanent cementation
• Type III—temporary restorations
• Type IV—cavity liners
These cements can also be used as pulp capping
agents and root canal sealants.
2. Resin-modified ZnO eugenol cements
As these have higher strengths, they can be used for
• Permanent cementations
• Cavity  lining agents
• Temporary and intermediate restorations.
3. EBA-alumina cement is used for
• Permanent cementation
• Cavity liners and bases
• Intermediate restorations.
Advantages
• Obtundent—suitable for use to relieve postoperative
sensitivity, pulp protection from thermal, chemical
and electrical insults.
• Good marginal sealing properties due to low
dimensional changes during setting.
• Resist marginal leakage.
• Sufficient strength for cementation—only for
modified ZnOE cement.
Disadvantages
• The low compressive strength of conventional
cement is inadequate for permanent cementation
(however, modified cements can be used for inter-
mediate restorations, cement bases and permanent
cementations).
• Eugenol is a solvent for resins. Hence, contra-
indicated to use as a base for composite resins.
• Eugenol leaches and may diffuse causing dis-
colouration if used as a base for glass ionomer
cements.
• Does not chemically bond with dentin,  enamel or
metallic restorations and not anticariogenic.
Recent Modifications
1. Noneugenol cements
Since direct contact of  eugenol can cause irritation
to soft tissues, eugenol is completely replaced with
material like vanillate esters (hexyl vanillate) and
orthoethoxybenzoic acid.
Composition
Powder
ZnO
 60–70%
Alumina
30%
Liquid
Hexyl vanillate
12.5%
Rosin
6%
Ethoxybenzoic acid
81.5%
2. Zinc oxide eugenol endodontic sealer
Good sealing capacity of ZnOE cement has been
utilized in endodontic treatment, to seal the root canal
and protect from marginal leakage. This is sometimes
used alone (type II) or with gutta-percha or silver
points or cores—type I.
There are mainly three formulations
Ricker's, Grossman's and therapeutic formulae,
with zinc oxide and eugenol as main ingredients.
Several ingredients,  medicaments, etc. are added to
• Increase the flow (or decrease viscosity) for proper
penetration into the root canal
• Adjust the setting time suitably, 15 min to few
hours
• Adjust the film thickness to proper values 80–
500 mm
• Increase the compressive strength 8 to 50 MPa to
support the root which has been weakened during
root canal preparation
• Decrease solubility inside
• Obtain radio-opacity (barium, bismuth salts)
• Decrease dimensional changes.
ZINC  PHOSPHATE CEMENT
These cements are mainly used as luting cements (type I)
as well as thermal insulating base and  intermediate
restorative material (type II).
This is the oldest luting cement available, having a
long track record which can be used as a standard for
comparing new cementation materials.
Alternative names
• Zinc cement
• Zinc improved cement
• Zinc oxyphosphate cement
• Crown and bridge cement.
t.me/Dr_Mouayyad_AlbtousH

<!-- PDF page 180 -->


#### Composition, Setting, Properties

148 Science of Dental Materials with Clinical Applications
When the excess of zinc phosphate cement powder
is mixed with liquid, wetting occurs and chemical reac-
tion is initiated. The reaction is rapid and exothermic
and pH increases gradually. The reaction is slowed
down by the buffers present.
The exact nature of the final product of this reaction
is uncertain. In the past, it has been thought that the
tertiary zinc phosphate (Zn3 (PO4)24H2O—Hopeite) as
the final  product. But recent studies explain the reaction
in a simple way, i.e. when the powder and liquid are
mixed,  phosphoric acid attacks zinc oxide powder and
releases zinc ions. The aluminum already present in the
liquid, forms complex with phosphoric acid and this
complex combines with Zn ions to form an amorphous
gel matrix known as zinc aluminophosphate gel. The
set cement consists of a matrix of amorphous zinc
aluminophosphate that surrounds unreacted zinc oxide
particles. The final structure is a cored structure
(Fig. 8.3).
Composition (refer to Table 8.7)
Dispensing
Dispensed in the form of powder and liquid in separate
bottles. It can also be supplied in the form of capsule
with pre-proportioned powder and liquid.
According to ADA specification, adapted in 1935, zinc
phosphate cements can be classified into two types
• Type I: Fine grain, used as luting cement (film
thickness is <25 mm)
• Type II: Medium grain, used as a thermal insulting
base and intermediate restorative material (film
thickness is <40 mm).
Manufacturing of powder
Sintering
The ingredients of the powder are mixed and heated at
a temperature of 1000–1400oC for 4–8 hours. The cake
formed is then powdered/ground into fine particles.
The sintering helps to change the reactivity suitably.
Chemistry of Setting Action
When the powder is mixed with the liquid, the
following reaction takes place.
3ZnO  + 2H3PO4 + H2O → Zn3 (PO4)2.4H2O + heat
Zinc oxide + phosphoric acid → Tertiary zinc phosphate
(non-cohesive Hopeite crystals)
Recent studies confirmed the following reaction
ZnO + phosphoric acid 
 Zinc alumino-
(in the presence of Al and
phosphate gel + H2O +
zinc phosphate buffers)
heat
Powder
Zinc oxide
90.2%
Reactive ingredient
Magnesium oxide
8.2%
Aids in sintering  (reduces fusion temperature)
Bismuth trioxide, calcium oxide
0.2%
Imparts smoothness to the freshly mixed cement
Barium oxide
Trace
Radio-opacifier
Silicon dioxide (silica)
1.4%
Inert fillers, gives strength and also aids in sintering
Liquid
Phosphoric acid
38.2%
Reactive ingredient
Water
33+5%
Controls the rate of the reaction
Aluminum phosphate or
16.2 %
Buffers—stabilizes the pH of acids and they reduce
zinc phosphate
the rate of reaction (retarders)
Aluminum
2.5%
Essential for cement formation and assist in the
formation of an amorphous product, zinc aluminum
phosphate for cohesion and strength
Zinc for cohesion
7.1%
Acts as moderator of the reaction, aids
The composition of zinc phosphate cement
Table 8.7
Ingredients
Weight%
Functions
Fig. 8.3: Structure of set ZnPO4 cement
t.me/Dr_Mouayyad_AlbtousH

<!-- PDF page 181 -->

149
Restorative Materials: Dental Cements
Properties
1. Biological property
Zinc phosphate cement is quite irritant to the pulp,
particularly  when used as cement base material.  The
freshly mixed cement is highly acidic with pH as low
as 1.6–3.0. Even after 1 hr, the pH may be less than 4.
This can give rise to pulpal irritation and pain.  The
degree of irritation depends on the depth of the
cavity or the thickness of dentin left. To protect the
pulp from irritation (or the dentin surface), it should
be covered with pulp capping agents such as zinc
oxide-eugenol cements or calcium hydroxide cements
(or a varnish). These materials may neutralize the
acidic effect. The pH of cement changes with respect
time as:
pH at the end of 3 minutes
1.6–3.5
pH at the end of  1 hour
4.0
pH at the end of  24 hours
5.6
pH at the end of  7 days
6.8
2. Rheological properties
• Mixing time: 1–1.25 min
• Setting time: According to ADA specification
No. 8,  it is 5–9 minutes
Type I—zinc phosphate cement: 5.5 minutes
Type II—zinc phosphate cement base: 3.5 minutes
Setting time can be defined as the time elapsed
from the start of the mix until the modified
Gilmore needle no longer indents into the mix.
Factors affecting setting time
Controlled by the manufacturer
• Sintering temperature: Higher the sintering
temperature, the more slow the cement sets.
• Particle size: Finer the particle size,  faster the setting.
• Accelerators: Small amount of water accelerates the
setting.
• Buffering agents: Retards the rate of the reaction.
Controlled by the operator
• Temperature: Higher temperature shorter is setting
time.
• P/L ratio: Higher P/L ratio, faster is the setting.
• The reaction is slowed down if the powder is
incorporated into the liquid slowly (longer setting
time).
Setting time is seriously affected if the liquid bottle
is exposed to the dry or humid atmosphere. Loss of
water by evaporation to dry atmosphere decreases
pH and increases setting time. Absorption of water
from humid atmosphere increases pH and decreases
setting time. Hence, the bottle should always be kept
closed to retain the water content which is critical
(33 ± 5%).
• Consistency is measured by finding the disc
diameter, d, formed when 0.5 ml of freshly mixed
cement is slabs in-between 2 glass plates and a weight
of 120 gm in placed for 10 minutes (Fig. 8.4c).
It depends upon the particular use of the material
Type I: Luting cement 30–35 mm (thin strand-like
consistency, Fig. 8.4a).
Type II: Base or intermediate restorative material
hook-like consistency, Fig. 8.4b—disc diameters, d,
25–30 mm.
Band or standard seating consistency = 30 mm.
• The film thickness is measured according to ADA
specifications by loading 2.5 kg on the mix placed in
between two glass plates (Table 8.8).
Figs 8.4a to c: (a) Cementation threading, (b) hook-like base consistency, (c) consistency measurement
t.me/Dr_Mouayyad_AlbtousH

<!-- PDF page 182 -->


#### Manipulation, Frozen Slab Technique

150 Science of Dental Materials with Clinical Applications
Type 1:
20–25 μm (luting)
Type 11: 25–40 μm (base)
Thinner film is more advantageous specially for luting
cements because
• It has better cementing-action or strength.
• It helps in complete seating of the restoration due to
higher flow.
3. Solubility and disintegration
According to ADA specification, it should be <0.2%.
For the available zinc phosphate cements, the values
are only ≈ 0.06% by weight in distilled water
measured in 24 hours.
Solubility is minimum for optimum powder/liquid
ratio.  Solubility also depends on the pH values of
various media like citric acid,  tartaric acid, etc.
Longer time of initial wetting, greater is the
solubility. To decrease the initial larger solubility,  the
cement can be coated with a varnish.
4. Mechanical properties
Factors affecting strength
P/L ratio: Higher P/L, greater the strength, up to an
optimum value 4.8 gm/ml, above this strength
decreases.
Water content: Change in the water content of the
liquid either loss or gain will reduce the strength.
5. Thermal properties
It is a good thermal insulator and is suitable to be
used as a thermal insulating base.
6. Adhesion property
This does not form chemical bonding with enamel
or dentin. The retention of cemented restoration
depends on the mechanical interlocking of the set
cement with the roughness of the surface of the cavity
and the inner part of the alloy restorations. This is
the main disadvantage for cementation. However, it
has better bonding to metal surfaces than zinc
polycarboxylate cement.
Manipulation
Instruments
Clean, dry glass slab and stainless steel cement spatula.
 P/L ratio
Type I:  2.8 gm/ml for luting consistency
Type 2:  4.8 gm/ml for base consistency
Proportioning
A suitable amount of powder is taken on a glass slab
with the help of cement spatula. It is divided into two
small increments, two bulk increments, followed by
smaller increments. Then two to three drops of liquid
are taken in front of the small increments and close the
bottle immediately, to retain the water content or pH.
Mixing (Fig. 8.5)
It is initiated by the addition of a small increment of
powder to the liquid. This slow addition of powder to
the liquid has the effect of delaying the setting slightly,
creating more working time and reduces initial acidity.
Spatulation is done by rotatory motion over a large area
of the slab, to dissipate the heat of the chemical reaction
and slows down the setting action to a certain extent. A
large amount of powder (bulk increment) is then added
during the middle of the mixing to further saturate the
liquid quickly with the newly forming complex, i.e.
ZnPO4. Finally, small increments of the powder are
incorporated one by one until the desired ultimate
consistency is reached. Mixing time is about 60–75 sec.
Cementation procedure
The mix is first applied to the inner surface of pre-
formed restoration say a crown and then it is seated on
the prepared tooth. The restoration is then kept under
pressure and maintained until the cement sets, when
excess flows out through a vent hole, sometimes drilled
in the crown, which also prevents air trapping.
