Repository: endoking5792/dental-study-material

# Dental Study Material (MDS)
Textbook-sourced study notes with page-cited references.
- Module 1 — Conservative & Restorative Dentistry
- Module 2 — Endodontics (8 sub-modules)
- Module 3 — Dental Materials & Material Science

`markdown/` = Obsidian-ready notes; `docx/` = original Word files.

## Textbooks
`textbooks/` holds the source textbooks as chapterwise Markdown (Conservative Dentistry, Endodontics, Dental Materials). Study notes link to their source books and to matching chapters via the topic hubs in `markdown/_Topic Hubs/`. Open the repo folder as an Obsidian vault (or copy `markdown/` + `textbooks/` into one) to use the graph view.

File: textbooks/Dental Materials/Science_of_Dental_Materials_Chapterwise/09_9_Composite_Restorative_Resins.md (part 1 of 2)
# 9. Composite Restorative Resins


#### Unfilled Acrylics

9
CHAPTER SURVEY
• Benzoyl peroxide (initiator)
• Colour pigments to match the colour of natural tooth
shades.
• Radio-opacifiers, heavy metals dust.
Composition of liquid
• Methyl methacrylate monomer
• Ethylene glycol dimethacrylate cross-linking agent.
• Dimethyl para-toluidine, activator.
• Hydroquinone, inhibitor of pre-polymerization.
Setting Reaction
When the powder and liquids are mixed, the
polymethyl methacrylate powder dissolves in methyl
methacrylate monomer, and polymerizes in the
presence of benzoyl peroxide initiator which is activated
by dimethyl para-toluidine to give cross-linked
polymethyl methacrylate matrix and heat is liberated.
This is an exothermic addition polymerization
reaction which results in polymerization shrinkage.
Cavity Primers/Conditioners
Cavity primers are the materials which can be used to
coat the walls of the cavity when acrylic resins are used
• Unfilled acrylic resin restorations
• Composite resins, classifications
• Compositions
• Resin matrix
• Fillers (inorganic and organic)
• Coupling agents
• Initiators and activators
• Properties
• Conventional composites
• SPF composites
• Microfilled composites
• Hybrid composites
• Posterior composites
• Indirect composites
• Flowable composites
• Light activation (UV, VLC)
• Visible light sources
• Advantages and disadvantages of VLC
• Prosthodontic composites
• Repairs of composite resin restorations
• Pit and fissure sealants
• Manipulation methods
Many varieties of resins have been developed as anterior
restorative materials, mainly because of their aesthetic
qualities. There are two types of direct filling resins.
Type I: Unfilled acrylic resins
Type II: Filled/composite resins
UNFILLED ACRYLIC RESINS
These resins were developed mainly because of two
reasons
1. To overcome the drawbacks of silicate cements, such
as high acidity (pulpal irritation), brittleness,
moisture contamination degradations, high
solubility, etc.
2. To formulate synthetic polymers which could be
readily cured at mouth temperature by adding colour
pigments and fillers, to resemble natural tooth in
appearance.
Dispensing
These are supplied as a powder and liquid system.
Composition of powder
• Polymethyl methacrylate—fine particles of size more
than 50 μm
Composite
Restorative Resins
176
t.me/Dr_Mouayyad_AlbtousH

<!-- PDF page 209 -->


#### Composites—Classifications, Compositions

177
Composite Restorative Resins
as restorative materials. The function of cavity primers
is to minimize the marginal leakage and also act as
etching agents to fix the restorative resin to the tooth
structure.
For example, a solution of itaconic acid or phosphoric
acid ester of glycerine, dissolved in methyl metha-
crylate monomers. This cavity primer is applied to the
surface of the prepared cavity prior to the insertion of
the resin. The intended purpose is to wet the
hydrophilic surface of dentin and enamel to make it
more attractive towards hydrophobic resins.
Manipulation of Resin Restoratives
Bulk pack or pressure technique
Sufficient quantity of liquid monomer is dispensed in a
dappen dish and powder of appropriate shade is added
uniformly to the liquid until an excess of dry powder
remains on the surface. The mix is stirred/spatulated
gently to minimize entrapment of air in the chemically
activated material, which can introduce voids in the
restoration and inhibit polymerization. When the
material reaches a full dough stage; the bulk is quickly
inserted into the cavity and held under pressure by
means of matrix band and pressure is applied by matrix
strip to prevent the resin from pulling away from the
cavity margins, while it contracts due to polymerization
shrinkage, causing detachment from cavity walls.
Brush technique/incremental technique/bead technique
It is done by applying the polymer-monomer mixture
incrementally rather than by filling the cavity with bulk
mass.  A few drops of monomer are placed in a dappen
dish, and a small amount of powder is placed in another
dappen dish. The prepared cavity is first coated with a
monomer liquid by using a brush. The tip of the pointed
brush is then dipped into the monomer and lightly
placed on the powder so that few particles attach to it
to form a small bead or agglomerate of the powder
particles and monomer. The mix is then carried to the
prepared cavity and placed on the floor of the cavity.
The fluid mix flows readily over the cavity already
wetted by the monomer and begins to polymerize. The
procedure is repeated until the cavity is slightly
overfilled and then a protective film is placed over the
surface to prevent evaporation of monomer and
moisture or air contamination. This method helps
polymerization to occur in increments. Polymerization
shrinkage (contraction) occurs towards cavity walls
and restoration does not get detached.
Properties, advantages and disadvantages
Advantageous properties
• Simple direct filling method
• Good aesthetic properties (initially), but undergoes
yellowing due to oxidation of the residual amine
activator, i.e. poor colour stability.
• Not expensive material.
• Suitable working and polymerization times.
Disadvantageous properties
• Pulp irritant due to a residual monomer which
requires Ca(OH)2 liners to protect exposed dentin.
• Large polymerization shrinkage,  leading to marginal
gap (and microleakage) and debonding from tooth
walls.
Poor mechanical properties
(Compressive strength 65 MPa, tensile strength = 50
MPa, shear strength = 45 MPa,  modulus of elasticity =
2,500 MPa)
• Low surface hardness (14–16 KHN) and abrasive
resistance
• High COTE (80–120 ppm/oC) cause microleakage,
and cavity primers, are to be coated.
In the absence of other anterior restorative materials
(like composite resins) this material was tried for
restoration of class III and class V cavities.
COMPOSITE RESTORATIVE RESINS
These resins were developed to overcome the
drawbacks of unfilled acrylic resins such as low
mechanical properties,  large polymerization shrinkage,
thermal shrinkage due to high COTE, low wear
resistance, etc.
Composite resins have the following advantages
• Improved mechanical properties
• Reduced polymerization shrinkage
• Reduction in thermal shrinkage (COTE)
• Superior aesthetics
• Easy to manipulate
• Ability to be moulded at room temperature
• Better wear resistance
• Greater range of applications
• Dentists command set property for VLC composites.
Definitions of composites
The term composite refers to a three-dimensional
combination of at least two or more chemically
different materials, insoluble in each other, with
distinct interphase separating the components.
or
The term composite may be defined as the com-
pound of two or more distinctly different materials
with properties that are superior or intermediate to
those of the individual components which are
chemically bonded by another interface.
t.me/Dr_Mouayyad_AlbtousH

<!-- PDF page 210 -->

178 Science of Dental Materials with Clinical Applications
CLASSIFICATION OF
DENTAL COMPOSITE RESTORATIVE RESINS
Classification is required for the quick selection of
material most suitable for the clinical situation.
1. Earlier classification according to the filler particle
size is given in Table 9.1.
2. According to the method of activation
Chemically activated composites
•  Initiator  benzoyl peroxide
•  Activator—N-N-dimethyl para-toluidine
Light-activated composites
UV light-activated composite resin:
• Initiator—benzoin methyl ether
• Activator—UV light of wavelength, 360 nm
 Visible light cured composites (VLC):
• Initiator—camphoroquinone, diketones
• Activator—visible light of wavelength 460–480 nm
• Accelerator—tertiary amines (dimethylamino-
ethyl methacrylate, N-N-dimethyl para-toluidine).
3. According to the method of dispensing
Two-paste system: As base and reactor pastes
dispensed in separate jars or cylinders, e.g.
chemically activated composites.
Single paste and liquid, e.g. chemically cured
composites.
Single paste system: Supplied in syringes in different
shades, e.g. visible light activated composites, and
UV light-cured composites.
Disposable capsules, e.g. compomers.
4. According to their applications
• Anterior composites (for class III and  class V cavities)
• Posterior composites
• Core build-up composites
• Pit and fissure sealant composites
• Prosthodontic composite resins (veneering of gold
or base metal-alloy crowns)
• Glaze resin composites
• Bonding agents
5. A recent classification of composites based on their
filler particle size and application (Table 9.2).
Alternatives for BisGMA resin matrix
• BisGMA without OH groups
• Urethane dimethacrylate
• Polyfluorinated polymethyl methacrylate.
COMPOSITION OF
DENTAL COMPOSITE RESTORATIVE MATERIALS
Dental composites are made up of three structurally
different phases:
A.Organic resin phase—matrix
B. Inorganic filler particles phase dispersed in resin
matrix to increase strength, hardness, etc.
C. Interfacial phase (coupling or keying agent)—
adhesive agent that promotes adhesion between filler
and resin matrix by chemical bonding.
A. Organic Resin Phase Matrix
• High molecular weight monomer
For example, bisphenol glycidyl methacrylate
(BisGMA)
This is normally formed by reaction between
ethylene glycol and Bisphenol-A glycidyl methacrylate.
This resin was first developed by Dr. Bowen in 1960
and hence it is termed Bowen’s resin.
BisGMA undergoes free radical addition polymeri-
zation reaction to form a highly cross-linked rigid resin
after setting. It has a polymerization shrinkage of only
about 5%.
Drawbacks of BisGMA
• Highly viscous due to two benzene rings and OH
groups, difficult to manipulate, and therefore
requires diluent monomers.
• High water sorption
• Low molecular weight monomer
For example, triethylene glycol dimethacrylate
(TEGDMA) is added to reduce the viscosity of
BisGMA and to obtain a reasonable consistency for
convenient use (Fig. 9.2).
• Usually mixtures of  3 parts of BisGMA and 1 part
of  TEGDMA are used in dental composites.
B. Different Types of Filler Phases
Inorganic filler phase
Fillers are hard and fine particles in the form of powder,
beads, cylinders, etc. having high strength and chemical
inertness.
Table 9.1
           Category
Filler particle size
• Macrofilled composite
8–12 μm
(conventional/traditional composite)
• Small particle composite
1–5 μm
• Microfilled composite
0.04–0.4 μm
• Hybrid composite
0.6–1 μm
Earlier classification according to the filler particle size
t.me/Dr_Mouayyad_AlbtousH

<!-- PDF page 211 -->


#### Structural Formulae of Resin Matrices

179
Composite Restorative Resins
Table 9.2
Type of composites
Particle size
Uses
1.
Traditional (large particle)
1–50 μm (glass)
High stress areas
2.
Hybrid (large particle)
1–20 μm glass+
High stress areas requiring strength and  improved
0.04 μm silica
polishability (class I, II, III, IV)
3.
Hybrid (midfiller)
0.1–10 μm glass+
High stress areas requiring improved polishability
0.04 μm silica
(class III, IV)
4.
Hybrid (minifiller
0.1–2 μm glass+
Moderate stress areas
or small particle)
0.04 μm silica
requiring optimal polishability (class III and IV)
5.
Packable hybrid
Midfiller/mini-fillers
Situations in which improved  condensability is
needed (class I and II)
6.
Flowable hybrid
Midfiller hybrid
Improved flow due to its finer particles and needed
for the situation in which the access is difficult
(class II)
7.
Homogeneous
0.04 to 0.06 μm silica
Low stress and subgingival areas that  require a
microfiller
high luster of polish
8.
Heterogeneous
0.04 μm silica + prepolymerised
Low stress and subgingival areas where reduced
microfiller
resin particles containing 0.04 μm
shrinkage is essential
silica (organic fillers)
9.
Nanocomposite
Nanomer (single particles)—5 to
Low and high stress bearing areas
75 nm
Nanocluster (group of nano-
particles)—2–20 nm
Recent classification based on the filler particle size and applications
Inorganic filler materials
Ground quartz, precipitated or pyrolytic silica,
aluminium silicate, lithium aluminum silicate,
borosilicate glasses,  barium glasses, etc.
By adding the filler particles to the resin matrix, the
material strength and other properties improve if the
filler particles are well bonded to the matrix. If the filler
particles do not adhere well to resin matrix, it can weaken
the material. Thus, an effective coupling agent is
required to keep the resin matrix and filler particles intact
for the success of composite resins.
The properties enhanced by the addition of fillers are
• Improved mechanical properties, i.e. compressive
strength, tensile strength, modulus of elasticity,
abrasive resistance, hardness, etc. if the filler is
chemically bonded to the resin matrix.
• Reduction in coefficient of thermal expansion
which reduces thermal shrinkage and hence marginal
leakage.
• Reduction in polymerization shrinkage which also
reduces marginal leakage.
• Less heat evolved during polymerization.
• Better aesthetic qualities.
• For radio-opacity, barium or strontium glasses are
used which facilitates the diagnosis of recurrent
caries and postoperative sensitivities.
Inorganic filler particles are present in 30–70 vol%
or 50–85 wt% of the composites. Fillers used in
composites may be produced by grinding, milling,
Fig. 9.1: Different types of fillers
t.me/Dr_Mouayyad_AlbtousH

<!-- PDF page 212 -->


#### Varieties, Conventional, Microfilled, Hybrid

180 Science of Dental Materials with Clinical Applications
precipitation processes.  The concentration,  particle size
and particle size distribution of the fillers used in a
composite material, are the major factors controlling
the properties.
Pyrolytic/Precipitated/Colloidal Silica
These are obtained by precipitation or the pyrolytic
processing of the silicon present as low molecular
weight compounds such as SiCl4. The SiCl4 is burned
in O2 and H2 atmosphere to form macromolecule chains
of SiO2. These macromolecules are of colloidal size and
constitute the inorganic filler particles. These are called
pyrogenic (born in a fire) silica particles.
Organic filler phase
Silane coated colloidal silica is mixed with resin
monomers and chloroform at a slightly elevated
temperature. The filler is thoroughly mixed with the
resin and the composite paste is heat cured using a
conventional benzoyl peroxide initiator. The cured
composite is then ground into powder. These pre-
polymerised particles are often called organic fillers,
which help polishing.
The composite resins are broadly classified into
4 groups based on the filler particle size.
1. Macro/conventional/traditional composite with
ground glass fillers of particle sizes 8–12 μm.
Drawbacks
Difficult to polish due to plucking of hard fillers from
soft resin matrix, which leads to rough surface and
may cause surface staining.
Advantage
Has reasonably good mechanical properties.
1. Bisphenol glycidyl methacrylate (BisGMA) with OH group (matrix)
2. Bisphenol glycidyl methacrylate (BisGMA) without OH group (matrix)
In all the above M is
  ||
3. Bisphenol-A-dimethacrylate (matrix)
M – C2H4 –O – C2H4  – O – C2H4 –M
4. Triethylene glycol dimethacrylate: TEGDMA (diluent)
M– C2H4 – R –C2H4 –M  (where R is urethane)
5. Urethane dimethacrylate: UEDMA (matrix)
H     CH3
           C  =   C – C – O
          H       O
Fig. 9.2: Structural formulae of resin matrices, etc.
t.me/Dr_Mouayyad_AlbtousH

<!-- PDF page 213 -->

181
Composite Restorative Resins
2. Small particle composites containing ground quartz
or barium glass of particle sizes (1–5 μm).
Advantage
Good mechanical properties with better finishing and
polishing characteristics.
Disadvantage
The heavy metal glass fibres (barium glass) are softer
and more prone to hydrolysis and leach in water.
Then silica and quartz gradually soften and become
more prone to wear and deterioration, which reduces
the long-term durability of the restoration.
3. Microfilled composites are containing colloidal silica
of particle size 0.04–0.6 μm.
Advantage
Easy to obtain excellent polish maintain smooth
surface, and good aesthetics.
Disadvantage
Inferior mechanical properties due to small filler
particles and less filler load, and higher COTE.
4. Hybrid composite (0.6–1 μm): Containing two
different types of filler particles, e.g. colloidal silica +
barium glasses, i.e. of different sizes (micro + small
particles).
These materials were developed in an attempt to
obtain the benefits of both types of fillers, i.e. higher
mechanical properties and polishability.
C. Coupling Agent (Interfacial Phase)
Suitable adhesive bonding of the filler to the resin is
essential for the strength and durability of the
composite. Without coupling agent, composite resins
have inferior mechanical properties. The adhesive
bonding between filler and resin matrix is produced
by coupling agent. Such agents may act as stress
absorbers at the filler resin interface. This allows the
more flexible polymer matrix to transfer stresses to
stiffer filler with a suitable coupling agent.
A properly applied coupling agent can impart
improved physical and mechanical properties, and
provide hydrolytic stability by preventing water from
penetrating along the filler resin interface.
The most common coupling agent used in the com-
posite resin is γ-methacryloxypropyltrimethoxysilane,
titanates, zirconates, and vinyl silanes were earlier used.
In the presence of water, the methoxy groups (–OCH3)
are hydrolyzed to silanol (Si-OH) groups that can bond
with the resin when it is polymerized, thereby
completing the coupling process.
D. Polymerization Inhibitors
Since dimethacrylate monomers get polymerized
during storage by stray ionizing radiations, inhibitors
are added to the resin systems to minimize or prevent
accidental polymerization of monomers.
For example, butylated hydroxytoluene (BHT, 0.01
wt%) is a typical inhibitor used in dental composites.
This inhibitor extends the storage and stability of
the resin, delays polymerization thereby providing
working time.
E. Initiators and Activators
• The chemically activated resins are supplied as two
pastes system, one of which contains the benzoyl
peroxide initiator and the other N-N-dimethyl-p-
toluidine (tertiary amino activator). When the two
pastes are mixed, the amine reacts with the benzoyl
peroxide to form free radicals, and addition
polymerization occurs.
Coupling agent:  γ-methacryloxypropyltrimethoxysilane
• UV light activated composites
Initiators: Benzoin methyl ether
Activators: UV light of wavelength 360 nm
The use of UV light-cured resins have declined
because of, health hazards, slow decrease in intensity
of UV light and low depth of cure.
• Visible light activated composites.
Initiators: Camphoroquinone (0.2 wt%) + tertiary
amines (dimethyl aminoethyl methacrylate) (0.15 wt%).
Tertiary amines act as an accelerator.
Activator: Visible light of wavelength 460–480 nm (or
468 nm).
UV absorbers or stabilizers 2-hydroxy-4-methoxy
benzoquinone
This material is added to improve colour stability by
minimizing colour change in the material, when
exposed to UV rays or sunlight.
Colour Pigments
To provide a natural appearance similar to patients
teeth,  dental composites must have visual shading and
Benzoin methyl ether
t.me/Dr_Mouayyad_AlbtousH

<!-- PDF page 214 -->

182 Science of Dental Materials with Clinical Applications
Table 9.3
         Components
Materials
Functions
A.
Organic phase resin matrix
BisGMA
Highly viscous oligomers polymerize by
BisGMA without (OH)
cross-linking and bind fillers
UEDMA
PEPMMA
TEGDMA .............
Diluent, to help manipulation
B.
Filler phases
Quartz, pyrolytic silica, lithium
Increase strength, control opacity,
a. Inorganic
 aluminosilicate (β-eucryptite),
decreases COTE and
Al-silicate, borosilicate,
polymerization shrinkages
barium glasses
b. Organic
Pyrolytic precipitated silica
Increase filler load in microfilled and
(0.04–0.06 microns), treated with
hybrid composites. Increase polishability
 coupling agent, and polymerized
 in BisGMA
C
Interfacial coupling agent
Vinyl silane or gamametha-
Chemically binds filler particles and
cryloxypropyltrimethoxysilane
resin matrix
(titanates, zirconates also
can be used)
Increases strength, resilience, decreases
COTE and polymerization shrinkage
D.
Polymerization inhibitors
Butylated hydroxytoluene
Increases shelf-life and working time
(BHT)
of chemically cured resins
E.
Initiators and accelerators
a. Chemical curing system
 i. Initiator—benzoyl peroxide
Produce free radicals by depressing the
ii. Activator—N-N-dimethyl-
dissociation (ion forming) temperature,
   p-toluidine
initiates polymerization
b. Ultraviolet curing system
i. Initiator—benzoin methyl ether
UV rays activate initiator and release free
ii. Activator—UV of = 350 nm
radicals
c. Visible light curing  system
 i. Initiator—diketone
Visible light rays activate initiator and
   camphoroquinone
release free radicals
ii. Accelerator—DEA-EMA
iii. Activator—VL rays of
λ = 468 nm
F.
 Colour shade pigments
TiO2, Al2O3, BaO
Control colour shades opacity and radio-
opacities
General compositions of composite resins
translucency. This can be achieved by adding various
pigments. Metal oxides in minute quantities used
are:
Barium oxide, titanium dioxide, aluminum oxide
(0.001 to 0.007 wt%), etc.
General compositions of composite resins are given
in Table 9.3.
Setting Mechanism
Composite resins set by additional polymerization
reaction (for details; refer to polymerization). These can
be chemically activated or light activated.
BisGMA + TEGDMA + initiators + activators + coupling agent
coated inorganic fillers → cross-linked polymer matrix-
composite resin chemically bonded to filter (Fig. 9.3)
t.me/Dr_Mouayyad_AlbtousH

<!-- PDF page 215 -->

183
Composite Restorative Resins
Reaction initiated by free radicals which may be
produced by chemical or photochemical means,
undergoes addition polymerization (without formation
of by-products), with volumetric contraction of 2%
(polymerization shrinkage), and is exothermic.
In the case of chemically cured composite resins
shrinkage is towards the centre of the cavity, whereas
in the case of visible light cured composite contraction
is towards the external surface of restoration closest to
the light source, i.e. away from cavity walls.
It is an exothermic reaction with a rise in temperature
but the duration of the temperature rise is reasonably
short.
The degree of polymerization (or degree of
conversion) is uniform in the case of chemically cured
composites but not uniform throughout the mass in case
of light-cured composite resins. The concentration of
unpolymerized groups is more at the base of the cavity,
away from the light source as the depth of penetration
is low.
The biological property of composite resins
The biocompatibility with pulp is not satisfactory, and
it requires pulp protection with Ca(OH)2 base. The
other reasons for irritations are:
1. Polymerization shrinkage leading to marginal leakage
2. An acid-etching technique using with 37% H3PO4
3. The concentration of residual monomers at the floor
of the cavity.
Properly polymerized composites are relatively
biocompatible but the unpolymerized materials are
potentially cytotoxic.
VARIETIES OF COMPOSITE RESINS
1. Conventional/Traditional Composites
These types of composites have comparatively large
filler particles. These were developed in the 1970s.
The most commonly used filler for these types is
finely ground amorphous silica or quartz filler. The
particle size of the filler averages from 8 to 12 μm,
but some particles of up to 50 μm may also be present.
Filler particle load may vary from 70–80 wt% (or
60–65 vol%.)
Clinical significance and considerations
• Difficulty in finishing and polishing is due to the
presence of large sized filler particles which are
harder than the matrix. During finishing and
polishing attempts,  softer matrix (surface hardness
= 55 KHN) easily gets removed and the harder silica
fillers (SH = 800 KHN) are plucked out and lost.
Hence, the surface becomes more rough.
• The rough surface is also formed during finishing
of the restoration or tooth brushing (Figs 9.4a
and b).
• The tendency to discolour by the surface staining is
due to the rough surface after finishing.
• A smooth surface can be obtained from a rough
surface, by using a glazing agent (unfilled BisGMA).
When applied to the surface of the finished
restoration, it sets to form a smooth surface layer of
about 100 μm thickness. However, this is a temporary
measure since the resin coating is abraded away by
tooth brushing. Therefore, glaze must be reapplied
regularly.
• The strength properties are inferior to amalgam
restoration and posterior composites.
Fig. 9.3: Structure of composite resins
Figs 9.4a and b: Abrasive action on traditional composites. (a) Before polishing, (b) after polishing surface becomes more rough
due to plucking of filler particles
t.me/Dr_Mouayyad_AlbtousH

<!-- PDF page 216 -->


#### Direct and Indirect Posteriors

184 Science of Dental Materials with Clinical Applications
• Greater potential for chipping in stress bearing areas
such as classes I,  II,  IV cavities.
• Microfilled VLC resin is the material of choice for
aesthetic restorations for anterior teeth in nonstress
bearing areas and subgingival areas.
• Diamond burs are recommended for trimming.
4. Hybrid Composites
Hybrid composites consist of two kinds of filler
particles, i.e. colloidal silica and barium glass. The filler
particles size vary from 0.6 to 1 μm. These composites
were mainly developed to obtain better  surface
smoothness and all the desirable properties provided
by the two types of fillers. The filler load varies from 70
to 80% wt% (or 60–65% vol%). The microfillers
(colloidal silica) contribute significantly to the
properties and also provide increased surface area. The
barium glasses (heavy metal) are sufficient for
radiographic detection of secondary caries and various
other diagnostic tasks.
Clinical Significance and Considerations
1. Widely used for anterior restorations including class
IV cavities because of their surface smoothness and
reasonably good strength.
2. The mechanical properties are slightly inferior to that
of small particles filled composites yet widely used
for stress-bearing areas (posterior restorations).
5. Direct Posterior Composites (Dense Composites)
Due to the increased demand in aesthetic dentistry and
concern about the potential toxicity of mercury, there
has been increased interest in the use of composites for
class I and class II restorations. These are the resins
developed with improved mechanical properties for
restorations of posterior teeth, which could also give
good aesthetics.
The fillers used were either small particles fillers
or hybrid variety fillers, quartz or barium glass of
particle size 1–5 μm were tried and also a combination
of colloidal silica and barium glasses of particle size
0.6–1 μm were used.
Filler loads of 60–90% by wt, were used. As the filler
content is more, it is called dense composites.
In recent days, posterior composites are referred to
as packable or condensable composites which contain
fibrous elongated filler particles of about 100 μm in
length. Compared with amalgam, the technique of
composite placement in the posterior areas is more time
consuming and tedious procedure, because of the
highly plastic, paste-like consistency in the precured
state. The mechanical properties of posterior
2. Small Particle Filled (SPF) Composites
The filler particle size used in SPF composites is ranging
from 1 to 5/μm (or microns). This broad particle size
distribution facilitates a high filler loading. The SPF
composites were mainly invented to improve the
surface smoothness and retain or improve the physical
and mechanical properties of traditional composites.
The filler particle load is more and varies from 80 to 90
wt% (or 65 to 77 vol%) when compared with traditional
composites.  The fillers usually used in SPF composites
are quartz or barium glass.
Clinical Significance and Considerations
• Due to improved strength and higher filler loading,
this is indicated for applications in the large stress
bearing areas such as class I and class II cavities.
• Reasonably smooth surfaces can be achieved for
anterior restorations (not as good as microfilled
composites and hybrid composites).
• The heavy metal glass fillers used in SPF composites
are softer and more prone to hydrolysis and leach in
water than the amorphous silica and quartz. In long
service they soften and become more prone to wear
and destruction, which reduces the long-term
durability of the restoration.
3. Microfilled Composites
The filler particle size used in these types of composites
vary from 0.04 to 0.6 μm and common fillers used are
colloidal silica (pyrogenic/precipitated silica).
The filler load is low 35–60 wt% or 20–55 vol%
because the colloidal silica particles form polymer like
chains and increase the viscosity to produce undue
thickening, even with very small addition of fillers.
There are different techniques used to increase the filler
loads. The most likely used technique is to add organic
fillers (refer to fillers of the organic phase of dental
composites).
By adding these organic fillers the total filler content
can be boosted up to 80 wt% or 60 vol%. These organic
fillers do not bond well to the resin matrix, causing
wear by a chipping mechanism. Because of this
deficiency, most microfilled composites are not suitable
for use in stress bearing surfaces, with some excep-
tions.
This material has less surface roughening and high
translucency thus making this material as very suitable
for anterior restorations.
Clinical Significance and Considerations
• These materials have lower mechanical properties
because of smaller filler particles and less filler load.
t.me/Dr_Mouayyad_AlbtousH

<!-- PDF page 217 -->


#### Flowable, Light Activated, Prosthodontic Resins

185
Composite Restorative Resins
composites are inferior to amalgam and cannot be fully
compared with amalgam except for mercury toxicity
which is a drawback for amalgam.
Properties
1. Fully polymerized material is biocompatible but the
residual monomers left, can irritate the pulp. Pulpal
protection should be given with Ca(OH)2 base
2. •  High compressive strength:  300–380 MPa
•  Tensile strength
:  45–70 MPa
•  Modulus of elasticity
:  5000–13000 MPa
3. Coefficient of thermal expansion : 25–35 ppm/oC
4. Water sorption: 0.1–0.85 mg/cm2
5. Radiopacity due to the presence of heavy metal oxide
glass fillers.
These posterior composites are used in conjunction
with a glass ionomer liner or a dentin-bonding agent
to secure the best possible bond (and prevent marginal
leakage).
Advantages
• Good aesthetics and has a natural appearance
• Adhesion to enamel, if acid etched
• Light activated materials have a command set
properties
• Can be built incrementally which reduces polymeri-
zation shrinkage
• Compared with amalgam there are no health hazards.
Drawbacks
• Poor wear resistance which leads to occlusal wear.
• Difficult to finish and polish, because margins are
not easily recognized.
• It may irritate pulp by monomer left due to
incomplete polymerization.
• More expensive compared to silver amalgam.
• Polymerization shrinkage is large.
• Difficult to obtain predictable and reliable bonding
to dentin.
• Marginal leakage is significant.
Uses
• Most widely used for class I and class II cavities.
• The material of choice when the patient has
documented allergy to mercury.
6. Indirect Posterior Composite Resins
The main drawbacks of posterior composites are
polymerization shrinkage, technique sensitivity and
difficulty in obtaining a predictable, reliable bond to
dentin or cementum margins. These problems lead to
marginal leakage in class I and class II cavities.
In order to overcome these problems, indirect
posterior composites in the form of inlays and onlays
were tried.
The indirect composites for the fabrication of inlays
or onlays are polymerized outside the oral environment
and fixed to the tooth with resin cement. Indirect
composite inlays and onlays reduce wear, and marginal
leakage.
The composite resin systems can be used to prepare
direct composite inlays and indirect composite inlays.
The direct composite resin inlay: Separating medium
(glycerin) is applied to the prepared tooth cavity and
resin inlay pattern is formed in it. It is light-cured for
a short time and removed from the prepared tooth. This
rough inlay is then exposed to additional light
for approximately 4 to 6 minutes or heat-cured at
approximately 100°C for 7 minutes. After this, the
prepared  tooth is etched, and the inlay is cemented
on the prepared tooth with a dual-cure resin cement
and polished.
The indirect composite inlay is prepared in the
dental laboratory by technician. The first step is to
record the impression of the prepared tooth which is
taken by the dentist and sent to the laboratory. The inlay
is prepared either by heat curing or light curing
method. The laboratory method is keeping at 140°C
temperature and 0.6 MPa pressure for 10 minutes.
High degree of polymerization obtained improves
physical properties and resistance to wear. The
polymerization shrinkage does not occur in the
prepared teeth, which reduces marginal leakage and
bond failures.
7. Flowable Composite Resins
The flowable composite resins are the modified form
of small particle filled and hybrid composites which
contain less filler load to provide a consistency that
makes the material to flow readily, spread uniformly
and intimately adapt to a cavity form to produce a
desired contour of the tooth. The reduced filler content
makes them highly susceptible to wear. But clinically
they adapt well to the cavity. Because of their greater
ease of adaptation and greater flexibility as a cured
material, flowable composites are used for class I and
class II restorations where the access is difficult.
Flowable composites are also used as pit and fissure
sealants mainly because of their high flowability.
The properties and clinical uses of flowable
composite material match to those of compomers.
Manipulation of Chemically Curing Composites
These are dispensed in two separate jars or syringes or
tubes as base and reactor pastes. An equal volume of
t.me/Dr_Mouayyad_AlbtousH

<!-- PDF page 218 -->

186 Science of Dental Materials with Clinical Applications
two pastes are dispensed onto the mixing pad by using
a disposable plastic spatula. In order to ensure proper
polymerization, the components must be evenly
dispersed throughout the mix. Mixing is done by
spatulation with a plastic spatula until a homogeneous
mix is obtained.
Mixing time is about 20–30 seconds.
Precautions
1. Air should not be incorporated during mixing.
2. Stainless steel spatula should not be used because
fillers are sufficiently hard to abrade the metal
spatula and can release some impurities which may
discolour the restoration.
3. During dispensing care must be taken to avoid
contamination of the paste of one jar with that of the
other.
Insertion
A base of Ca(OH)2 is required to protect exposed dentin
from the possibility of irritation from the organic
constituents of the resin and acid etchants.
Acid etching: To provide a bond with the composite
resin and tooth structure the enamel portion of the
cavity preparation is acid etched with etchant 37%
H3PO4
 for 15–20 sec. Acid is flushed away with water
and surface is dried with a stream of air.
Apply a bonding agent to the etched enamel and
dentin. It penetrates the irregularities to form retentive
mechanical tags of resins. The mixed resin is inserted
into the cavity by using the plastic instrument and the
matrix should be placed immediately after insertion and
held for 2 minutes under pressure, for proper marginal
adaptation (Fig. 9.4).
Finishing: Gross reduction can be done with diamond
or carbide finishing burs or green stone and final
finishing is done with fine silica or alumina disc. The
final procedure can be usually started 5 minutes after
insertion. For conventional composite, a glazing agent
should be applied to get a smooth surface.
Advantages
• The reaction takes place almost uniformly
throughout the bulk of the material, curing is not
generally dependent on the thickness of restoration.
• Easy manipulation with no elaborate procedures.
Disadvantages
• Short working time, since the reaction and increased
viscosity occurs immediately when the two
components come into contact.
• Air may be incorporated during mixing, which
produces porosities or voids and inhibition of
polymerization.
• The polymerization shrinkage is towards the center
of the cavity leading to marginal leakage, due to
detachment from cavity walls.
8. Light Activated Composite Resins
A.UV light activated composite resins: These are
activated by external energy UV light of wavelength
360 nm. A photoinitiator benzoin methyl ether
undergoes photo-fragmentation producing free
radicals which initiate reaction and the material sets
by the addition polymerization reaction.
B. Visible light-cured (VLC) composite resins: These
are the composite resins utilizing visible light for
activation during polymerization. Here the diketone
(camphoroquinone) absorbs radiation energy of
wavelength 468 nm (or 460–475 nm, blue region of
light)  and is transferred to excited states. At this
appropriate excited states, the diketone then
combines with reducing agent tertiary amine
(dimethyl aminoethyl methacrylate) to form an
excited state complex, which breaks down to give
reactive free radicals and reaction is initiated. Thus,
it undergoes addition polymerization and material
hardens.
Light sources used (curing lamps) (see Colour Plate 22,
Fig. 9.5)
Hand-held light curing devices are usually used. These
contain light sources which are equipped with a
relatively short rigid light guides made up of optical
fibers.
Remote controlled light sources are also available.
Long flexible fibre optic chord is used to transmit light
to the mouth.
There are 4 types of light sources which emit light
radiations of different intensities.
Fig. 9.4: Composite restoration
t.me/Dr_Mouayyad_AlbtousH

<!-- PDF page 219 -->

187
Composite Restorative Resins
1. Light emitting diodes (LED) lamps
These light sources emit radiation only in the blue
part of the visible spectrum between 440 nm and
480 nm and they do not require any filters.
This light source requires low voltage and can be
battery operated. This does not produce any heat or
sound.
Drawback
These produce lowest intensity radiations and
require a long time for curing.
2. Quartz-tungsten halogen (QTH) lamps
These light sources have quartz halogen bulbs with
tungsten filament which radiates both UV light and
visible light. So, filters are required to remove the
unwanted UV wavelength and to emit only violet–
blue range (~ 400–500 nm). The intensity of the bulb
decreases with use. Hence, the light source has to be
calibrated often to measure the output intensity.
3. Plasma arc curing (PAC) lamps
These lamps use xenon gas that is ionized to produce
a plasma, which is a high-intensity white light. It is
to be filtered to remove heat and allow blue-light
(~ 400–500 nm) to be emitted.
4. Argon laser lamps
These lamps produce the highest intensity of light
radiation of a single wavelength. Argon laser lamps
produce a wavelength usually of ~ 490 nm.
The widely used light source is quartz tungsten
halogen lamps as it is cost-effective. Since it emits
the lowest intensity of light and the efficiency of the
bulb decreases with time, other light sources are
slowly replacing QTH lamps.
The curing lamps usually have an appropriate light
filters, switches tuning devices and curing tips. (vary
from 5 mm to 7 mm in diameter). The curing tip of
the light source must be held within 1 mm of the
surface to give optimum penetration and short
curing time.
Depth and degree of curing
For the given radiation and material, polymerization
