Repository: endoking5792/dental-study-material

# Dental Study Material (MDS)
Textbook-sourced study notes with page-cited references.
- Module 1 — Conservative & Restorative Dentistry
- Module 2 — Endodontics (8 sub-modules)
- Module 3 — Dental Materials & Material Science

`markdown/` = Obsidian-ready notes; `docx/` = original Word files.

## Textbooks
`textbooks/` holds the source textbooks as chapterwise Markdown (Conservative Dentistry, Endodontics, Dental Materials). Study notes link to their source books and to matching chapters via the topic hubs in `markdown/_Topic Hubs/`. Open the repo folder as an Obsidian vault (or copy `markdown/` + `textbooks/` into one) to use the graph view.

File: textbooks/Dental Materials/Science_of_Dental_Materials_Chapterwise/10_10_Bonding_of_Restorations.md
# 10. Bonding of Restorations


#### Bonding to Enamel


#### Acid Etching

191
Bonding of Restorations
10
One of the main problems faced in the conservative
dentistry is to achieve true adhesion of  restorations to
the tooth structure, e.g. enamel and dentin surfaces for
longer retention and minimize microleakage and
deterioration of cavity walls. Wetting of an adhesive to
the adherend surface is the most important part of
bonding.
Mechanisms of Bonding
1. Wetting of the enamel and dentin surfaces.
2. Micromechanical interlocking.
3. Chemical bonding.
4. Interpenetration is forming hybrid zones.
The Factors Improving Wetting
• Clean surface of adherend without any impurities
or contaminations like oil of cutting instruments,
moisture, debris, smear layer, etc.
• The high surface energy of adherend—acid etching
increases surface area and energy.
• The surface tension of adhesive should be low. Many
cements have higher surface energies than that of
tooth enamel (84 erg/cm2).
• The angle of contact should be low.
For successful true bonding of restorations
• Microleakage at the interface of restoration and tooth
surface, should not take place.
• Maximum retention of the restoration
CHAPTER SURVEY
Bonding of
Restorations
• Mechanisms of bonding
• Bonding to tooth enamel
• Acid etching
• Bonding agents—classifications
• Enamel bonding methods
• Ideal requirements—bonding agents
• Dentin bonding problems
• Dentin bonding systems
• M-R-X principle of bonding
• Total etching techniques
• Bonding agents—generations (one to six)
• Measurements of bond strengths
• The maximum healthy part of the tooth should be
retained during cavity preparation, i.e. cavity cutting
should be minimum.
BONDING TO ENAMEL
Enamel has a complex surface structure with enamel
rods inside and more organic components on the
surface. The surface energy of enamel, 84 erg/cm2 is
usually less than many restoratives, which do not help
to wet. The surface has moisture and other contamina-
tions which also decrease wetting and bonding.
Mechanical bonding is achieved by forming micro-
porous surface which increases area of contact and
surface energies. This is done by acid etching. Chemical
bonding is achieved by polycarboxylate cements and
glass ionomers.
Acid etching
This technique was first used in 1955 by Buonocore,
with the intention of reducing microleakage by
improving marginal sealing of interfacial gap. This
technique has become quite popular, and recently,  mild
acids are used to etch or remove the debris layer on the
dentin surface also.
Mechanism
The common acid etchant, phosphoric acid aqueous
solution or gel is placed on the tooth enamel. It reacts
with the hydroxyapatite of enamel or the enamel rods
191
t.me/Dr_Mouayyad_AlbtousH

<!-- PDF page 224 -->


#### Classifications

192 Science of Dental Materials with Clinical Applications
Etchants (see Colour Plate 23, Fig. 10.2)
The common etchant is phosphoric acid solution of 37%
concentration. About 30 to 50% aqueous solution, also
can be used.  Etchant with more than 50%, reacts with
enamel, forms monocalcium phosphate-monohydrate
which is insoluble and prevents further etching.  The
recent trend is to use H3PO4 of lower concentration,
15 to 30% for forming deeper tags.
The etchants are used as gels or liquid in syringes.
The gel is made by adding colloidal silica or polymer
beads to the H3PO4 solution and applied with brushes.
Gel form is preferred as its flow is limited only to the
etching area.  Sometimes other etchants and conditioner
acids are also used for cleaning the surface debris or
smear layer of the cavity preparations and selective
dissolutions to form micropores.
Etching Technique Steps
1. Cleaning the enamel surface by pumice slurry and
then  washing with water.
2. Etching  the surface by placing the etchant gel using
brush or liquid by cotton pledget for 30–60 sec as
per manufacturer’s instructions.
3. Washing the etched surface by flushing with water
carefully for 15 seconds.
4. Drying the surface with a mild stream of air.
5. Bonding agent is applied immediately before the
etched surface gets contaminated with moisture,
saliva, blood, etc.
Precautions
• Acid etchant should not come into contact with the
exposed dentin surface as the acid ions penetrate
through the dentin tubules. As a precautionary
measure, Ca(OH)2 cement can be applied over
exposed dentin.
• Delicate etched surface has thin fragile sections.
These should not be damaged by touching or contact
with instruments.
• The etched surface should not get contaminated with
blood, saliva, moisture or oils spray through
instruments before the bonding resin is applied.
The etched surface has a frosted whitish
appearance, if the acid etching is done properly. The
etched surface has higher energy and increased
wettability. Any contamination decreases the bond
strength. Acid etching method has produced bond
strength of about 15–25 MPa.
BONDING AGENTS
Bonding agent can be defined as a material of low
viscosity, when applied, on the tooth surface, can form
thin film after setting. This thin film is strongly bonded
to tooth surface, on which the viscous composite
restorative resin, is applied. This sets forming an
integrated resin restoration.
Classification of Bonding Agents
1. According to the bonding mechanism
• Mechanical bonding through acid etching
(composite resins,  BisGMA, TEGDMA, cyanoacry-
lates).
• Chemical bonding by direct application (zinc
polycarboxylate cements—GIC).
2. According to the application
• Enamel bonding agents—thin composite resins,
TEGDMA,  cyanoacrylates, glass ionomers
• Dentin bonding agents several dimethacrylate
systems, NPG-GMA, cyanoacrylates, BisGMA,
polyurethanes, 4-META, ferric oxalate systems,
etc.
Enamel Bonding Mechanisms
These are mainly of two types. These are usually
microfilled composites or BisGMA resins with small
and causes selective dissolution. Selective dissolution
of enamel rods is type I etching, and dissolution of
peripheral areas is type II etching. The microporosities
formed on surface have about 6 μm width and 10–
20 μm depth, depending on the dilution of acid and
time of etching. When a restorative material with low
viscosity is placed, it flows into the formed microtags,
which mechanically bonds to it (Fig. 10.1).
Fig. 10.1: Scanning electron microscope (SEM) image of the
tags formed by penetration of resin into etched enamel (see
Colour Plate 23, Figs 10.1a and b)
t.me/Dr_Mouayyad_AlbtousH

<!-- PDF page 225 -->


#### Principles of Bonding and Generations

193
Bonding of Restorations
amount of (or without) fillers. After acid etching, the
thin (low viscosity) composite is flown into the
micropores, as a thin layer. This polymerizes by
chemical or visible light actions. Over this the harder
posterior, anterior or hybrid composites are applied and
cured. The bonding agent and restorative resins have
same chemical structure, and polymerise forming an
integrated structure (Fig. 10.2).
3. Presence of smear layer on the exposed dentin
tubules.
4. Controversy regarding acid etching of dentin surface.
5. Dentin is biologically sensitive.
6. Surface energy of organic materials is quite low.  This
also discourage bonding.
Ideal requirements of bonding agents
• Biocompatibility, nontoxic, nonirritant, nonpoisonous
• Should not react with organic and inorganic
constituents
• Suitable low viscosity to flow easily on the surface
of adherend
• Wet the tooth surface easily, i.e. low surface tension
and angle of contact
• Low film thickness
• Form strong permanent bond
• Good dimensional stability
• Should have both hydrophilic and hydrophobic
reactive groups
• Similar COTE as tooth (11.4 ppm/°C)
• Low thermal conductivity
• Good shelf-life
The intermediate linkage between dentin and
restorative resin, is known as dentinal or dentin
bonding agent. Various types of chemical and bonding
systems have been tried to have a proper solution to
the problem. Development of bonding systems are
spread out from generation first to generation seventh.
Initial problems found in the generations 1st, 2nd, 3rd,
4th have been overcome in the modifications 5th, 6th
and 7th generations (see Colour Plate 23, Fig. 10.3).
Acid Etching of Dentin
In 1979,  Fusayama, used 37% phosphoric acid solution
for etching enamel and dentin and showed that it did
not damage the pulp and improved the bond strength.
In 1982, Nakabayashi discovered formation of a hybrid
layer of resin infiltrated dentin. Around 1990s the dentin
etching procedure was almost accepted.
Principles of Dentin Bonding
Composite resins were developed by using a coupling
agent which can bond chemically with the resin matrix
at one side and the silica filler at the other side. This
coupling agent contained at one end an unsaturated
methyl methacrylate group (M, which is H2C = C(CH3)
– C(=O) –OCH3), to chemically combine with resin
matrix and at the other end a silane group (X) to
combine with silica fillers and a spacer structure R in
between. This M-R-X bonding was very successful to
get the composite resin of  high strength, lower COTE
Fig. 10.2: Enamel resin restoration bonding. (a) Enamel surface,
(b) acid etched tags, (c) bonding agent—resin or GIC ‘sandwich’,
(d) restorative hard composite resin
Chemically bonding polyacrylate systems
The polyacrylic acid of zinc polycarboxylate cement or
glass ionomer cements have their acrylic acid –COOH
groups. These can react and bond with Ca++ ions of
enamel or collagen of dentin structures.
Sandwich technique
The chemically bonding material does not require cavity
cutting but only removal of carious lesion completely.
Initially glass ionomer cement is applied as chemical
bonding agent and over that the stronger composite
resin is applied.
Dentin Bonding
The enamel bonding techniques and agents did not
yield good results for dentin. There are many more
problems to be solved for bonding of resin restorations
to dentin, such as:
1. Dentin surface has complex structure.  Due to lower
degree of calcification, less calcium ions are available
for chemical bonding. Only 70 wt% inorganic
hydroxyapatite and about 20 wt% of organic collagen
can contribute to chemical bonding.
2. Remaining water about 10 wt% is a big obstacle. The
fluids coming out of the exposed dentinal tubules,
prevents the bonding of hydrophobic resin materials.
Hence, bonding agents should contain hydrophilic
–OH groups.
t.me/Dr_Mouayyad_AlbtousH

<!-- PDF page 226 -->

194 Science of Dental Materials with Clinical Applications
and polymerization shrinkages. This principle was tried
to bond the resin matrix of the restorative to the dentin.
During the past years, this simple principle has
undergone many modifications, aiming at obtaining a
permanent bonding. According to the principles and
techniques,  many varieties or generations of bonding
agents,  have been invented.
First Generation
In this M is the same unsaturated methyl methacrylate
group, X is an acidic phosphate group to react with Ca++
of dentin. The first product (1950s) contained glycerol
phosphoric acid dimethacrylate (Fig. 10.3).
The composition was aimed only to bond with Ca++
ions and not with the organic matrix (collagen) of
dentin.
This is not successful due to:
• Hydrolysis  of bonding agent
• Large COTE
• Large polymerization shrinkages.
In addition, cyanoacrylates, N-phenyl glycine-
glycidyl methacrylates (NPG-GMA) have also been
tried without much success. (Bond strength was only
about 2 MPa.)
Trade name = Cosmic bond
Second Generation
It was proposed that smear layer (dentin debris of cavity
preparation) may play certain role in bonding to dentin.
The bonding agents were developed with the intention
of using the resins for cervical,  class V restorations with
minimum cavity preparations.
The materials tried were
• Halogen (chloro) phosphoric acid esters of BisGMA,
polyurethanes
• N phenyl glycine + glycidyl methacrylate (NPG-
GMA)
• Phenyl-P (Fig. 10.4)
• 2 Methacryloxy phenyl phosphoric acid, etc.
Both the first and second generations were
considered as phosphate bonding system. These also
had same disadvantages. The bond strength was only
4–6 MPa and did not improve much due to weak smear
layer or its poor bonding to dentin.
Trade names: Scotch Bond I, Prisma, Universal Bond,
Bonolite, Clearfill.
Third Generation
Same M-R-X principle was used with modifications and
removal of the weak smear layer without removing
smear plugs by using dentin conditioners like HEMA
(hydroxyethyl methacrylate) dissolved in maleic acid
as in Scotch Bond II,  and 2% nitric acid in Tenure. The
Scotch Bond II agent was chlorophosphoric acid ester
of BisGMA.
These bonding agents were aimed at reacting with
Ca++ of dentin. Attempts have been then made to bond
the organic matrix, collagen which is about 20 wt% of
dentin. For this 35% glutaraldehyde in HEMA and
EDTA as conditioner were tried. This was also not
successful,  as collagen,  perhaps did not bond.
The procedure of bonding was followed by applying
• The dentin conditioner (to modify or remove smear
layer)
• The primer bonding agent—a monomer dissolved
in an organic solvent
• Unfilled resin adhesive
• Composite restoration on it.
Trade names
Scotch Bond II, Tenure, Mirage Bond, Prisma, Universal
Bond, etc.
Fourth Generation
It was believed that opening of the dentin tubules by
phosphoric acid etching,  may cause pulp irritation and
permanent damage. However, it was shown by
scientists of Japan,  that this belief was incorrect. Acid
etching with dilute etchants can be done for removal of
smear layers and smear plugs,  and also open the dentin
tubules for mechanical bonding.  To minimise clinical
procedures, the total etching technique (i.e. etching of
enamel and dentin) could be conducted, and then the
bonding and restorations are followed.
Fig. 10.3: Glycerol phosphoric acid dimethacrylate
Fig. 10.4: Phenyl-P
t.me/Dr_Mouayyad_AlbtousH

<!-- PDF page 227 -->

195
Bonding of Restorations
General steps for using the fourth generation bonding
systems (3-step)
• Total etching of enamel and dentin surface with the
conditioner (usually dil. phosphoric acid) for 15 sec.
This removes the smear layer and exposes the
collagen network.
• Wash it with  water, carefully to remove debris and
dry it. Desiccation should not be done as it collapses
collagen network, and block dentin tubules. Moisten
the surface and then.
• Apply the primer coatings (1 to 6 times) which
infiltrates collagen and allow it to polymerise. Again
dry thoroughly.
• Apply the thin adhesive-bonding agent,  to enamel
and dentin, to about 50 μm thickness. The primers
and bonding agents can be simultaneously cured by
light.
• Apply the composite resin over this adhesive and
cure it with light.
The total etching, drying, moistening, applying
primers, etc. are quite critical. The demineralized
collagen layers are very fragile and may collapse during
this procedure (Fig. 10.4).
Trade names: All Bond II
Fifth Generation (Twp-Step)
The current bonding mechanisms have micro-
mechanical retention by:
• Penetration  into the partially opened dentin tubules
• Formation of hybrid layer by interpenetration into
demineralized collagen fibril network.
• Chemical bonding
Perception of the complexity of clinical procedure
lead the manufacturer to develop two steps, i.e. etch
and bond systems. This is a two-component system.
One component has etchant or conditioner and the
other primer or adhesive. The etching is done for 20–
30 sec, with phosphoric acid. Then primer and bonding
(adhesive) agents are applied. Composite restoration
is finally placed over it. This system contains
hydrophobic and hydrophilic resins dissolved in
volatile ethanol or acetone,  which drives out water and
brings the monomer into intimate contact with the
exposed collagen fibres.
Trade names
Bond I
a. BisGMA + HEMA + acetone
b. 37% H3PO4 etchant + primers
3M Single Bond
a. BisGMA + HEMA + H2O + ethanol + polyalkenoic
acid-copolymer
b. 37% phosphoric acid etchant
Prime and Bond, One Step Bisco.
Sixth Generation (Two-Step)
In this case acidic monomer is used to condition (not
rinsed) and prime the tooth at the same time and
supplied as mild and strong varieties. This bonds to
dentin due to mineral content, but more prone to
hydrolytic degradation.
Seventh Generation (One-Step)
These are single component system liquid, containing
etchants for enamel and dentin, conditioners primer and
bonding adhesives. This requires single application
without washing. This generation attracted clinicians
due to reduced clinical step.
Trade names: All Bond, ED-primer (both are VLC)
Examples of bonding agents
• Organic phosphates
• Polyurethanes
Fig. 10.4: Different generations of dentin bonding agents
t.me/Dr_Mouayyad_AlbtousH

<!-- PDF page 228 -->


#### Measurement of Bond Strengths

196 Science of Dental Materials with Clinical Applications
• 4-Methacryloxyethyl trimallitate anhydride (4-
META)
• HEMA + glutaraldehyde
• Ferric oxalate (NPG-GMA) + PMDM (pyromalletic
dihydride,  2-hydroxymethyl methacrylate)
• HEMA + BisGMA + maleic acid
• Bisphenyl dimethacrylate
• Polyalkenoates.
Measurement of Bond Strengths
Bond strengths are measured by preparing standard
specimens and applying shear or tensile forces until the
debonding takes place. The bond strengths are
expressed as force/area in MPa.
The values thus obtained (Tables 10.1 and 10.2),
correspond to or indicative of the bond strengths in vivo.
However, the values thus obtained for different
specimens always have large deviations. This is because
there are many variable parameters which cannot be
controlled, in the experimental procedures (like cavity
surface roughness, extent of acid etching, water present,
drying, application of primers, adhesives, etc.).
Recently micro-tensile testing method has been
developed.  This requires very small <1 mm2 samples,
and many samples can be prepared from the same tooth
and the results are more reliable. The interfacial
adhesive failure takes place and not failure within
dentin. Bond failures also have been studied after
thermal cycling (from 0 to 65°C).
The interfacial marginal leakage between the tooth
surface and the restorative also has been studied, by the
extent of penetration of certain dies. This microleakage
is due to polymerization shrinkage, dissimilarity in
COTE and the ineffectiveness of bonding.
Amalgam Bonding
One of the main problems of silver amalgam restoration
is its poor bonding and retention. Special cavity design
with undercuts, pin-retention techniques, etc. have been
tried.
As the resin bonding agents development
progressed, new dentin bonding agents entered the
field. The 4-META resin was found to have large bond
strength with metal alloys and silver amalgam. Almost
similar methods, like conditioning, acid etching,
application of adhesive, etc. are followed,  and amalgam
mix is immediately condensed by usual procedure.
However, the amalgam bonding with 4-META resin is
found to be mostly mechanical retention and not
chemical.
Glass Ionomer Cements
The polyacrylic or polyalkenoate system forms chemical
bonding with Ca++ ions of enamel and also collagen of
dentin. This is used to bond composite resins to the
tooth structure by sandwich technique refer GIC or
using its resin modified form—compomer.
MODEL QUESTIONS
I. Long Essay
(20 minutes)
1. Describe the problems of dentin-restoration bonding.
Give an outline of the principles of bonding of the
various generations of bonding agents.
II. Short Essays
(10 minutes each)
1. Enamel bonding
2. Problems of dentin bonding
3. Acid etching techniques
4. Total etch bonding technique
5. Fourth generation of dentin bonding agents
6. Measurement of dentin cement bond strengths
7. Dentin bonding principles
Table 10.2
Approximate shear dentin bond strengths
1. Bisphenyl dimethacrylate (BPDM)
28 MPa
2. HEMA + BisGMA
24 MPa
3. HEMA + glutaraldehyde (5%)
17 MPa
4. 4-META
14 MPa
5. Organic phosphonates
4 MPa
6. Polyurethanes
3 MPa
Table 10.1
Approximate tensile dentin bond strength of
bonding agents
1.
Glass ionomer cement
1–3 MPa
2.
Polyalkenoic acids
2–4 MPa
3.
Polyurethanes
2–6 MPa
4.
4-META
4–8 MPa
5.
NPG-GMA
4–13 MPa
6.
HEMA + glutaraldehyde
11–17 MPa
t.me/Dr_Mouayyad_AlbtousH

<!-- PDF page 229 -->

File: textbooks/Dental Materials/Science_of_Dental_Materials_Chapterwise/11_11_Direct_Filling_Gold.md
# 11. Direct Filling Gold


#### Properties, Classifications


#### Manufacturing—Different Types

197
Direct Filling Gold
11
CHAPTER SURVEY
Direct
Filling Gold
MANUFACTURING METHODS
1. Gold Foil (Fibrous Gold)
Very thin gold sheets are placed in-between some
special papers or chamois leather as alternate layers,
and subjected to continuous hammering (and
Gold, perhaps, has the longest history of more than
500 years, in the field of restorative dentistry as cavity
filling materials. Even though in the modern dentistry,
it is almost not used as such, direct filling gold
restoration is considered as a standard.
Gold available in the purest form, four nines:  99.99%
purity has the following advantageous properties.
• Excellent biocompatibility, corrosion resistance, and
chemical inertness
• Highest ductility and malleability. It can be beaten
into a very thin foil of submicron thickness
• Cold-welding (pressure welding)
• Undergoes high work hardening during compac-
tion.
The disadvantageous properties are
• Inadequate mechanical properties for use in high-
stress bearing areas
• Condensation perfection of attaining maximum
density cannot be reached
• Requires very high clinical skill and a long time for
filling
• High density (19.3 gm/cc) and high cost
• Poor bonding to the tooth and poor aesthetics
• High thermal and electrical conductivities
• Properties of four nines gold
• Cold welding
• Classification of DFG
• Gold foil
• Mat gold
• Powder gold
• Cohesive and non-cohesive gold
• Carbonized-corrugated gold
• Desorption heat treatment
• Gold compaction: Wedging, stepping, bridging
• Properties of condensed DFG
• Indications for DFG restorations
197
Fig. 11.1: Types and classification of direct filling gold (see
Colour Plate 24, Fig. 11.1)
Varieties/types/classification of direct filling gold
(Fig. 11.1)
Hammered
sheet
(foils)
Electrolytic
precipitate
Granulated
chemical
precipitate
Foil (nos. 3, 4, 5, etc.)
Laminated foil
Preformed—ropes, cylinders
Carbonised—corrugated
Cohesive, noncohesive
Platinised
Mat-foil
Mat (sintered—strips-crystalline, spongy)
Electralloy–Ca-alloy-strips
Encapsulated powder
Golden or EZ gold (powder + wax)
encapsulated
Stopf foil gold—chemically precipitated
and sintered between foils
t.me/Dr_Mouayyad_AlbtousH

<!-- PDF page 230 -->

198 Science of Dental Materials with Clinical Applications
sometimes intermittent annealing) until the extremely
thin foil is obtained. It is then cut into small square pieces
of 10 cm × 10 cm, treated in ammonia gas (noncohesive
form), placed alternately in-between the sheets of a book
and supplied to the dentist. The thickness of the gold
foil is indirectly mentioned in certain numbers. For
example,  No. 3 gold foil weighs 3 grains (0.194 gm)
and has a thickness = 0.38 microns, No. 4 gold foil
weighs 4 grains (0.259 gm) and has thickness = 0.51
microns. Similarly, numbers 20, 40, 60, 90, etc. foils are
also available.
Sub-types of gold foil
1. Sheet gold, cohesive and noncohesive
2. Ropes
3. Cylinders
4. Laminated foil
5. Platinised foil
6. Carbonized or corrugated foil
7. Mat-foil gold
• Gold foil is treated when with NH3  gas to protect it
from contaminations by other gases during storage.
This is non-cohesive gold. NH3  gas is driven out by
heating, before use.
• Ropes: The 10 cm square pieces of No. 4 gold foil is
cut into 1/4, 1/8, 1/16, etc. small pieces and rolled into
ropes mechanically.
• Cylinders: The ropes are further cut into small
cylinders of 3.2 mm, 4.8 mm, etc. sizes and then
supplied.
• Laminated foils: These are prepared in clinics by
placing a few foils one over the other and then cutting
into pieces to facilitate condensation.
• Platinised gold foil: This is prepared to get better
hardness and abrasive resistance by keeping one
sheet of Pt foil in between 2 sheets of gold foils and
hammering until it becomes No. 4 thickness or by
bonding platinum sheet and gold sheets before
rolling and then hammering to get No. 4 sheets.
• The gold foil is carbonized by heating in an air-tight
carbon dioxide containing chamber. The shriveled
or corrugated foils formed, are found to have better
welding properties. Dentists can prepare the ropes
or cylinders from this.
• Mat-foil gold (refer electrolytic precipitate sub-types).
2. Electrolytic Precipitate: Subtypes (Fig. 11.2)
• Mat gold
• Mat-foil gold
• Electralloy
• Mat gold (spongy, crystalline): Microcrystalline gold
powder is obtained from electrolytic precipitation on
the cathode gold plate surface. These dendritic
structured crystal powder is heated to a temperature
well below the melting temperature (1063°C) of pure
gold for some time (sintering) and then formed into
strips of about 3–6 mm width and 15 mm long. This
sintering makes the crystals coalesce and grow
together. This mat gold is sometimes called spongy
crystalline gold.
• Mat-foil gold: The electrolytic precipitate powder is
sandwiched, between No. 3 gold foils sintered and
cut into strips. This variety is preferred by dentists
for building up internal bulk, as compaction can be
done more efficiently in a shorter time. But more
voids are left out between the particles, after
condensation.
• Electralloy–calcium alloyed gold: By using the
anode plate of gold with 0.1% calcium, the calcium
alloy electrolytic precipitate powder is obtained. This
is sandwiched in-between the gold foils and sintered
at  high temperature (heating; maintaining at, well
below the MP of gold when the crystals grow and
coalesce). It is then formed into thin strips. This mat-
foil electralloy has higher hardness.
3. Granulated Powdered Gold
• EZ gold: The chemically precipitated gold powder
and atomized gold powder are first mixed with soft
wax and made into small pellets or cylinders of
different sizes (Fig. 11.3) 1–2 mm, and then wrapped
in No. 3, gold foil. The wax is removed by heating
before using. The powder or atomized particles size
should be less than 75 microns with an average
15 microns.
Fig. 11.2: Equal weights of (a) machine rolled cylinders, (b) mat
gold, (c) electralloy RV, (d) EZ gold, (e) hand rolled pallets
(a)
(b)
(c)
(d)
(e)
t.me/Dr_Mouayyad_AlbtousH

<!-- PDF page 231 -->


#### Cohesive Gold, Desorption Heating


#### Manipulation, Compaction


#### Compaction of DFG, Properties of DFG

199
Direct Filling Gold
Fig. 11.3: Gold foil pellets of different sizes
desorption is complete. For this, the temperature is to
be raised above 350°C as shown in Fig. 11.4.
1. Heating piece by piece: It is one method of
desorption heat treatments using well adjusted
reducing blue flame of pure alcohol. The individual
DFG pieces are carried by piercing through pointed
instruments piece by piece and passed over the flame
carefully and then compacting into the cavity
immediately. The advantages are:
• Selection of individual pieces
• Control of time and temperature
• Less contamination, during the interval of
desorption and compaction.
2. Heating bulk in a tray by a gas flame or electric
furnaces. The required type and amounts of DFG is
taken in a ceramic tray and heated for a few seconds.
This method appears to  be more convenient to the
clinician, but have many disadvantages:
• The difficulty of selection of a particular type
• Less control over the time and temperature
• DFG pieces may join together if come into contact
• As the compaction is to be slightly delayed for the
bulk, further adsorption—surface contamination
occurs in the interval which results in poor welding.
Precautions
• Temperature range should be between 350 and 700°C.
It should become just red hot if directly heated.
• Source: Pure alcohol reducing pale blue region of
the flame should be used.
• Time of heating should be properly controlled.
• The only required amount should be taken in the tray.
Compaction of DFG
This is the procedure of filling the prepared tooth cavity
by cold-welding DFG. The cavity is first designed with
Fig. 11.4: BHN of condensed DFG foil, against desorption heat
treatment temperatures
• Stopf foil gold is prepared by keeping chemically
precipitated gold powder, in-between gold foils and
then sintering into strips and pieces for use.
Manipulation of DFG: Clinical Procedures
Clinical indications for DFG restorations
To be used for small restorations at the nonstress or
small stress bearing areas such as:
• Small occlusal grooves
• Buccal and lingual pits
• Small proximal lesions in the premolars
• Gingival erosions
• Small carious gingival lesions
Removal of Surface Impurities
(Desorption Heat Treatment)
Cohesive and noncohesive gold
Cold welding takes place perfectly only if the surface
of DFG-foil has a clean surface without any adsorbed
gases impurities. Pure gold tends to adsorb moisture
and gases like O2, N2, H2, etc. These impurities cannot
be easily removed unless heating to very high
temperature near the melting point when DFG will get
damaged. There is every chance, the stored DFG,
foils, etc. can adsorb these impurities. Hence, the
manufacturer treats the DFG with ammonia gas before
supplying. This protects the gold surface from other
contaminations. This noncohesive (NH3 gas treated)
DFG is supplied to the dentist.
Desorption heat treatment (formerly, wrongly, termed
annealing and degassing)
If the DFG is heated NH3 gas goes out, the welding
becomes better and the hardness of compacted gold
increases. The hardness becomes maximum when
t.me/Dr_Mouayyad_AlbtousH

<!-- PDF page 232 -->

200 Science of Dental Materials with Clinical Applications
required undercuts and retention points (as DFG cannot
chemically bond). In the case of deep cavities, pulp
protecting insulting base should be provided.
The instruments used are
• Hand condensers and mallets (Fig. 11.5).
• Condensers with pneumatic vibrators (Fig. 11.6).
• Electrical condensers (sometimes battery operated)
(Fig. 11.7).
The condensers have their flat tips with prismatic
serrations for effective swagging and to distribute the
applied pressure in all directions. The shape of the tips
may be square, rectangular, triangular, circular, etc.
The instruments may be straight, contra-angled or
curved. Size of the tips is about 1 to 3 mm depending
on the size of the cavity. Too thin tips can pierce and
damage the restoration, whereas too large tips cannot
be effective in producing sufficient pressure (i.e. force/
area) (Fig. 11.8).
Brief procedure
• Hand condensing
The gold foil is cut into small pieces of the required
size, passed through the pure alcohol flame for
degassing and then swagged by hand condenser on
the cavity floor, without air trapping. Another piece
is degassed similarly, placed on the previous
swagged foil or stepped and hand condensed, by
hammering, point by point in a sweeping manner.
This is known as ‘wedging’. The  entire portion is
welded like this without bridging to avoid air-
trapping porosity or voids. Similarly, the gold foils
are stepped one over the other with the same
precautions. The bulky portion filling is usually done
using mat gold or powdered gold capsules pellets
(after dewaxing). When the filling is almost complete,
the top surface is again stepped, by condensing
platinized or mat-foil golds to get better mechanical
properties. Finishing is done by burnishing and using
polishing agents like french chalk, pumice or rouge.
• Mechanical/electrical condensers
To speed up the condensing procedure, pneumatic
vibrators and battery operated condensers are used.
The condensers are fitted to the vibrator—a hand
piece-like instrument. As the condenser vibrates it
hammers and welds. Studies have shown, there are
no much improvements in the properties of
mechanically compacted restorations (Colour Plate 24,
Fig. 11.2).
Fig. 11.5: Hand condensing mallet and condensers
Fig. 11.6: Battery-operated condenser
Fig. 11.7: Pneumatic condenser for gold foil condensation
Fig. 11.8: Hand condensers with convex serrated faces
t.me/Dr_Mouayyad_AlbtousH

<!-- PDF page 233 -->

201
Direct Filling Gold
(a)
(b)
(c)
(e)
(d)
it becomes the worst restoration due to marginal
seepage and failures. The expected skill is not possible
to attain, as the procedure is very technique-sensitive
and time-consuming. Since better stronger aesthetic
materials like composite resins, GIC, metal ceramic,
castable ceramics, etc. are nowadays available, the DFG
restorations are very rarely used.
MODEL QUESTIONS
I. Long Essay
(20 minutes)
1. Classify the varieties of direct filling golds, Explain
the compaction of direct filling gold. Give its merits
and demerits.
II. Short Essays
(10 minutes each)
1. Types of direct filling gold
2. Gold foil
3. Desorption heat treatment
4. Direct filling gold compaction
III. Brief Answers
(5 minutes each)
1. Mat (spongy) gold
2. Mat-foil gold
3. Platinised gold foil
4. Powdered gold
5. Direct filling gold condensers
6. Properties of direct filling gold and its restorations.
Properties of DFG Restoration (Table 11.1)
1. Density: Whatever, precautions and clinical skills are
used during condensation, it is possible to achieve
maximum density of only 14.00 to 16.00 gm/cc which
is far below the real density of pure gold, 19.2 gm/cc.
This shows still large amounts air-voids or porosities
are left behind. These act as centers of stress
concentrations, gradually distort and finally cause
marginal leakage, caries and failure. The foil type
DFG gives maximum density.
2. Hardness mechanical properties: As the compaction
is continued, work hardening, causes an increase of
hardness from about 24 KHN up to about 70 or 75
KHN which correspond to foil type and mat-foil or
platinized DFG.
3. Transverse strength: Due to work hardening the
transverse strength also increases to about 150–
290 MPa.
Approximate Properties of DFG
These mechanical properties are quite low and
inadequate for the use of DFG in high stress-bearing
areas. Hence, this is indicated only for low stress-
bearing areas, of small sizes like class I, III and V,
cavities, buccal and lingual pits, gingival erosions, etc.
It is said that DFG is a standard best material for
restoration, if it is manipulated perfectly. Otherwise
Table 11.1
Materials
Condensation
Apparent density
Surface hardness
Transverse
techniques
gm/cc
KHN (kg/mm2)
strength, MPa
Gold foil
Hand
15.9
69
296
Mechanical
15.8
69
265
Combined
15.8
69
273
Mat-foil
Hand
15.0
70
96
Mechanical
15.1
71
206
Combined
15.1
75
227
Mat
Hand
14.3
52
161
Mechanical
14.7
62
169
Combined
14.5
53
169
Powdered
Hand
14.4
55
165
Mechanical
14.5
64
155
Combined
14.9
58
190
Properties of direct filling gold
t.me/Dr_Mouayyad_AlbtousH

<!-- PDF page 234 -->
