Repository: endoking5792/dental-study-material

# Dental Study Material (MDS)
Textbook-sourced study notes with page-cited references.
- Module 1 — Conservative & Restorative Dentistry
- Module 2 — Endodontics (8 sub-modules)
- Module 3 — Dental Materials & Material Science

`markdown/` = Obsidian-ready notes; `docx/` = original Word files.

## Textbooks
`textbooks/` holds the source textbooks as chapterwise Markdown (Conservative Dentistry, Endodontics, Dental Materials). Study notes link to their source books and to matching chapters via the topic hubs in `markdown/_Topic Hubs/`. Open the repo folder as an Obsidian vault (or copy `markdown/` + `textbooks/` into one) to use the graph view.

File: textbooks/Dental Materials/Science_of_Dental_Materials_Chapterwise/12_12_Silver_Amalgam.md (part 1 of 2)
# 12. Silver Amalgam

12
CHAPTER SURVEY
Silver Amalgam
personnel have made the researchers to try other metals
like gallium instead of mercury. Modified visible light
cure Bowen’s hybrid composite resins have many
desirable properties to replace the silver amalgam
restorations.
SILVER–TIN SYSTEM (Fig. 12.1)
Silver and tin have densities 10.5 gm/cc and 7.3 gm/cc,
and melting points 961°C and 232°C respectively. These
can form substitutional solid solutions, Ag-Sn, beta (β)
phase and intermetallic alloy Ag3Sn, gamma (γ) phases,
when the alloy contains 26–29% tin by weight. Alpha
and delta phases (α, δ) also are formed at the extremities.
During solidification, the β disordered solid solution
formed in the liquid, when cooled below 724°C, begins
to grow as dendritic crystals. For a critical composition
of 26.8% tin, the tin atoms go around (peritectic) and
form ordered intermetallic alloy known as gamma (γ)
phase at 480°C. This peritectic transformation formula
is represented as (refer to page 258, Chapter 17):
Amalgam is an alloy of any metal with mercury.  Dental
amalgam, as it is popularly known, is  made by alloying
pure mercury by mixing or triturating it with powder
of an alloy of silver-tin-copper. On mixing, the metal
components of the alloy powder dissolve in mercury
and react to form a thick paste or plastic mass. This is
carried into the prepared tooth cavities and condensed
by applying pressure. The different metallographic
phases produced, Ag2-Hg3(γ1), Sn7-8Hg (γ2), Cu6Sn5(η),
gradually crystallize, binding the unreacted Ag3Sn (γ),
Cu3Sn, or Ag3Cu2 (ε) phases to form a hard solid of
composite structure.
GV Black had formulated this alloy, perhaps for the
first time, in 1896. This, now known as, low-copper
amalgam alloy, had, Ag = 65–68%, Sn = 27–29% and
Cu = <6% by weight with a small amount of Zn. To
overcome many drawbacks such as low one-hour
strength, corrosion resistance, dimensional stabilities,
etc. high copper amalgam alloys with copper 6–30% or
12–30% have been used since about 1970s. High
strengths, adequate mechanical properties, and very
simple direct filling methods have made this, a very
popular permanent posterior restorative material in the
last century. However, the considerations of toxicity and
serious health hazards of mercury to the clinical
• Silver amalgam alloys (GV Black, 1896)
• Silver–tin system, peritectic change
• Manufacturing of lathe-cut and spherical alloys
• Alloying properties of Ag, Cu, Sn, Zn, In
• Classifications
• Amalgamations and microstructure
• Properties–strengths
• Dimensional changes, setting expansion, delayed and
mercuroscopic expansions
• Creep and its significance
• Manipulations: Selection, proportioning, trituration,
condensation, finishing
• EAME's minimal Hg technique
• Increasing dryness technique
• Marginal deterioration (ditching)
• Repair of restorations
• Tarnish and corrosion
• Health hazards
• Gallium alloys
• Copper amalgam
• Indium containing alloys
202
Liquid + disordered β phase                                   
ordered γ phase
Cooled below 480°C
Depending on the rate of solidification, different
proportions of γ phases are formed around β phase.
t.me/Dr_Mouayyad_AlbtousH

<!-- PDF page 235 -->

Colour Plate  17
Figures 8.4a to g: Crown and bridge cementation steps
Fig. 8.4a: Application of etchant
Fig. 8.4e: Mixing cement and applying thin layer
Fig. 8.4b: Application of adhesive
Fig. 8.4d: Preparing bonding surface, etching porcelain with
ceramic primer
Fig. 8.4c: Curing with light
Fig. 8.4f: Seating restoration and removing excess
Fig. 8.4g: Light curing for 40 seconds or allowing to the self-
cure
t.me/Dr_Mouayyad_AlbtousH

<!-- PDF page 236 -->

Colour Plate  18
Figure 8.5: GIC restorative filling procedure cervical
erosions, class III and class V
Figure 8.6: GIC core build up procedure class I and
class II restorations or temporary repair
Apply primer
and light cure
Mixing
powder–
liquid
Placement
of mix
Light curing
Finishing
Gloss application
and
light curing
Mixing
powder–liquid
Placement in
bulk, light
cure, remove
matrix
Light cure
Preparing
for crown
Finishing
Apply primer, to
enamel and
dentin, pins and
force, light
curing
1
2
3
4
5
6
1
2
3
4
5
6
t.me/Dr_Mouayyad_AlbtousH

<!-- PDF page 237 -->

Colour Plate  19
Figures 8.7a to f: Cementation of metal-ceramics or precured composite inlays and onlays
Fig. 8.7a: Apply scotch-bond etchant
Fig. 8.7b: Apply single bond adhesive
Fig. 8.7c: Light curing and roughening bonding surface
Fig. 8.7d: Apply cement mix
Fig. 8.7e: Seating inlay or onlay
Fig. 8.7f: Final light curing of margins
1
2
3
4
6
5
t.me/Dr_Mouayyad_AlbtousH

<!-- PDF page 238 -->

Colour Plate  20
Figure 8.8: Compomer restorations of primary molar class I or class II cavities
Fig. 8.8: Compomer restorations class I and II
1
2
3
4
5
6
7
8
9
t.me/Dr_Mouayyad_AlbtousH

<!-- PDF page 239 -->

Colour Plate  21
Figure 8.9: Compomer restorations of  class V
Fig. 8.9: Compomer restorations class V
1
2
3
4
35
6
7
8
9
10
11
12
13
14
15
t.me/Dr_Mouayyad_AlbtousH

<!-- PDF page 240 -->

Colour Plate  22
CHAPTER 9: COMPOSITE RESTORATIVE RESINS
Fig. 9.2: VLC composite resin
Fig. 9.4: Shade guides
Fig. 9.3: Compomer
Fig. 9.5: Visible light curing unit
Fig. 9.6: Fissure sealant
Fig. 9.1: Chemically cured composite resin
t.me/Dr_Mouayyad_AlbtousH

<!-- PDF page 241 -->

Colour Plate  23
Fig. 10.1a: Conditioned dentin surfaces for ten seconds
Fig. 10.1b: Dentin surface acid etched for 15 seconds (different
magnification)
Fig. 10.2: Acid etching solution
Fig. 10.3: Bonding agent
CHAPTER 10: BONDING OF RESTORATIONS
Fig. 9.7: Aesthetic composite restorations: (a) Before and (b) after
a
a
b
b
a
b
t.me/Dr_Mouayyad_AlbtousH

<!-- PDF page 242 -->

Colour Plate  24
CHAPTER 13: DENTAL CERAMICS
CHAPTER 11: DIRECT FILLING GOLD
Surface stain
Tetrasilicic fluormica glass-ceramic casting
Dual-cured resin luting
Dicor enamel shading porcelain
Fig. 13.3: Cross-section of cemented dicor glass crown
Fig. 11.1: Classification of direct filling gold
Fig. 11.2: Direct filling gold restorations
Figs 13.2a to c: Porcelain powder. (a) Opaque; (b) enamel;
(c) dentin
Fig. 13.1: Porcelain firing unit
t.me/Dr_Mouayyad_AlbtousH

<!-- PDF page 243 -->

Colour Plate  25
Cervical porcelain
Surface stain
Body porcelain
Incisal porcelain
Transparent porcelain
Opaque porcelain
Metal coping
Fig. 13.4: Cross-section of metal-ceramic crown
Fig. 13.5: Metal-ceramic bridge
Fig. 13.6: Metal-ceramic restoration
Fig. 13.7: All-ceramic crown before and after
Fig. 13.8: CAD-CAM CERAC
t.me/Dr_Mouayyad_AlbtousH

<!-- PDF page 244 -->

Colour Plate  26
CHAPTER 14: DENTAL WAXES (AUXILIARY MATERIALS)
Fig. 14.1: Modelling wax instrument set
Fig. 14.2: Carving, boxing, beading waxes
Fig. 14.3: Casting, sprue, inlay waxes
Fig. 14.4: Waxing technique wax
Fig. 14.5: Modelling wax
Fig. 14.6: Preparation wax for partial denture technique
t.me/Dr_Mouayyad_AlbtousH

<!-- PDF page 245 -->

Colour Plate  27
Fig. 14.7: Occlusal wax
Fig. 14.8: Blocking-out wax
Fig. 14.9: Smooth casting wax
Fig. 14.10: Stippled casting wax
Fig. 14.11: Wax profiles assorted
t.me/Dr_Mouayyad_AlbtousH

<!-- PDF page 246 -->

Colour Plate  28
Fig. 14.13: Anatomical wax bars
Fig. 14.12: Wax edge strips and border
Fig. 14.14:  Wax clasp
Fig. 14.15:  Wax patterns for (1) premolar, (2) molars, (3) ring
clasp, (4) bonyhard clasps
Fig. 14.16: Wax grid retentions
Fig. 14.17: Wax retentions
t.me/Dr_Mouayyad_AlbtousH

<!-- PDF page 247 -->

Colour Plate  29
Fig. 15.1: Phosphate-bonded investment
Fig. 15.2: Phosphate-bonded investment
with colloidal silica liquid
Fig. 15.3: Phosphate-bonded
investment for soldering
Fig. 15.4: Vacuum mixing, investing equipment with timers and speed controls
CHAPTER 15: CASTING INVESTMENT MATERIALS (AUXILIARY MATERIALS)
Fig. 14.18: Crown wax, milling wax and cervical wax
t.me/Dr_Mouayyad_AlbtousH

<!-- PDF page 248 -->

Colour Plate  30
CHAPTER 19: OUTLINE OF DENTAL ALLOY CASTING PROCEDURES
Fig. 19.1: Die-hardener, spacers, lubricant
Fig. 19.2: Die, wax crown—direct spruing, crown and bridge,
indirect spruing, cross-section of invested casting ring
Fig. 19.3: Invested casting ring
Fig. 19.4: Wax burn out furnace
Fig. 19.5: Crucible, alloy pellet
and casting ring
Fig. 19.6: Gas melting, motor driven centrifugal casting machine
Fig. 19.7: Gas melting, spring wound centrifugal casting machine
t.me/Dr_Mouayyad_AlbtousH

<!-- PDF page 249 -->

Colour Plate  31
Fig. 19.8: Post-core restoration
Fig. 19.12: RPD wax pattern, finished RPD
Fig. 19.10: Ceramic. (1) Crucible, (2) insert, (3) graphite crucible
insert
Fig. 19.11:  Crucibles, alloy pallets
Fig. 19.9: RPD wax patterns classes I, II, III, IV
Fig. 19.13: High frequency centrifugal induction casting machine
Expandable
head
Parallel-sided
threaded
surface
Gentle cone
geometry
I
II
III
IV
t.me/Dr_Mouayyad_AlbtousH

<!-- PDF page 250 -->

Colour Plate  32
Fig. 19.14: Vacuum pressure casting machine
Fig. 19.15: Milling unit for
surveying, drilling, scraping
Fig. 19.16: Wet sand blasting unit
Fig. 19.19: Gold-alloy cast crown
Fig. 19.17: Sand blasting—4 units
Fig. 19.18: Electropolishing unit
Fig. 19.20: PBM alloy cast clasp
Fig. 19.21: PBM-RPD frame
Fig. 19.22: PBM cast RPD
t.me/Dr_Mouayyad_AlbtousH

<!-- PDF page 251 -->

Colour Plate  33
CHAPTER 22: MATERIALS USED IN ORTHODONTIA
Fig. 22.1: Ortho-fixed appliance
Fig. 22.2: Activation
Fig. 22.3: Activation lingual orthodontics
Fig. 22.4: Ortho-retainer
Fig. 22.5:  Dentoalveolar expansion
t.me/Dr_Mouayyad_AlbtousH

<!-- PDF page 252 -->

Colour Plate  34
Fig. 22.8: NiTi archwire, 18-8 stainless
steel wire
Fig. 22.9: Digital micrometer screw gauge
Fig. 22.11: Dial gauge
Fig. 22.10: Dial  Vernier calipers
Fig. 22.6: Rapid pallatal expansion
Fig. 22.7: Molar distalization appliance
t.me/Dr_Mouayyad_AlbtousH

<!-- PDF page 253 -->

Colour Plate  35
CHAPTER 23: BRAZING AND WELDING
Fig. 23.1: Brazing fluxes
Fig. 23.2: Laser welding unit with
stereomicroscope
Fig. 23.3: Spot welding and soldering unit
Fig. 23.4: Cobalt chromium clasp wire
Fig. 23.5: Soldering wire
Fig. 23.6: Fluxed solders
t.me/Dr_Mouayyad_AlbtousH

<!-- PDF page 254 -->

Colour Plate  36
CHAPTER 25: DENTAL IMPLANT MATERIALS
Fig. 25.3: Implant components
Prosthesis
Abutment
Fixture
Fig. 25.1: Endopore implant
Fig. 25.2: Intramobile element
Fig. 25.4: Implant anatomy
t.me/Dr_Mouayyad_AlbtousH

<!-- PDF page 255 -->

Colour Plate  37
CHAPTER 26: CUTTING AND FINISHING MECHANICS: TOOLS AND MATERIALS USED
Fig. 26.1a: Steel burs—varities
Fig. 26.2: Polishing unit with vacuum suction
26.1b: Carbide burs
t.me/Dr_Mouayyad_AlbtousH

<!-- PDF page 256 -->

Colour Plate  38
Fig. 26.4: Diamond burs—handpieces
Fig. 26.5: NiTi files in contrangle handpieces (endo), and prophy brushes
Fig. 26.3: Straight and contrangle hand pieces of different fitting systems
t.me/Dr_Mouayyad_AlbtousH

<!-- PDF page 257 -->

Colour Plate  39
Fig. 26.6: NiTi flexible files (endo)
Fig. 26.7: Sintered diamond dressing stones and grinding
stones
Fig. 26.8: Fine grain grinding stones
Fig. 26.9: Polishing brushes and mops
t.me/Dr_Mouayyad_AlbtousH

<!-- PDF page 258 -->


#### Manufacturing Methods

203
Silver Amalgam
Small amounts 1–2% are added as reducing
agent (scavenger).
Causes delayed expansion, by moisture
contamination.
Indium
Small amounts can act as scavenger and
reduce mercury content.
Platinum/ In small amounts, increase hardness and
Palladium corrosion resistance
Mercury
Has density 13.5 gm/cc, BP = 357°C
Triple distilled, arsenic-free mercury is
used.
Free mercury is toxic, cause many health
hazards to clinicians and assistants or
patients.
Manufacturing Methods
1. Lathe-cut alloys: The constituents either of low
copper or high copper-single compositions are melted
and solidified as an ingot of suitable dimensions. This
has an inhomogeneous cored  structure. It is then
heated at about 420–450°C (slightly below its solidus
temperature 480°C) in an electric oven for about 20–
24 hours, for homogenizing. If it is suddenly cooled
the Ag-Sn, i.e. β phase remains with small amount
of Ag3Sn, i.e., γ phase. If it is cooled very slowly,
more γ phase is formed to reach equilibrium. By
controlling this rate of cooling the proportions of β
and γ phases are adjusted, which influence the
amalgamation reactions. This ingot is then cut in a
lathe by bladed instruments into fine scraps and also
powdered in a milling machine into small particles
of suitable size distributions, about 15 to 30 μm. Very
fine particles of size about 2–3 μm also may be
present. Smaller particles have a greater surface area
and require more Hg, but condensing carving
becomes easier for smaller particles.
Aging heat treatment is required for relieving the
internal stresses, induced during lathe-cutting
procedure (Fig. 12.2). For this, the alloy powder is kept
at about 100°C for 24 hours. Some manufacturers,
perform some surface treatments, i.e. acid washing
to improve the reactivity with mercury.
2. Spherical atomized particles: The liquid alloy is
atomized (sprayed) into a chamber either evacuated
or filled with inert gases. Fine liquid drops solidify
into small spherical particles. This is subjected to
homogenising heat-treatment, controlled cooling to
adjust β and γ phases and acid washing as earlier.
Low copper and a high copper single composition
alloys can be prepared by this method. Particle size
distribution can also be done as required (due to large
surface tension, alloy-liquid drops become spherical)
(Fig. 12.3).
Fig. 12.1: Equilibrium phase diagram of silver–tin system
Compositions
Mainly three varieties of materials according to the
particle shapes lathe-cut, spherical and admix or  disperse
(or a mixture of two) are prepared with different
compositions, silver, tin, copper and few trace elements,
Zn, In, Pd, etc. This alloy is triturated with a triple
distilled, arsenic-free mercury, for amalgamation.
Functions of Ingredients
Silver
Has fcc structure, density 10.5 gm/cc,
MP = 961°C.
Increases strength, hardness, corrosion
resistance, setting expansion
Decreases creep
Tin
Has bct structure, density 7.32 gm/cc,
MP = 232°C.
Decreases (controls) the rate of reaction,
strength, hardness, setting expansion
corrosion resistance due to the formation of
β, γ, γ2 and η phases.
Increases creep.
Copper
Has fcc structure density 8.3 gm/cc,
MP = 1083°C.
Increases strength, hardness (forming
eutectic phase) and setting expansions.
Decreases creep due to η crystals inter-
meshing  γ1 phases.
Zinc
Has hcp structure, density = 7.1 gm/cc
MP = 420°C.
(Increases brittleness of any HN, N metal
alloys, if added).
t.me/Dr_Mouayyad_AlbtousH

<!-- PDF page 259 -->


#### Classifications, Compositions, and Amalgamation Reactions

204 Science of Dental Materials with Clinical Applications
3. Disperse or admixed alloys: This is a physical
mixture of low copper lathe-cut alloys and 30 to 55%
of silver–copper (72:28 by weight) eutectic-atomized
powder. Sometimes one part of spherical eutectic
alloy is mixed with two parts of lathe-cut low copper
alloys. Even though small spherical alloy requires less
mercury and hence should have slightly higher
strength, the lathe-cut alloys or their mixtures are
preferred as these have better condensing properties,
i.e. good resistance to condensation. It is easier to
polish spherical alloy amalgams.
Dispensing methods
1. Powder (30 gm or 100 gm) in plastic or glass bottles
and triple distilled, arsenic-free mercury in a
dropper bottle.
2. Pellets of definite size, formed by heating the powder
and pressing to form a loose skin.
3. Pre-proportioned disposable capsules containing
powder and mercury separated by a membrane or
small sachets containing mercury.
4. Pre-amalgamated alloy powder: The powder has
been treated with a very small amount (<1%) of
mercury to facilitate trituration.
Classification of amalgam alloys
1. According to compositions
• Low copper alloys (Cu <6% or <12% according to
some authors)
• High copper alloys—admix and a single composi-
tion
• Zn containing (Zn >0.01%) and non-zinc alloys
• Gallium alloys
2. Type of particles
• Lathe-cut (micro cut and fine cut)
• Spherical
• Admix or disperse
3. Dispensing methods
• Powder–liquid (mercury)
• Powder pellets + mercury
• Preproportioned capsules (powder + mercury)
4. Special treatments
• Aged alloys
• Acid washed alloys
• Pre-amalgamated alloys
Compositions, Amalgamation
Reactions and Microstructure
1. Low copper–silver amalgam alloys
The first composition was given by GV Black (1980)
and slightly modified by manufacturers.
Composition
Powder
Wt%
Liquid
Silver
= 67–70%
Mercury: Tripple
distilled arsenic free
Tin
= 26–29%
Copper
= 2–5%, <6%
Zinc
= 1–2%
Indium, palladium/
or rarely gold
= traces
Liquid: Pure, triple distilled arsenic free, measuring
Amalgamation Reaction and Microstructure
The alloy particles have β phase (Ag-Sn) surrounded
by γ phases (Ag3Sn). On mixing with mercury,
β(Ag-Sn) + γ
 γ
 γ
 γ
 γ (Ag3Sn) + Hg
γ1(Ag2Hg3) +
γ2 (Sn7-8Hg) + unreacted (β 
β 
β 
β 
β + γ 
 γ 
 γ 
 γ 
 γ + Hg)
Solubilities of Ag and Sn are about 0.035% and 0.6%
respectively. Hence, the silver–mercury γ1 phase first
Fig. 12.2: Lathe-cut alloy powder
Fig. 12.3: Spherical-atomized particles
t.me/Dr_Mouayyad_AlbtousH

<!-- PDF page 260 -->

205
Silver Amalgam
precipitates and the bcc γ1 crystals grow. Later, the γ2
phase—crystals formed also grow. These surround and
bind the unreacted (β + γ) phase particles to form a
composite structure (Fig. 12.4a). The properties of the
set rigid mass depends on the proportions of various
phases formed or present, as the different phases have
different properties:
• Unreacted γ phase has the highest strength.
• γ1 phase has lower strength, about 1/10th of γ phase,
but has better corrosion resistance.
• γ2 phase has still lower strength about 1/10th of
γ1 phase, has the least corrosion resistance and causes
dimensional changes (creep).
• Voids left behind are the weakest regions.
Hence, to obtain better properties, i.e. higher strength
and corrosion resistance and lower creep, all the
following principles are used.
• A minimum amount of mercury (lowest Hg/alloy
ratio) is used to reduce the amounts of weaker
reaction products formed.
• Elimination of the weakest (tin–mercury) phase
which is done by adding more copper.
• A suitable modification of manipulation techniques:
Selection, proportioning, trituration, condensation,
finishing, etc. to reduce the formation of weaker γ1
and γ2 phases, and voids.
2. High copper–silver amalgam alloys
(a) Admix (disperse) alloy (Table 12.1)
Ag-Cu eutectic (72:28) spherical alloy of small particle
sizes are added by about one part to two parts (i.e.
about 30 to 55%) of lathe-cut low copper alloys (1963,
Innes and Youdelis). This hard Ag-Cu eutectic alloys
were expected to increase the strength by a large
value, by acting as fillers.
Composition
Powder
Silver
50–60%
Tin
20–25%
Copper
13–30%
Zinc
1–2%
Liquid: Pure, triple distilled arsenic free, mercury.
The alloy particles have, the lamellar, Ag3Cu2, eutectic
phase (α- and β-solid solutions) and the β + γ  silver–tin
phases. On mixing with mercury the γ2 phase produced
react with eutectic phase and get almost eliminated.
Amalgamation Reaction and Microstructure
Ag3Sn (γ) + Ag3Cu2 (ε) 
ε) 
ε) 
ε) 
ε) + Hg ⎯→
⎯→
⎯→
⎯→
⎯→ Ag3Hg2  (γ1) +
Cu6Sn5 (η) + unreacted (γ + ε +
γ + ε +
γ + ε +
γ + ε +
γ + ε + Hg)
Microstructure
The γ1 and η phases formed crystallize separately
binding the unreacted particles and form a harder mass.
Set mass has the unreacted β + γ phases and Ag3Cu2
eutectic ε phases bound by Ag3Hg2(γ1), Cu6Sn5(η) and
negligible amount of Sn7-8Hg (γ2) phases (Fig. 12.4b).
(b) Single composition high-copper alloys
The alloy ingredients are melted together, and fine lathe
cut or spherical powder particles obtained are subjected
to aging heat treatment (at 100°C for 24 hours for stress
relief), before dispensing.
The alloy is available as lathe-cut (fine cut) or
sometimes spherical (small particles).
Composition
Powder
Silver
=
45–60%
Tin
=
15–25%
Copper
=
13–20%
Zinc
=
0%
Traces of In, Pt, Pd
Liquid: Pure, triple distilled arsenic-free mercury.
Figs 12.4a to c: Microstructure of set amalgam. (a) Low copper, (b) high copper (admix), (c) high copper single composition
t.me/Dr_Mouayyad_AlbtousH

<!-- PDF page 261 -->


#### Characteristic Properties

206 Science of Dental Materials with Clinical Applications
Amalgamation reaction and microstructure
Microstructure shows Ag3Sn phase and Cu3Sn phases
are present in the alloy. On trituration with mercury
finally, Ag3Hg2 (γ1) and Cu6Sn5 phases are formed which
bind the unreacted particles.
Ag3Sn (γ) + Cu3Sn + Hg → Ag3Hg2  (γ1) + Cu6Sn5(η) + unreacted
material (Fig. 12.4c).
The Cu6Sn5 prismatic η phase—crystals grow, inter-
meshing with the growing—γ1 crystals. This causes
greater resistance to slip, very high one hour and
maximum strengths and decrease of the creep. All
these are required properties for better amalgam
restorations.
CHARACTERISTIC PROPERTIES
A. Strength
Strength is defined as the maximum stress a material
can withstand without fracture, by compressive, tensile,
shear or flexural deformations. Specially, the
compressive strength is of utmost importance for the
clinician, as very large dynamic masticating forces are
applied, several times on these posterior, permanent
restorations. Any bulk fracture leads to failure and
marginal fractures lead to the collection of food debris,
causing secondary caries, as well as marginal leakages
which are again detrimental.
The compressive strength is measured as per the
standard methods (given by ADA specification No. 1).
Usually a cylindrical sample of height 8 mm and diameter
4 mm is prepared, keeping the variable parameters
constant, and preserved at 37°C for 7 days. These are
tested by universal testing machines at definite strain
rates like 0.5 mm, 0.2 mm or 0.05 mm per minute. As
silver amalgam is viscoelastic material, its properties like
strength, modulus of elasticities, depend on stressing or
straining rates. Since, the one-hour, 7 days and maximum
strengths are of clinical importance their approximate
values are given along with modulus of elasticity and
surface hardness (Table 12.2).
Modulus of elasticity in compression after 7 days =
40,000 to 80,000 MPa at a higher rate of loading as it is
viscoelastic.
Surface hardness after 7 days = 100–120 KHN.
Factors Affecting Strengths
Apart from the compositional microstructure phases,
the manipulation variables affect the mechanical
properties very much. The strengths of various phases
Table 12.1
Composition of low copper and high copper (admix, single composition) alloys powder
Ingredients
Single composition
alloys (range) Wt%
Alloying properties
Admix
alloys
range
Wt%
Range
Wt%
Low copper alloys
Silver
68.8
67–70
       50–65
45–60
↑ Strength, corrosion resistance, setting
expansion
↓ Creep,
Tin
26.8
26–28
       20–25
15–25
↑ Creep
↓ Strength, corrosion resistance
Copper
3.6
2–5
       13–30
13–20
↑ Strength, assisting lathe cutting (comminution),
corrosion resistance, setting expansion
↓ Creep
Zn
0.8
1–2
       0–2
0
↑Scavenger, reducing agent
↑ Brittleness (assisting lathe cutting) and↑
setting expansion
In, Pd
Traces
Traces
       Traces
Traces
↑ Strength
Micro-
Alloy
β + γ
β + γ + ε (Ag3-Cu2)
β + γ + Cu3Sn
structure
phases
Amalgam
γ1 + γ2
   γ1 + η
γ1 + η (rods) intermeshing with γ1 phase
+ un-
  + unreacted
+ unreacted
reacted
   phases
phases
}
Wt%
t.me/Dr_Mouayyad_AlbtousH

<!-- PDF page 262 -->

207
Silver Amalgam
in the decreasing order are γ, γ1, η, γ2 and voids.
Manipulative variables should be controlled to produce
the maximum amount of stronger phases such as:
1. Time factors (setting times): γ1,  γ2 and η phases
formed grow into crystals gradually and bond the
unreacted particles to form a rigid strong mass.
Hence, strength increases with respect to time. In
about 20 minutes the strength reaches about 6% of
its maximum strength (i.e. about 25–30 MPa). When
scratched, it gives a metallic sound,  amalgam cry,
indicating that removal of excess can be initiated. One
hour strength is of much clinical importance for
‘finishing’ in one sitting. Strength increases to about
95% of its maximum value in about 7 days and
increases very slowly even for 5 or 6 months. For the
clinician, 8 hours time is considered as setting time
and the patient can use solid food after that.
2. Compositions: High copper single composition
alloys, form amalgam of very high one-hour
compressive strengths (250–290 MPa), and highest
maximum strengths (up to 520 MPa) due to
interlocking of γ1 phases by the ‘η’ phase rods
growing into the γ1 phases. These increase slip
resistance,  and decrease creep. Lathe-cut,  spherical
and disperse alloys have nearly the same lower one
hour compressive and 24 hours tensile strengths. But
high copper single composition alloys have higher
maximum strength due to the elimination of weaker
γ2 phase (Table 12.2) and intermeshing of γ1 and η
phase.
3. Mercury/alloy ratio: If more mercury enters into the
reaction, greater amounts of weaker γ1 and γ2 phases
are formed, which decreases the strength. Hence,
minimum mercury is used. All factors decreasing
this Hg alloy ratio, lead to an increase of strength,
such as time of optimum trituration, condensation
force, spherical particles, etc.
If the percentage of mercury is below the limits
shown in Fig. 12.5, the compressive strengths fall
sharply as the  unwetted particles are not bonded.
The spherical alloys require smaller% of  mercury
as the surface area is less, and hence have higher
strengths (refer to manipulation—proportioning).
4. Effect of particle size and shapes: Smaller the
particle size, greater is the strength and adaptability
to margins. Lathe-cut irregular particles can
withstand higher condensation pressure and get
higher compressive strength. Spherical particles
easily slip during condensation. Small condenser
tips can pierce during condensation, and large
pressure cannot be applied.
5. Effect of trituration: Trituration is required for
facilitating amalgamation reactions. Prolonged
trituration,  increases the weaker reaction products,
γ1,  γ2,  and η phases and hence decreases strength.
Under-trituration does not produce enough γ1,  γ2  and
η phases to bind the stronger unreacted γ phase,
which therefore  should decrease the strength. Also
the mix becomes less plastic, cannot be condensed
properly and voids or porosities are left. This also
decreases strength.
Approximate mechanical properties of different silver amalgam alloys
Silver
amalgam
varieties
Compressive strength
MPa
Creep %
ADA <3%
Method (sample)
Low copper
145
343
60
1.0–2.0
Admix
137
431
48
0.5–1.0
Single
262
510
64
0.05–0.1
composition
(260–290)
Tensile strength
MPa
24 hrs
1 hr
7 days
Table 12.2
4 mm
8 mm
1 hr ×
4 hours
 36 N
x
Fig. 12.5: Effect of mercury content on compressive strength
t.me/Dr_Mouayyad_AlbtousH

<!-- PDF page 263 -->


#### Dimensional Changes

208 Science of Dental Materials with Clinical Applications
These porosities or voids become the centers of
stress—concentrations and lead to fractures. During
service, the porosities can cause contractions and
marginal gaps.
6. Condensation pressures: Larger condensation forces
cause better adaptation, cohesion and hence  higher
strength. The condensation pressure applied is about
1.5–1.7 kg. Larger condensation forces also express
more excess of mercury, and reduce the voids or
porosities. For spherical particles lower condensation
pressures are applied as condenser may pierce into
the condensing mix.
Note: However, the tensile strength,  shear strength,
modulus of elasticity, etc. mechanical properties are not
so severely affected by the above factors, except the rate
of loading.
B. Dimensional Changes
1. Setting expansion and contraction
Theory: When the alloy powder is triturated, the
molecules on the surface, react with mercury and
produce γ1 and γ2 (or η) phases. Due to lower solubility
of silver in mercury, first γ1 phase precipitates and
growth of γ1  phase crystals take place. As there is a
reduction in volume, the formation of γ1 phase, first
undergo contraction. As the crystals grow they push
each other,  causing expansion until a rigid γ1 matrix
is formed. After that, the γ2 crystals grow into the inter-
granular spaces. Formation of γ2 phase later may not
contribute to expansion. Similarly, η phase growing as
rod-like structures into the γ1 phase also does not
produce much contraction or expansions.
However, the older alloys, having a larger particle
sizes and hand-mixing at lower speed, showed a net
expansion, whereas the modern alloys having smaller
particles and mechanical mixing at higher speeds,
show a net contraction, as shown in Fig. 12.6.
Factors which increase setting expansion are
• Higher mercury alloy ratio
• Larger alloy particle size
• Spherical particles
• Slow mixing speed
• Prolonged trituration
• Low condensation pressures
• Moisture contamination (delayed expansions)
• A large excess of mercury left behind cause mercuro-
scopic expansion.
Measurement of dimensional changes
As per ADA specification, a cylindrical sample of 4 mm
diameter and 8 mm height is prepared and kept at 37° C to
simulate oral conditions. The expansion which is quite
small is measured by using a dial gauge or interferometer
(by measuring the changes in the bandwidths of alternate
dark and bright bands, formed by interference, i.e.
superimposition of monochromatic coherent lights) at
various time intervals for different alloys.
ADA specification No. 1: According to this, the
dimensional changes, either contraction or expansion
should be <0.2%.
Clinical significances
• Setting expansion: Small setting expansion cause
better attachment/retention to cavity walls.
Fig. 12.6: Dimensional changes during setting of different alloys—amalgams
t.me/Dr_Mouayyad_AlbtousH

<!-- PDF page 264 -->


#### Delayed, Mercuroscopic, Creep Expansions

209
Silver Amalgam
Excessive setting expansion causes, pulp injuries
(pains), hyperocclusion that is protrusion at the
occlusal surface and sometimes fracture of thin cavity
walls by lateral pressures.
• Any contraction causes, detachment from the cavity
walls, resulting in microleakage (or marginal
leakage), a collection of food debris, leading to
secondary caries. (Microleakage is also enhanced due
to percolation. Silver amalgam has a large coefficient
of thermal expansion, around 25 ppm/°C, which is
double that of tooth enamel 11.4 ppm/°C.  However,
in due course, the small amount of corrosion
products enter the marginal gaps and seal it well,
stopping the microleakage.) However, cavity
varnish is coated to the cavity walls before
restoration.
2. Delayed expansion—moisture contamination effect:
Large setting expansion of about 4% (20 times of ADA
specification limit) sometimes takes place, after a few
days (3–7 days), in the case of zinc containing alloys, if
there is moisture trapping or contamination during
restoration (Fig. 12.7).
This is due to the electrolysis of trapped water into
hydrogen and oxygen, by the particles of zinc and copper
or silver acting as electrodes, i.e. 2H2O → 2H2 + O2.
The H2 and O2 gases produced gradually accumulate
and exert a large internal pressure, causing this
expansion, after a few days.
Clinical significance of the delayed expansion
Large expansion causes severe pains and some time
cause fracture of thin cavity walls. Only removal and
replacing a fresh restoration is the remedy. Cavity
restoration should be done, in dry condition using
rubber dams or using non-zinc containing alloys.
3. Mercuroscopic expansion
Inhomogeneous condensation pressure and wrong
burnishing techniques can shift the mercury-rich thin
mix to the margins of the cavity. The portions at
margins have high mercury content. This excess
mercury slowly reacts with the alloy and produce
weaker phases and large setting expansions at the
margins. This is called mercuroscopic expansion. As the
margins contain a higher amount of weaker phase, and
form thin ledges, marginal breakdown or fracture takes
place causing ditched restoration. Hence, for better
restorations, proper selection, mixing, condensation,
finishing, etc. are quite important.
4. Creep
This is the time dependent deformation or strain,
taking place in case of viscoelastic materials by static
or dynamic repeating forces. For such materials the
mechanical properties are significantly affected by the
rate of loading.
Silver amalgam restoration behaves as a viscoelastic
material.  Its modulus of elasticity ranges from about
40,000 MPa to 80,000 MPa, when the rate of loading is
increased. The restoration is subjected to large dynamic
masticating forces, many times which cause creep or
‘flow’ of restoration on the occlusal surface, forming
thin sections. These thin extensions fracture, causing
marginal crevices,  which collect food debris,  fluids,
etc. resulting in marginal leakage and secondary caries.
Alloys producing least creep value are to be selected.
ADA specification No. 1 has the creep values <2.0% for
the present alloys, and for older alloys <8%.
Determination of creep
A cylindrical sample of 4 mm diameter and 8 mm
height is prepared, preserved for 7 days at a tempera-
ture 37°C and then subjected to a static load of
36 Newtons. The percentage decrease in height x, in
3 hours (creep = x × 100
8
) in-between the ends of 1 hour
and 4 hours is taken as a creep. The creep can be
measured using ‘dial-guage’ in micrometers or optical
methods (refer to Table 12.2 for values).
Factors minimizing creep
• Composition: Single composition—high copper
(non-zinc, lathe-cut, small, aged particles), etc. alloys
• Minimum mercury alloy ratio
• Optimum trituration
• Large condensation pressure
• Homogeneous condensation
• Proper cavity design
• Good finishing
Accordingly, the alloys are selected and suitable
precautions are followed during manipulations.
Fig. 12.7: Dimensional changes—delayed expansion
t.me/Dr_Mouayyad_AlbtousH

<!-- PDF page 265 -->


#### Manipulation Steps, Trituration, and Condensation Details

210 Science of Dental Materials with Clinical Applications
Manipulation of Silver Amalgam
The silver amalgam restoration on the average can
survive for about 12 to 15 years if proper selection and
manipulative precautions are followed. The clinicians
should therefore have a thorough knowledge of these,
to achieve the best properties.
Criteria for Selection of Alloys
This depends upon the individual cases. The ANSI/
ADA specification No. 1 should be strictly followed,  to
obtain
• High, one hour and maximum strengths
• Minimum dimensional changes
• Lowest creep value
• Good condensing property
• High corrosion resistance
• Good polishing and finishing abilities.
Selection is made as follows
• A high copper single composition
• Small  particles
• Lathe-cut/spherical/admixed (clinical situation)
• Aged particles (to reduce distortion by relaxation of
internal stresses)
• Non-zinc alloys (to avoid delayed expansion)
• Sometimes acid washed particles (for better
reactivity)
• Triple distilled arsenic (and other dissolved impurities)
free mercury.
Manipulation steps
1. Preliminary cavity preparations
2. Selection of instruments
3. Proportioning
4. Trituration
5. Condensation
6. Finishing
1. Preliminary preparations: Class I and class II
cavities.
• Should have large volume for bulk filling, required
for greater resistance to impact forces.
• Large undercuts for better mechanical retention.
• Proper design for minimizing formation of thin
extensions in the occlusal surface to avoid marginal
fractures.
• Suitable pulp protection by calcium hydroxide and
hard insulating bases.
• Cavity varnishes are applied to the cavity walls.
• Stainless steel matrix bands are contoured with the
help of band retainers, of No. 1 or No. 8.
• Rubber dams are fixed for isolating the tooth from
the damp-moist oral environment.
2. Instruments used are
• Glass mortar and pestle or amalgamator
• Amalgam carrier
• Plastic mix carrier
• Amalgam condenser (round)
• Amalgam condenser (rectangular)
• Diamond carver
• Wartz carver
• Hollenback carver
• Ball burnisher
• T-burnisher
• Matrix band retainers
• Polishing rubber cup
Mechanical condensers
The hand-condensation method is slightly modified.
The condenser tips are attached to hand pieces of special
design  so that vibratory or impact mechanisms can be
utilized. This saves the condensation time and reduces
the fatigue of clinician.
3. Proportioning
To get the most suitable properties, such as high
strength,  low dimensional changes, low creep values,
etc. weaker reaction products must be minimized or Hg
alloy ratio should be minimum. Formerly, the ratios
were expressed as:
  Hg  =  3  ,  4  ,  5  ,  6  ,  7  ,  8  , etc. parts by wt,
 alloy     5    5      5     5     5     5
e.g.   Hg     =   6  means, it has the weight percentage of
   alloy        5
mercury =    6    × 100 = 54.54%
     6 + 5
For obtaining good properties for low copper lathe-cut
alloys Alloy
Hg  ratio should be in-between 50 and 54%
(i.e.  5  and  6 ) by wt.
    5          5
For high copper single composition alloys, it  is
about 40–50%. But for facilitating trituration, little
excess of mercury is used and after trituration this is
squeezed out.
As per Eame's minimal mercury technique, alloy
Hg
5
5
=
or  1:1 by weight.
If the ratio is too low, all particles do not get wetted,
bonded or react,  due to which strength decreases very
much.
Dispensing methods
• Volume dispensers are very  conveniently used
(Fig. 12.8). If alloy
Hg
1
1
=
by weight, it is1.5
1  by volume as
the density of mercury is about 1.5 times that of powder.
t.me/Dr_Mouayyad_AlbtousH

<!-- PDF page 266 -->

211
Silver Amalgam
• The large angle of contact of mercury (130°–140°)
with different phases of the alloys.
Trituration is the mixing procedure, to remove the
oxide film by friction and enhance the amalgama-
tion reactions.
Trituration methods
• Hand trituration using glass (ceramic) mortar and
pestle
• Mechanical trituration by violent vibration of the
mix in special capsules.
• Amalgamators with time and Hg/alloy ratio controls.
Hand trituration
Suitable mortar and pestle of glass or ceramics are
selected so that the tip of the pestle comes into close
contact with the curved space at the floor of mortar.
They are cleaned and roughened using carborundum
paper. The proportioned mercury and alloy are
collected, and triturated. The pestle is held by, palm
grip, thumb or fist grips, to apply adequate force, to
rub off the oxide layer on the particles and wet them
with mercury. Trituration should be done vigorously
for about 45 to 60 sec until a homogeneous shining
paste-like mix is obtained.
Precautions
• Inadequate (or under) mixing causes noncohesive
mix with a large number of dark spots.
• Low Hg/alloy ratio, i.e. too much alloy powder,
cause incomplete wetting and noncohesive mix with
black spots.
• High Hg/alloy ratio cause too thin, and shining mix
with more fluidity.
• Overmixing (trituration) increases flow, consumes
more mercury, produces a larger amount of weaker
γ1 and γ2 phases.
• Correct trituration produces a homogeneous plastic
mass.
Fig. 12.8: Volume dispenser
These volume dispensers are now incorporated in
the amalgamator itself. Volume dispensers contain
mercury and powder in two separate compartments.
These should have more than half—full of mercury
or alloy to get correct Hg/alloy ratio. When the
handle H is pressed a small amount of alloy and
required mercury come out and collect in the mixer.
The ratio can be adjusted by controlling the orifice
size. The orifices through which alloy and mercury
pass out should be kept clean.
Small pellets of the alloy were used in some special
volume dispensers. On releasing, one pellet and a
drop of mercury of suitable size also comes out.
• Preproportioned disposable capsules: These
contain, a certain amount of powder and a small
sachet of mercury in two separate compartments or
