Repository: endoking5792/dental-study-material

# Dental Study Material (MDS)
Textbook-sourced study notes with page-cited references.
- Module 1 — Conservative & Restorative Dentistry
- Module 2 — Endodontics (8 sub-modules)
- Module 3 — Dental Materials & Material Science

`markdown/` = Obsidian-ready notes; `docx/` = original Word files.

## Textbooks
`textbooks/` holds the source textbooks as chapterwise Markdown (Conservative Dentistry, Endodontics, Dental Materials). Study notes link to their source books and to matching chapters via the topic hubs in `markdown/_Topic Hubs/`. Open the repo folder as an Obsidian vault (or copy `markdown/` + `textbooks/` into one) to use the graph view.

File: textbooks/Dental Materials/Science_of_Dental_Materials_Chapterwise/13_13_Dental_Ceramics.md (part 1 of 2)
# 13. Dental Ceramics

CHAPTER SURVEY
Dental Ceramics
3. Partially crystalline glass ceramics (like DICOR,
glass matrix with tetrasilicic fluormica crystals.
4. Non-oxide ceramics (borides, carbides, nitrides,
selenides, silicides, etc.) which are not used for dental
restorations, but only as abrasives.
Structure and Characteristic Properties
Glass Formers
The tetrahedral structure of SiO2,
  has the
Si4+ cations at the center, and the  anions at each of the
corners. This structure due to short range oxygen
valency bonding is amorphous and very rigid. Similarly,
Al2O3, MgO, ZrO2, etc. also act as glass formers. These
have very high fusion temperatures, very low thermal
expansions and are perfect insulators. That is why,
during solidification, these form vitreous (liquid)
structure.
Glass Interruptors
By adding the metallic ions (K+, Na+, Al+++, Ca++), it is
possible to break the oxygen bonding, which causes
Search for aesthetically suitable, ideal restorative
materials, lead to the research and development of
many varieties of ceramics. In dentistry, there are
mainly four varieties of materials, with different
characteristic properties. These are metals (alloys),
polymers, composites, and ceramics. Dental alloys
have high tensile strength, toughness, hardness, fracture
resistance, abrasive resistance, elasticity, ductility
malleability, fatigue resistance, etc. Polymers have
inferior mechanical properties, whereas composites
have superior aesthetic qualities even though, they may
undergo brittle fractures like polymers.
Ceramics are nonmetallic inorganic structures of
simple compounds of oxygen with one or more metallic
or semimetallic materials (like Si, AI, Ca, Li, Na, K, Mg,
P, Ti, Zr, etc.). Many dental ceramics have amorphous
glass, crystalline or semicrystalline phases.
There can be four varieties of ceramics
1. Amorphous silicate ceramics (SiO2 with small
amounts of glass formers, i.e. Al2O3, MgO, ZrO2, etc.
2. Crystalline oxide ceramics (MgO + Al2O3, 3Al2O3 +
SiO2 Al2O3 + TiO2 etc., used as refractory materials
of modern investments for titanium castings).
• Ceramic structures and properties
• Classification of dental porcelains
• Compositions of feldspathic porcelain
• Properties of feldspathic porcelains
• Incongruent melting—leucite
• Strengthening of porcelain
• Introduction of surface residual stresses
• Dispersion toughening
• Outline of fabrication of PJC
• Condensation methods
• Firing in air, vacuum or diffusible gases
• Methods to reduce porosity and shrinkage
• Glazing (self and add-on methods)
• Metal-ceramic requirements
• Metal-ceramic bondings
• Bond failures
• Outline of metal-ceramic fabrications
• Cast copings
• Swagged gold foils
• Bonded platinum foil
• All-ceramic restorations
• Aluminous porcelain
• Castable glasses
218
   O
O   Si   O
       O
13
t.me/Dr_Mouayyad_AlbtousH

<!-- PDF page 274 -->


#### Classification of Dental Ceramics


#### Feldspathic Porcelains

219
Dental Ceramics
certain amount of crystallization, or devitrifications, and
an increase of COTE (as required for metal ceramic
bondings.) These are known as glass interrupters.
Following are the characteristic properties of most
ceramics
• Chemically inert, biocompatible
• Insoluble in oral fluids, but absorb water, etc. and
undergo slight degradation.
• No free electrons, but only oxygen bonding and
hence,
– Brittle, nonductile, nonmalleable
– High compressive strength and hardness
– Low tensile, shear and flexure strengths
– Low COTE (6–12 ppm/°C)
– Perfect insulators, due to lack of conducting
electrons. Solidifies as amorphous vitreous
structure with a very large number of microcracks.
Glazing improves surface integrity and flexure
strengths.
– Transparent or translucent colour pigments or
frits added, give permanent excellent desired
aesthetics.
Porcelains are a class of ceramics which contain
glass matrix with one or more crystalline phases, but
crystal formation does not take place by controlled
nucleation or crystal growth (as in alloys).
Enormous research is taking place in this field of
dental ceramics. Recently many varieties of ceramics
have been developed, and fabrication of restorations is
done by utilizing the sophisticated modern technologies.
Many of the drawbacks of ceramics have been overcome
by new technologies, such as metal ceramics, glass
infiltration, CAD-CAM, copy milling, etc.
CLASSIFICATION OF DENTAL CERAMICS
1. According to compositions
• Feldspathic (K, Na or Ca aluminosilicates)
• Leucite based
• Lithia based
• Aluminous
• Pure alumina, silica, zirconia.
2. According to processing
• Condensation and sintering or firing in the air, in
diffusible gases, or in vacuum
• Partial sintering and glass infiltration
• Hot pressing, casting, slip casting
• Computer-aided designing and computer-aided
machining (CAD-CAM)
• Copy milling and machining.
3. Varieties used
• Core porcelain
• Opaque porcelain
• Body (dentin) porcelain
• Gingival, neck or cervical porcelain
• Enamel (incisal) porcelain
• Colour frits (pigments)
• Glaze porcelains
4. According to fusion temperatures
• High fusing (>1300°C) used for artificial teeth
• Medium fusing (1100°–1300°C) used for artificial
teeth
• Low fusing (850°–1100°C), crown and bridges,
veneers, metal ceramics
• Ultra low fusing (<850°C), metal ceramics and
casting.
Note: Since medium and high fusing porcelains are used
only for fabrication of porcelain teeth, others are
sometimes classified as, high fusing (850°–1100°C) and
low fusing <850°C.
5. According to microstructure
• Amorphous glass
• Crystal-containing glass
• Crystalline porcelain
• Partially crystallized porcelain.
6. According to transparency
Opaque, translucent, transparent.
7. According to applications
• Porcelain or ceramic jacket crowns and veneers
• Post and cores
• Fixed partial dentures
• Stains and colour frits glazes
• Metal ceramics (PFM—porcelain fused to metal)
• Anterior and posterior restoratives.
Dispensing methods
The ceramic compositions are melted fritted (quenched
to produce microcracks), and powdered into small
particles of different sizes. This mixture helps better
close packing during condensation to reduce firing
volume shrinkages. Opacifiers, shades, colour frits are
also incorporated before melting. Sometimes shades
and colour frits are provided separately. The powders
of various shades transparencies like opaquers, dentin,
enamel, incisal and colour frits, are provided in different
varieties in large numbers for selection (see Colour Plate
24, Fig. 13.2).
Special binder liquids are sometimes provided for
use, instead of distilled water.
Feldspathic Porcelains
These ceramics are called porcelains. These contain SiO2
(52–62%), Al2O3 (11–16%), K2O (9–11%), Na2O (5–7%),
small amounts of lithium, boron, etc. oxides and colour
frits. These have an amorphous glass matrix with one or
t.me/Dr_Mouayyad_AlbtousH

<!-- PDF page 275 -->


#### Varieties of Feldspars


#### Glass Modifiers

220 Science of Dental Materials with Clinical Applications
two crystalline phases. All porcelains are not ceramics
as the crystal formation is not formed by nucleation and
crystal growth. The feldspathic porcelains have low and
ultra low fusion temperatures due to the presence of
devitrifiers. Glazes and stains are included in this.
Composition of dental is ceramics shown in Table 13.1.
2SiO2. 2H2O. When mixed with water, it becomes sticky
and holds the ceramic powder particles together. It
increases opacity and shrinkage during firing (some
manufacturers add starch instead of kaolin).
Colour pigments metallic oxides are added in small
amounts to impart different  colours, e.g. Cr2O3, CuO
(green), Fe2O3 (brown), CoO (blue), TiO2 (yellowish
brown), MnO (lavender), etc. Uranium oxide and
lanthanides are used to provide fluorescence, ZrO2,
TiO2, SnO, CeO, etc. act as opacifiers. These are
prepared as fine powders, by grinding along with the
glasses, and supplied in different opacities, shades,
fusion temperatures, etc. varieties.
Properties of Feldspathic Porcelain (Table 13.2)
1. Excellent biocompatibility, chemical inertness in oral
conditions.
2. Inadequate mechanical properties, the disadvantage
• High brittleness
• Low shear and diametral tensile strengths
• Low compressive strength
• Low impact strength or fracture resistance
• Greater surface hardness (460 KHN) than tooth
enamel. (This causes the abrasion and wearing of
the opposing natural tooth.)
• Structural degradation (porcelain absorbs slowly
small amount of water and ionic solutions which
cause degradation due to interruption of silica
network, and decrease the mechanical properties
further).
3. Low COTE, nearly same as tooth enamel
4. Good thermal insulator
5. Excellent aesthetic properties. Suitable colour
pigments, stains or shades can be applied on the
finished article, and then glazing is to be done. This
gives natural lifelike appearance. The decalcified
check lines on the natural tooth surface can easily be
reproduced. The colour parameters (i.e. hue, chroma
and values) are permanent (Table 13.2).
VARIETIES OF FELDSPARS
These are obtained as mineral ores of three varieties, of
aluminosilicates as:
• Potash feldspar: K2O. Al2O3. 6SiO2
• Soda feldspar: Na2O. Al2O3. 6SiO2
• Lime feldspar: CaO. Al2O3. 6SiO2
These form clear, colourless glasses, which require
suitable colour pigments to be added.
Silica: SiO2 exists in four varieties, i.e. crystalline
quartz, tridymite, cristobalite and amorphous fused
quartz. On melting at very high temperatures, they form
transparent glasses with three-dimensional SiO4
networks.
GLASS MODIFIERS
By adding metallic ions of K+, Na+, Ca++, as their oxides,
the silica covalent oxygen bonding can be interrupted
and many linear chains are formed. These can rather
more easily slip one over the other. This reduces the
slip resistance, Tg, fusion temperatures, COTE and
cause devitrification or partial crystallization.
Absorption or addition of water also act as glass
modifier by hydronium ion H3O+ replacing the metal
ions and cause slow deterioration of the mechanical
properties. Addition of too much devitrifiers cause
degradation of ceramics.
Kaolin is purified clay, used as a binder during
fabrication. This is hydrated aluminosilicate Al2O3.
Table 13.1
Ingredients
wt%
 Functions
1. Feldspar
60–80
Basic glass former
2. Alumina
8–20
Strengthener, glass
former, opacifier
3. Kaolin
3–5
Binder during firing
4. Quartz
15–20
Filler
5. Boric oxide
2–7
Glass former, flux
6. Oxides of Na, K, Ca
9–15
Glass modifiers,
interrupter, fluxes
7. Metallic pigments
<1
Colour matching
(oxides of Zn, Sn, Ti)
8. Many other oxides of
Trace
As colour pigments
and ZrO2, SnO2, BaO,
TiO2, shade B2O3
The compositions of dental ceramics
Some properties of feldspathic porcelain
  1.
Compressive strength
170 MPa
  2.
Ultimate tensile strength
25 MPa
  3.
Shear strength
110 MPa
  4.
Transverse strength (unglazed)
70 MPa
  5.
Transverse strength (glazed)
140 MPa
  6.
Diametral tensile strength
35 MPa
  7.
Elastic modulus
70,000 MPa
  8.
Hardness (KHN)
460 kg/mm2
  9.
Fracture toughness
0.7–0.8 MPa
m
10.
Refractive index
1.504
11.
Coefficient of thermal expansion
9–12 ppm/°C
Table 13.2
t.me/Dr_Mouayyad_AlbtousH

<!-- PDF page 276 -->


#### Toughening of Porcelain

221
Dental Ceramics
Leucite
When feldspathic porcelain is heated to a high
temperature (1150°–1530°C), it undergoes incongruent
melting, forming a glossy liquid and leucite crystals.
It begins to flow and coalesce the particles, i.e. liquid
phase sintering. This incongruent melting is represented
as
  (1150°–1530°C)
 Feldspar (solid)
liquid + leucite crystals
Leucite is a potassium aluminosilicate K2O.Al2O3.
4SiO2 and has higher COTE = 20–25 ppm/°C,
compared to feldspar 7–10 ppm/°C. This is an
advantage for bonding metal ceramics as the COTE can
be raised to mismatch slightly with COTE metal
castings.
Recrystallized alumina Al2O3, is used as core
porcelain. It is added as glass modifier, and also as
hardener due to interruption of crack propagation. But
the addition of Al2O3 increases opacity.
TOUGHENING OF PORCELAIN
During solidification, first, the outermost layer of the
liquid solidifies forming a skin, which contracts exerting
large compressive forces on the liquid inside. The liquid
inside solidifies slowly as there are no conducting free
electrons. It forms a vitreous (liquid) solid. The reaction
exerted inside against the compressions due to thermal
shrinkage of the outer solid layer causes a large number
of microcracks. These decrease the mechanical
properties due to crack propagation, as a very large
concentration of stresses takes place at the tips of the
cracks. These brittleness and poor strength due to
crack propagation is remedied by the following
methods:
1. Introduction of residual compressive stresses.
2. Interruption of crack propagation.
3. Proper design of articles reducing the stress raisers.
1. Introduction of Residual
Compressive Surface Stresses
Principle: Ceramics are brittle materials having high
compressive strengths and low tensile strengths. Let
100 MPa be the tensile strength of a ceramic article
having a stress-free structure (or surface). Let a residual
compressive stress of say 80 MPa, has been introduced.
In such case, as the tensile stress is gradually increased,
initially the induced compressive stress of 80 MPa get
released and then the tensile stress can be further
increased by 100 MPa. In other words, a total of 100 +
80 = 180 MPa, tensile stress can be applied to fracture
the material, or the UTS becomes 180 MPa.
Methods
• Ion exchange or chemical tempering
If a soda feldspathic porcelain article is kept
immersed in molten KNO3 solution at about 450°C
for few (20–30) minutes, the smaller Na+ ions are
exchanged (or replaced) by the K+ions which are
about 30% bigger in size. This replacement by ion
exchange introduces large residual compressive
surface stresses and increases tensile strengths. But
this chemical tempering cannot be applied if
ceramics do not have Na+ ions (Fig. 13.1a).
• Thermal tempering
If the ceramic article is suddenly cooled the outer
surface solidifies first forming a thicker skin
surround the softer molten core. The rapid cooling
causes contraction, introducing residual compressive
stresses. This method is used to toughen, the
automobile window shields, glass windows, etc. by
sudden cooling the surface, with a jet of cold air. If
the glass windows are examined with polarized light,
many concentric circular patches (made by the
colliding air jet) can be observed.
• Thermal compatibility or mismatching thermal
expansions
The residual compressive stresses can be introduced
in the surface, by choosing two or more layered, and
bonded, ceramic compositions which have slightly
different coefficient of thermal expansions. The
veneering ceramics with two or more layers, metal
ceramic appliances, incerams, etc. have residual
compressive stresses due to, one layer contracting
slightly more than the other adjacent layers, e.g. if
the metal has slightly greater COTE (αm = 13.5–
14.00 ppm/°C) than the ceramics (αc = 13.0–
13.5 ppm/°C), the greater contraction of the metal
introduces higher compressive stresses on the veneer
surface.
2. Interruption of Crack Propagations
When a deforming force acts, it is most effective at the
tips of chisel-like cracks, and separate the atoms,
propagating the crack. If a harder particle (p)
(Fig. 13.1) is introduced, cracks cannot easily propagate,
i.e. strength increases. This is done by two methods.
• Dispersion strengthening: This is by introducing
very hard crystalline phases, before fusing the
porcelain, e.g. we have
– Alumina-core porcelain with 90–95% alumina
– Aluminous porcelain with 40–50% alumina
(This is also used as core material. But an addition
of higher percent of alumina increases opacity).
– By introducing crystalline leucite (K2O.Al2O3.
4SiO2), lithia disilicate (Li2O.2SiO2), magnesia
alumina spinel, zirconia, etc.
t.me/Dr_Mouayyad_AlbtousH

<!-- PDF page 277 -->

222 Science of Dental Materials with Clinical Applications
– By forming a crystalline phase by devitrifica-
tion as  in ceramming.
• Transformation toughening: Partially stabilized
zirconia (metastable tetragonal) is introduced into
ceramics at high temperatures. At a lower
temperature, it transforms into more stable
monoclinic phase with 3% an increase in volume.
This transformation also takes place when the high
stresses act at the crack tips. The monoclinic form
is much harder and interrupts the crack
propagation. These are several mechanisms of the
crack shielding principle (Fig. 13.1c).
3. Design of the Article Avoiding Stress-raisers
Any abrupt changes in the thickness of the article,
sharp corners, wrinkles in swagged metal copings,
Fig. 13.1b: Dispersion strengthening
Fig. 13.1c: Toughening of ceramics by transformation toughening
Fig. 13.1a: Strengthening of porcelain surface by replacing sodium ions with larger potassium ions
t.me/Dr_Mouayyad_AlbtousH

<!-- PDF page 278 -->


#### Outline of Fabrication of Porcelain Article

223
Dental Ceramics
etc. are the areas of large stress concentrations. These
areas are known as stress-raisers, where the fracture
failure takes place easily. Such weak points or areas
of stress raisers should be avoided while designing
the articles.
OUTLINE OF FABRICATION
OF PORCELAIN ARTICLE
The various steps involved are
1. Preliminaries
After recording the impression, a hard die of
prepared tooth is made in a refractory material which
is then closely adapted with a thin, platinum foil
(matrix) of 1/40 mm without wrinkles. The matrix
supports unfired porcelain and will not allow
porcelain to flow during firing. The porcelain
powders of suitable shades are chosen. A suitable
amount of powder is mixed with water or a special
liquid to form a thick slurry which is then applied
over the platinum foil adapted on the die (Fig. 13.2).
2. Condensation
The porcelain powder particles within the mass are
closely packed to reduce the volume shrinkage of
porcelain and minimize the porosity in the fired
porcelain. The process of closely packing the
powder particles together and removing excess
water is known as condensation. There are
4 methods, which also can be combined.
a. Spatulation: Surface of the article is carefully
smoothened with a spatula when extra water from
inside comes to the surface by capillary action
which is removed by blotting paper or linen cloth.
b.Brush technique: A small amount of dry powder
is sprinkled over the article and carefully tapped
with the brush. The powder absorbs the water from
inside which can be removed.
c. Vibration method: The article is carefully vibrated
and the excess water coming out is removed.
d.Ultrasonic method: The ultrasonic vibrations are
transmitted and water coming out is removed,
using blotting paper or linen cloth.
Even with these methods void or air trapping cannot
be removed entirely.
3. Firing (sintering) procedure
Porcelain firing unit (muffle chamber) is preheated
to 650°C. The article to be fired is placed in a fire
clay tray and then placed on the platform of the
instrument and held near the door of the muffle
chamber for 5 minutes (Fig. 13.3). The article slowly
dries up (sudden heating may disintegrate). The
platform is then raised and the article is held inside
the muffle chamber for 5 minutes. The remaining
water is converted into steam and comes out. The
door of the muffle chamber is then closed.
It is evacuated by connecting it to a vacuum pump,
immediately in the case of vacuum firing technique. The
temperature is gradually raised to about 950°C, i.e.
firing temperature of porcelain, in about 5 minutes, at
the rate of 1°C per second. The article is held under
that temperature for a short time until the completion
of the firing stages.
Stages of firing (sintering)
• Low bisque stage/low biscuit stage: As the
temperature gradually rises, the surface particles
soften and just begin to join. There is no volume
shrinkage or cohesion.
Fig.13.3: Porcelain firing equipment with muffle chamber,
computerised programmer (see Colour Plate 24, Fig. 13.1)
Fig. 13.2: Condensation of porcelain slurry
t.me/Dr_Mouayyad_AlbtousH

<!-- PDF page 279 -->

224 Science of Dental Materials with Clinical Applications
Firing can be stopped at any stage. If the firing is
stopped at this low bisque stage, the particles only
just join together forming a porous mass as a core.
This partially sintered material is used as a core in
glass infiltrated ceramics: incerams.
• Medium bisque stage
On further heating more softening of particles takes
place and those on the surface begin to melt and join.
There is better cohesion and slight volume shrinkage.
• High bisque stage
Further heating causes melting of all particles
producing complete cohesion and maximum volume
contraction. As the liquid is highly viscous, the
shape is retained for a short time. If this heating is
prolonged, the liquid gradually flows under gravity,
i.e. pyroplastic flow and the article loses sharp
corners and shape.
4. Cooling of the fired article
Firing or heating is discontinued, usually at the high
bisque stage on complete melting. The muffle
chamber is gradually cooled according to the
manufacturers instructions. This is to minimize the
formation of microcracks. Then the platform is
brought down and the article is removed.
In the modern equipment the entire firing operation
is controlled by computer programming, namely the
pre-firing temperatures, times, evacuation, the rate
of temperature rise, cooling, etc.
Methods to minimize internal porosities
During firing in the low and medium bisque stages, the
outer particles first melt and form a highly viscous
liquid envelope. This prevents the air, trapped in
between the particles, to escape, which results in large
amount of porosities (voids). The following methods
are used, to overcome this.
• Firing under vacuum
Just before firing (melting) the air inside the muffle
chamber is evacuated by connecting it to a vacuum
pump. This removes the air trapped between the
particles in the condensed slurry. Then the firing is
started.
• Firing under diffusible gases
Before firing, the air in the muffle chamber is replaced
by highly diffusible gases like H2, He, etc. These
gases also occupy the interspace in-between the
particles, instead of air. Hydrogen and helium gases
have very small molecular size, can easily pass
through the ineratomic spaces and come out of the
molten viscous liquid envelope.
• Cooling under pressure
Immediately, after firing is discontinued, air is let
inside the evacuated muffle chamber and then the
controlled cooling is done. If the low pressure created,
by evacuation is say about 1/20 atmospheres, the
pressure, when the air is let inside, becomes one
atmosphere, i.e. increase by 20 times, which reduces
the size of voids to 1/20th of previous size.
Methods to minimise volume shrinkage
With all skill and methods used in condensation and
firing, still, a volume shrinkage of about 30–40% takes
place when all the particles melt. Hence, the fired article
becomes quite small. To compensate this large
shrinkage, the following methods are used:
• The powder is made to contain particles of varied
sizes to achieve closer packing.
• The porcelain mix or slurry is again applied over
the article and refired. This may require 3–4 times
repetitions. But repeated firing decreases the
mechanical properties.
• A skilled technician, initially prepares, an oversized
article by 13–14% linear. On firing, the required size
is obtained by contraction.
• But in most cases, firing is done in increments of
0.5–2.0 mm thickness, like core porcelain dentin
(body) porcelain, enamel porcelain, glazes, etc. This
automatically compensates the shrinkage.
5. The glazing of fired porcelain articles
As the porcelain is very hard and brittle material, it
cannot be polished. Diamond points, discs, carbide
burs, etc. can be used to remove the unwanted excess
parts. There are a large number of microcracks on
the surface, which cannot be removed. Because of
these microcracks, porcelain has very low tensile,
flexure or fatigue strengths. The flexure strength is
only about 75–80 MPa. To remove the surface cracks
and improve the flexure strength, following glazing
methods are used.
• Autoglazing or self-glazing
The finished article is kept in the furnace and the
temperature is quickly raised (or fired), only to
melt the surface particles, which flow and fill all
the microcracks. The surface becomes glossy and
smooth.
• Add-on or extended or overglazing
Special transparent glaze porcelain, of lower
fusion temperature, is mixed in water and this
slurry is coated on the article as a thin layer. It is
then fired at a lower temperature, only, to melt
this outer layer or glaze porcelain, which flows into
the surface cracks.
Glazed porcelain articles have better surface
integrities. The transverse (flexure) strengths, i.e.
modulus of rupture, becomes nearly double, 135–
140 MPa.
t.me/Dr_Mouayyad_AlbtousH

<!-- PDF page 280 -->


#### Metal Ceramics


#### Alloys used for Metal Ceramics


#### Metal-Ceramic Bonding

225
Dental Ceramics
6. Shading of ceramics
To get permanent shade and imitate the check lines
(formed by decalcification on the tooth surface), the
shades, colour frits or stains are applied before the
overglazing (add-on glazing). This gives a more
natural life-like appearance.
METAL CERAMICS
To overcome the mechanical deficiencies and retain
the aesthetic excellence, the ceramic appliances are
strengthened by bonding to metallic structures. This
combination is known as metal ceramic restoration.
This is fabricated by selecting suitable materials and
sophisticated techniques, with expensive equipment
and auxiliary materials. For metal-ceramic bonding
different techniques are applied.
Ideal requirements of materials used for metal
ceramics or porcelain fused to metal (PFM) techniques.
1. For selection of metals (alloys), they should have
• Adequate biocompatibility, nontoxicity, non-
carcinogenic properties.
• High corrosion resistance, and chemical stability
• Chemically bond with ceramics, through oxygen
bonding.
• High proportional limit, yield strength, compressive,
tensile, shear and fatigue strengths.
• High modulus of elasticity to get enough sag
resistance at the high temperature of bonding.
• Low creep value
• High fusion temperature, more than porcelain, and
low COTE (13.5–14.0 ppm/°C), close to that of
porcelain which should slightly mismatch by
0.5 ppm/°C, by using more platinium (Pt) or
palladium (Pd).
• Should not cause discolouration of porcelains (Cu
and Ag are to be avoided).
2. For the selection of porcelains, they should have
• High biocompatibility
• Good mechanical properties (if possible)
• High COTE, close to that of metal. COTE is raised
to 13.0–13.5 ppm/oC by devitrification or using
leucite porcelains for mismatching and thermal
bonding.
• Ability to wet and bond with the metal surface.
• Fusion temperature should be lower than that of
the metal (alloys). Ultra low fusing ceramics are
used now.
• Good colour stability.
Alloys used for Metal Ceramics
These alloys should have their fusion temperatures, (or
solidus temperatures), more than that of ceramics and
slightly mismatching COTE. High noble (HN) and
predominantly base metal (PBM) alloys of various
compositions are used.
• HN alloys used are pure gold (99.7%), Au-Pd-Ag,
Au-Pt-Pd or Au-Pd. Pt and Pd are specially added
to increase the fusion temperature and decrease
COTE nearer to that of ceramics. These alloys have
melting temperatures, 1000°–1150°C.
• N alloys used are mainly palladium alloys, with Au-
Ag-Cu, i.e. Pd-Au, Pd-Au-Ag, Pd-Ag, Pd-Cu-Ga, Pd-
Ga-Ag. In the presence of Pd, the tarnishing effect of
Ag and also Cu are reduced. These alloys have
melting points around 1000°–1250°C.
• PBM alloys are mainly chromium containing or
titanium containing alloys. These have very high
temperatures of fusion, 1300°C or above.
These are Ni-Cr-Mo-Be, Ni-Cr-Mo, Co-Cr-Mo, Co-
Cr-W, CpTi, Ti-AI-V, etc. These have superior
mechanical properties and high melting tempera-
tures 1250°–1400°C.
METAL-CERAMIC BONDING
Ceramics used have fusion temperatures about 900°–
1000°C. On melting it becomes a highly viscous liquid,
having large surface tension (about 365 dynes/cm) and
angle of contact (about 130°) with alloy surface. That
is why ceramic liquid does not wet and bond with the
metal surface. The following principles are used:
1. Mechanical bonding: The bonding surface of the cast
metal is made rough by using diamond and carbide
burs, or sandblasting (with pure alumina). This
creates an increased surface area to improve wetting
and mechanical bonding.
2. Thermal bonding: COTE of alloys is decreased (by
adding Pt or Pd to HN or N alloys) to about 13.5–
14.0 ppm/°C. Similarly, COTE of ceramics is
increased by adding Na++, K+ or Ca++ ions or forming
more leucite, to about 13.0–13.5 ppm/°C, the small
amount of mismatching, 0.5 ppm/°C helps to bond
by mechanical interlocking, sometimes known as
thermal bonding.
3. Chemical bonding: This is achieved by the bonding
of ceramics through oxygen of the thin oxide layer
formed on the metal surface. In the case of HN or N
alloy cast copings, electrodeposition of pure gold
layer is formed by electrolysis. This improves
aesthetics. Then "flash" electrodeposition of tin is
formed as an atomic layer. Before fusing the ceramics,
the cast coping is placed in the furnace at about 950°C
for a few minutes for “degassing”. But during this
process, a thin tin oxide layer is formed on the
surface. This tin oxide bonds with silica of ceramics.
The PBM alloys used, contain a small amount of Sn,
t.me/Dr_Mouayyad_AlbtousH

<!-- PDF page 281 -->

226 Science of Dental Materials with Clinical Applications
In, and Fe (about <1%). After sand blasting to get
rough surface, the cast coping is kept in the furnace
at about 950°C for a few minutes for “degassing,”
which forms a thin tin oxide layer to chemically bond
with ceramics.
Metal-ceramic Bond Failures
As the molten ceramic liquid has a high surface tension
(365 dynes/cm) and a large angle of contact (130°), it
will not wet the metal surface, which has oxide coating
or other impurities. Mechanical interlocking, thermal
mismatching and chemical or electrodeposition
techniques are used for good adhesion. The bond
failure can be caused in the following manners mainly
due to the tensile or shearing forces (see Fig. 2.25b).
1. Ceramic failure due to low tensile strength and
porosities of ceramics.
2. Ceramic-metal oxide bond failure due to inadequate
oxide formation.
3. Metal oxide failure due to too thick or poor strength
of metal oxide layer.
4. Metal oxide-metal bond failure.
5. Metal failure due to low tensile strength or porous
defects of metal copings.
To minimize these failures, selection of materials and
proper techniques of manipulations for better bonding
are to be used, by the technician. The patient also should
be instructed to minimize the applications of specially
tensile and shearing forces.
Outline of Metal-ceramic or
Porcelain Fused to Metal (PFM) Fabrication
1. After preparing the tooth, an accurate elastomeric
impression is obtained and a ceramic refractory
material die is prepared. Suitable metal coping is
formed to fit the die exactly by any one of the
following methods:
• Casting a pure metal CpTi, or alloys of HN, N, or
PBM, by the usual lost wax casting procedure.
• CAD-CAM technique from a cast alloy ingot.
• Electrodeposition of gold or other metals on the
duplicate die.
• Burnishing metal foils on the die and then heat
treating.
2. In case of HN or N metal alloys first, electrodeposi-
tion of pure gold, and then ‘flash’ electrodeposition
of tin are done. In the case of PBM alloys the presence
of small amounts of Sn, In or Fe, results in a thin
atomic oxide layer.
3. The articles are then kept in a furnace at about
950°–1030°C for some time for “degassing”. That is
to drive away gases or air trapped inside while
casting. But actually, this forms a thin atomic layer
of oxides of tin, indium or iron on the surface. This
helps chemical bonding with ceramics. The surface
of bonding should be perfectly clean.
4. Then a thin layer of about 0.3 thickness of opaque
porcelain (opaquer) is applied to this and fired. This
is to prevent reflection from white-coloured PBM
alloys. In the case of yellow-coloured alloys this
opaque layer is not given, as the yellow-coloured
surface reflecting light makes it more lifelike (vital).
5. Over this, the translucent, body (or dentin) porcelain
slurry is applied to build the tooth form and
condensed. Gingival porcelain with slight red tint
is also applied near the gingiva and fired together.
6. Then more transparent enamel porcelain of thin
layer is applied and fired. The article is finished with
diamond points, discs or carbide burs.
7. Next, apply the colour shades and stains. Over this
glaze porcelain thin coating is applied and then
fired. This finished article is finally cemented to the
tooth structure with GIC (type I) or zinc silicophos-
phate, or resin cements.
Note: The fusion temperatures of these different
varieties should be successively in the decreasing
order from the metal coping to the glaze layer
(Fig. 13.5). Mechanical properties become higher due
to thermal tempering by layered structures
(see Colour Plate 25, Figs 13.4 to 13.7).
Advantages of metal ceramics
• Higher strength and durability
• Higher fracture resistance
• Adequate marginal fit
• Permanent aesthetics
Disadvantages
• Flexure strains produced in long-span bridges may
fracture ceramics
Fig. 13.4: Cross-section of metal ceramic crown (see Colour
Plate 25, Fig. 13.4)
t.me/Dr_Mouayyad_AlbtousH

<!-- PDF page 282 -->


#### All-Ceramic Restorations


#### Castable Glasses

227
Dental Ceramics
and veneers, by lost wax casting procedures and
then cerammed. The following steps are used:
• Prepare a hard ceramic die and form the wax
pattern of inlay or veneer or crown, with inlay wax.
To avail adequate strength and aesthetics, thicker
patterns are prepared. Thick short sprues are
attached to allow the viscous ceramic liquid to
enter the mould.
• Invest the patterns with the die, in phosphate
bonded investment material.
• After the wax burn out, melt the casting glass
ceramic pellets in the crucible in the centrifugal
casting machine and perform casting.
• After casting, slowly cool it down (overnight),
recover the article, finish with diamond points or
discs, and then staining and glazings are done.
• Ceramming: The finished casting is ‘embedded’,
in a protective material like gypsum or phosphate
bonded investments and subjected to heat
treatment, at about 800°C for about 10–12 hours in
a furnace below its fusion temperature.
Devitrification takes place in the middle of the
article forming mica crystals, well inside. This
improves the strength as it interrupts crack
propagation and also aesthetics (Fig. 13.5a to c).
Due to this the inside layers reflect light incident
on them.
This nucleation and crystal growth is known as
‘ceramming’. The crystal layers formed have a higher
refractive index or optical density. Due to this, the
inside denser layers reflect light incident on them.
Surprisingly, this shows the excellent aesthetic property
as light reflected from neighboring teeth enters into this
and get reflected and refracted out, with almost the
same colour or hue. This is known as the chameleon
effect. Cast glass restorations are suggested to anterior
restorations, at very low-stress acting areas.
However, this Dicor is not used nowadays as
• The tensile strength is very low and fractures easily
when used for stress acting areas.
• Thick crowns are required. Hence, more healthy
tooth material is to be removed.
Figs 13.5a to c:  (a) Cast glass crown, (b) micacrystals formed
on ceramming, (c) chameleon effect
• Slightly poor aesthetics (than all-ceramics or
aluminous core ceramics) due to metallic colour
reflections
• Darker margins near the gingiva
• More healthy tooth material is to be removed to
accommodate the thicker article (but, all ceramic
crowns are more thinner). This disadvantage can be
overcome by preparing a thinner coping.
• More expensive due to complicated procedures.
Further improvements
For better aesthetics, the thickness of ceramics should
be increased without sacrificing the healthy tooth
material. That is, the thickness of metal coping should
be reduced. Since, this is quite difficult by casting
procedure, the other following methods are:
1. Swagged gold foil metal ceramics: Laminated gold
alloy foils supplied by manufacturers in fluted form
are closely adapted on the die, by burnishing or
swagging. It is then sintered by heating. Over this,
the various ceramics are applied successively and
fired.
2. Bonded platinum foil: Two thin platinum foils are
adapted on the die. The outer surface is electro-
deposited with tin, which is oxidized by degassing.
Ceramic fabrication is done over this by applying the
various types and firing successively. The outer foil
chemically bonds with ceramics, giving more
strength. It is cemented to the tooth after removing
the inner foil.
3. Electrodeposition techniques: Various alloy
copings of HN or N alloys, can be electrodeposited
first with pure gold (to give better aesthetics) and
then "flash" deposition of tin. During degassing
the tin oxide layer formed on the coping cause
chemical bonding with ceramics.  Sometimes even
the base metal alloys, cobalt chromium, Ti alloys,
etc. are subjected to this type of electrodeposition
of tin for better bonding.
ALL-CERAMIC RESTORATIONS
These are developed after 1980 as newer ceramics of
better strength, toughness and aesthetics and
sophisticated techniques such as casting, ceramming,
etc. were introduced.
1. CASTABLE GLASSES
These castable glasses were developed and manufac-
tured by the famous Corning Glass Works and
supplied by Dentsply International; hence known as
Dicor. This is used for fabrication of inlays crowns
t.me/Dr_Mouayyad_AlbtousH

<!-- PDF page 283 -->


#### Outline of Injection Moulding Glass Ceramic Technique


#### Hot Pressable Glass Ceramics

228 Science of Dental Materials with Clinical Applications
(This is sometimes known as aluminous porcelain
crown) (Fig. 13.6).
2. Alumina core porcelain: This contains about 90% of
alumina. The fabrication is done in a similar manner.
The first fired alumina core has much higher strength
and acts as an alloy coping. But aesthetic property
becomes inferior due to the opacity created, by
alumina.
3. Glass infiltrated core ceramics: Inceram (Fig. 13.7)
Three varieties of inceram-core materials are:
• Inceram spinnel (ICS—has MgO.Al2O3 as core)
• Inceram alumina (ICA—has Al2O3 core)
• Inceram zirconia (ICZ—has Al2O3 = 70% + ZrO2
= 30% as core).
The core ceramic powder is made into a thick slurry,
applied on the die, to a certain thickness by slip casting
2. OUTLINE OF INJECTION MOULDING
GLASS CERAMIC TECHNIQUE
The suitable wax pattern is prepared on the die, with
short thick sprue and invested in phosphate bonded
investment. Wax burn out is done by the usual method.
High leucite content glass ceramic supplied as small
cylinders, is softened or fused at high temperature
(about 1080°C). It is then injected into the mould at
high pressure, maintained at high temperature for some
time and then cooled. Colour frits are then applied and
glazed.
In another technique, the ceramic powder is
blended with a resin. It is softened at about 200°C and
injected into the mould at high air pressure. This
core article is taken out and then fired at a lower
temperature for several hours. Then staining and
glazing are done.
Advantages
• Higher flexure strength (100–400 MPa)
• Better fit due to the lower firing temperature
• Better aesthetics than metal ceramics.
Disadvantages
• Lower shear strength and higher brittleness cause
fracture of posterior restorations.
