Repository: endoking5792/dental-study-material

# Dental Study Material (MDS)
Textbook-sourced study notes with page-cited references.
- Module 1 — Conservative & Restorative Dentistry
- Module 2 — Endodontics (8 sub-modules)
- Module 3 — Dental Materials & Material Science

`markdown/` = Obsidian-ready notes; `docx/` = original Word files.

## Textbooks
`textbooks/` holds the source textbooks as chapterwise Markdown (Conservative Dentistry, Endodontics, Dental Materials). Study notes link to their source books and to matching chapters via the topic hubs in `markdown/_Topic Hubs/`. Open the repo folder as an Obsidian vault (or copy `markdown/` + `textbooks/` into one) to use the graph view.

File: textbooks/Dental Materials/Science_of_Dental_Materials_Chapterwise/14_14_Dental_Waxes_Auxiliary_Materials.md
# 14. Dental Waxes (Auxiliary Materials)


#### Natural Waxes


#### Synthetic Waxes

14
CHAPTER SURVEY
Dental Waxes
(Auxiliary Materials)
Plant origin waxes
Several types of plants produce waxes which contain
hydrocarbons, esters and free acids like stearic, palmitic,
oleic, etc. Carnauba, Candelilla, Ouricury, Japanese
wax, Cocoa butter, etc. belong to these classes. The
hydrocarbons are saturated alkanes with 19–31 carbon
atoms per molecule. The properties, again depend on
molecular weight and composition.
Insect origin waxes
Beeswax is a brittle material having a melting
temperature ranges 63–70°C. It is a mixture of saturated
and unsaturated hydrocarbons, organic acids and
myricyl palmitate.
Animal origin wax
Spermaceti wax (obtained from sperm-whale) is not
used much in dentistry. These are mainly esters,
sometimes used for coating the dental floss.
SYNTHETIC WAXES
Synthetic waxes are produced by combination of
various chemicals or by chemical action on natural
waxes, in the laboratory. Many of them are, byproducts
in petroleum refining and other industries.
Synthetic waxes are complex organic compounds
of varied chemical compositions, but they differ
chemically from natural waxes. The physical properties
Many varieties of waxes are used in dentistry as
important auxiliary materials in clinical and laboratory
procedures for processing and pattern making, during
fabrication of oral appliances.
Waxes are thermoplastic organic polymers
containing hydrocarbons of low molecular weight
 400–4000, carbon atoms 14–52 per molecule and their
derivatives of esters, alcohols and sometimes free acids.
These are obtained by various natural origins or
synthetic methods.
NATURAL WAXES
Natural waxes are obtained from nature from different
origins.
Mineral waxes
These are mainly straight chain hydrocarbons of
general formula CH3-(CH2)n-CH3. Where n = 12–50.
These are obtained as byproducts in petroleum
refineries. These are paraffin, microcrystalline,
barnsdahl, ceresin, etc. and mixtures of these saturated
and unsaturated hydrocarbons. Their properties
depend on the molecular weight and compositions.
When these are heated, the transition from platelet
to needle-like crystalline structure takes place at
about 5–8°C below their melting point ranges, due
to which these remain soft and mouldable, in these
ranges.
• Waxes: Natural, synthetic and additives
• Classifications
• Characteristic properties
• Residual stresses—wax memory
• Pattern waxes
• Inlay waxes—direct, indirect techniques
• Causes and methods to minimize, wax distortions
• Casting waxes
• Baseplate waxes
• Processing waxes
• Boxing and beading  waxes
• Utility, sticky, carding, white waxes
• Impression waxes—corrective, bite registrations
232
t.me/Dr_Mouayyad_AlbtousH

<!-- PDF page 288 -->


#### Additives (Resins, Gums, and Fats)


#### Classification of Dental Waxes


#### Characteristic Properties of Waxes

233
Dental Waxes (Auxiliary Materials)
such as melting temperature, flow and hardness are
almost similar to those of natural waxes. Synthetic
waxes have a high degree of refinement when
compared with natural waxes which are usually
contaminated with natural sources.
For example, polyethylene waxes, polyoxyethylene
glycol waxes, halogenated hydrocarbon waxes,
hydrogenated waxes, wax esters from the reaction of
fatty acids, alcohols and acids, are used often.
ADDITIVES (RESINS, GUMS AND FATS)
Resins
Trees and other plants of many different species,
produce exudates of natural resins, such as dammer,
rosin, sandarac, etc.
Resins are generally complex, amorphous mixtures
of organic substances that are characterized by specific
physical behaviour rather than by any definite chemical
composition. Natural resins are obtained from trees and
plants, except shellac which is produced by insects.
Most of the natural resins are blended with waxes to
get the desirable properties for dental applications.
Natural resins such as dammer and Kauri are mixed
with natural waxes to produce harder products.
Synthetic resins such as polyethylene and vinyl
resins of various types are added to paraffin waxes to
improve their toughness, film forming characteristics,
resistance to flaking and chipping etc.
Natural resins and synthetic resins also may be used
in organic solvents to produce film forming materials
that may be used as a cavity liner.
Gums
Gums are the viscous substances from plant or animal
sources that harden in air. Gums combine with water
to form sticky, viscous liquids, e.g. gum arabic.
Fats
These are substances similar to waxes but characterized
as being soft and greasy to touch, e.g. for fats used in
dentistry are stearic acid, palmitic acid, oleic acid, etc.
CLASSIFICATION OF DENTAL WAXES
1. According to applications
• Pattern waxes
–
Inlay: Type I, type II
–
Casting
–
Baseplate: Type I, type II and type III
• Processing waxes
–
Boxing and beading
–
Sticky
– Block out
–
White
– Utility
–
Carving
• Impression waxes
–
Corrective impression
–
Bite registration
2. According to the origin (now not in use)
• Natural: Mineral, plant, insect, animal origins
• Synthetic waxes
CHARACTERISTIC PROPERTIES OF WAXES (Fig. 14.1)
1. Thermal properties
• Melting range: Waxes are amorphous materials
consisting of several types of molecules with
different molecular weights, so that they have
melting ranges rather than a single melting point.
For example, the melting range of  paraffin wax is
about 44–62°C. Melting range of carnauba wax is
about 50–90°C.
By varying the compositions or by mixing other
varieties, it is possible to change these ranges,
suitably according to the requirements.
• Thermal expansion: When the waxes are heated
their crystal structures changes from plate to
needle-shaped below their melting ranges. Due
to this, large volume expansion and sudden
increase of softness (flow) take place, and wax
becomes mouldable. Waxes have very large
COTE, 150–400 ppm/°C and COTE increases with
temperature. Due to this large COTE, contraction
of wax patterns takes place by, about 0.3 to 0.8%,
when cooled from oral temperature 37°C to room
temperature.
• Thermal conductivity: All waxes are poor
conductors of heat. Hence, suitable kneading or
uniform softening is required while preparing wax
patterns otherwise distortion takes place, due to
relaxation of internal stresses.
Fig. 14.1: Cooling curve for waxes
t.me/Dr_Mouayyad_AlbtousH

<!-- PDF page 289 -->


#### Pattern Waxes

234 Science of Dental Materials with Clinical Applications
2. Mechanical properties
• Flexibility and modulus of elasticity. These
related properties change again with the rise of
temperature and compositions. For waxes when
the temperature is raised from 23 to 37°C the
proportional limit decreases from 11.0 to 5.5 MPa,
and MOE decreases from 1790 to 760 MPa. When
inlay wax is heated from 23 to 40°C its compressive
strength decreases from 83 to 0.5 MPa and MOE
decreases from 760 to 48 MPa.
• Flow properties: Flow is a very important property
for carving and preparations of different types of
(direct, indirect) wax patterns. This is determined
by the percentage decrease in the height of a
standard cylindrical sample, maintained at
different temperatures (refer impression
compound) as per ADA specification No. 4. The
flow also depends on the compositions and
increases with temperatures.
• Residual stresses: During the preparation of the
wax pattern, waxes should be melted or softened
homogeneously and then moulded or shaped and
finally cooled down to room temperature. The
patterns are stressed and strained if the softening,
moulding or cooling is not done properly. These
wax patterns gradually undergo distortion by
relaxation of internal stresses. For example, if a
modeling wax sheet is slightly rolled and left, it
recovers its original shape and this is known as
wax memory. If the temperature is higher, the
recovery of original shape takes place faster. That
is why, the inlay wax pattern should be prepared
by uniform softening, cooling under pressure, and
invested immediately or stored at low
temperatures.
• Ductility: Like other properties, ductility also
increases with temperature. Waxes have higher
ductility if their melting temperature is lower.
PATTERN WAXES
These waxes are used to prepare a predetermined size
and contour of an artificial dental restoration which is
to be constructed from a more durable material such as
cast gold alloys, Co-Cr alloys, Ni-Cr alloys or
polymethyl methacrylate resins.
Note: The wax pattern forms the exact or accurate
reproduction of the missing tooth structure, which
create the outline of the mould into which the gold
alloys or other base metal alloys are cast. On
solidification, the alloys reproduce the mould shape
which, in turn, reproduces the shape of the pattern.
There are 3 types of pattern waxes
1. Inlay waxes (type I and type II)
2. Casting waxes
3. Base plate waxes (type I, type II and type III).
Inlay Waxes
Inlay waxes are used to prepare the wax patterns of
inlays, crowns, bridges and pontic replicas in the lost
wax casting technique.
Dispensing
These are supplied as deep blue or purple rods or sticks
of about 7.5 cm long and 3 mm in diameter. These are
also supplied in the form of small pellets and cones.
Classification
According to ADA specification No. 4, there are 2 types
of inlay waxes:
1. Type I: Medium wax is used for direct wax pattern
technique
2. Type II: Soft wax is used for indirect wax pattern
technique.
The Composition of Inlay Waxes (Table 14.1)
Ideal requirements for inlay waxes
1. There should be no flakiness or roughening of the
surface when the wax is moulded after softening.
2. The wax should not pull out with the carving
instrument or chip out as it is carved.
3. The wax pattern should be completely rigid and
dimensionally stable at all times until it is eliminated.
4. In case of direct wax pattern technique, it should be
sufficiently plastic at a temperature slightly above
mouth temperature and become rigid at mouth
temperature.
5. When softened, the wax should become uniformly
soft, and there should be no graininess or hard spots
on the surface.
6. After the mould has been formed, the wax should
completely vapourize at 500°C and should have no
residue.
7. It should have a flow of more than 70% at 45°C and
more than 1% at 37°C.
8. The colour should be such that it will have contrast
with die material. A definite contrast in colour
facilitates proper finishing of margins.
Properties
1. Flow property: Type I inlay wax exhibits a marked
plasticity or flow at a temperature slightly above the
mouth temperature and the wax begins to harden at
approximately 50°C and it solidifies approximately
at 40°C, when it cools at a constant rate.
t.me/Dr_Mouayyad_AlbtousH

<!-- PDF page 290 -->

235
Dental Waxes (Auxiliary Materials)
• during carving, some molecules of wax will be
disturbed and stresses induced, cause distortion.
Manipulation (by Dry-heat
Technique Inlay Waxes are Softened)
Direct technique (type I—medium wax)
The wax is softened by heating over a flame and
rotated rapidly until it becomes soft. The wax is then
kneaded and shaped approximately to the form of the
prepared cavity. It is then inserted into the prepared
cavity and held under pressure until it hardens.
Pressure may be applied either with the finger or by
the patient biting on the wax. The wax should be
allowed to cool gradually to the mouth temperature
to minimize internal stresses. Cold carving instrument
should be used for the direct wax pattern. Withdraw
the wax pattern carefully along the long axis of the
preparation. The pattern should be touched as little
as possible with the hands to avoid temperature
changes. Invest the wax pattern as early as possible
to minimize distortion. Thermal contraction is about
0.3–0.5%.
Indirect technique (type II—soft wax)
• The impression of the prepared cavity is first taken
with a rubber base impression material
• Die is made from the impression
• Die is coated with a lubricant to minimize the
sticking of the wax to the stone die
• The melted, type II wax may then be added in layers
with the wax spatula
• The prepared cavity is overfilled and the wax is
carved to the proper contour
• The wax pattern is removed and invested as early
as possible.
The maximum flow for type I waxes at 37°C is 1%.
The less flow at this temperature allows carving and
removal of the pattern from the oral cavity at mouth
temperature without distortion. Both types I and II
waxes must have flow between 70% and 90% at
45°C, i.e. when the waxes are inserted into the
prepared cavity.
2. Thermal conductivity: Inlay waxes are softened with
the heat, forced into the prepared cavity in tooth/
die and cooled. The thermal  conductivity of waxes
is low and sufficient time is required to heat wax
uniformly and cool them to body or room
temperature.
3. Co-efficient of thermal expansion (COTE): Inlay
waxes have a high COTE 300–700 ppm/oC. The
waxes may have a linear contraction of about 0.3–
0.4% when cooled from 37°C to room temperature.
If the waxes are allowed to cool under pressure, its
thermal properties are changed when reheated, and
the linear expansion also increases.
4. Causes for distortion: Distortion is due to any
method of manipulation that creates inhomogeneity
in wax involving the intermolecular distances.
Distortion of wax can occur due to relaxation of
internal stresses, caused by large thermal contraction
and low thermal conduction,
• if the wax is not heated to uniform temperature
when inserted into the cavity some parts of the wax
pattern may thermally contract more than the
others when stresses are introduced.
• if the wax is not held under uniform pressure
during cooling.
• if the wax is melted and added in an area of
deficiency, the added wax will introduce stresses
during cooling.
Table 14.1
The composition of inlay wax (ADA specification No. 4)
Ingredients
Weight%
Functions
1.
 Paraffin wax
   60%
Provides desirable mouldability. It is used to establish a melting point. It is likely to
flake when it is trimmed, and it does not give a glossy surface, so other modifiers
are added
2.
Carnauba wax
  20%
Increases the melting range, decreases the flow at mouth temperature and
contributes to the glossiness of the wax surface
3.
Ceresin wax
    5%
Improves the carving characteristics of the wax and also modifies the toughness
4.
Gum dammer
    3%
Improves smoothness of the surface gives more resistance to flaking or chipping
and increases toughness
5.
Beeswax
    5%
Reduces the flow at mouth temperature and reduces the brittleness of the wax at
mouth temperature
6.
Synthetic resins
    2%
Gives stable flow properties to the wax
t.me/Dr_Mouayyad_AlbtousH

<!-- PDF page 291 -->


#### Casting Waxes


#### Baseplate or Modelling Waxes


#### Processing Waxes

236 Science of Dental Materials with Clinical Applications
Methods to minimize wax distortion
• Select the proper type of waxes (type I for direct and
Type II for indirect techniques) as specified by ADA.
• Soften the wax uniformly.
• Place the softened or molten increments quickly to
bond with previous increment.
• After the overfilled pattern hardens, carefully do the
carving without pulling from the margins.
• Remove the pattern very carefully. (A drop of oil or
lubricant applied on the prepared cavity or die).
• Invest the pattern immediately without delay, or it
can be stored  in cold water (in a refrigerator) for a
short time delay.
CASTING WAXES
Casting wax is also one of the pattern waxes used to
prepare wax patterns for the metallic framework of
removable partial dentures and other similar structures.
These waxes are highly ductile. They should not leave
any residue during wax burnout (around 500°C).
According to ADA specification No. 24, they are
classified as:
Type I:    Soft wax used for building veneers
Type II:  Medium wax tried in the mouth, used in
normal climatic conditions
Type III:  Hard wax used in hot (temperate) conditions.
Dispensing
Available in the form of sheets of pink/red colour.
Dimension
8 cm in breadth, 15 cm long and 1.5 mm thick.
Uses
• To make occlusal rims which are used on the baseplate
to establish the vertical dimensions, the plane of
occlusion and initial arch form in the technique for
complete denture fabrications. This wax may also be
used to form all or a portion of the tray itself.
• To produce the desired contour of the denture after
teeth are set in position.
• To make patterns for orthodontic appliances and
prosthesis other than complete dentures.
• To check various articulating relations in the mouth
and to transfer them to mechanical articulators.
PROCESSING WAXES
These waxes are used mainly as accessory aids in
construction of a variety of restorations and appliances
either in the clinics, or in the laboratory. The important
processing waxes (Figs 14.2 a to e) are:
• Boxing and beading waxes
• Utility wax
• Sticky wax
• Carding wax
• White wax
• Blockout wax
• Carving wax
All these processing waxes have similar ingredients
of which the relative amounts are adjusted to obtain
Table 14.2
The composition of casting wax
Ingredients
Functions
1.
Paraffin wax
Establishes a melting point
2.
Ceresin wax
Improves carving characteristics
3.
Beeswax
Reduces flow at mouth
temperature and brittleness of
the wax
4.
Natural resins
Give suitable flow properties to
wax
Mode of supply
It is available in the form of:
• Sheets of 0.4 mm thickness
• Readymade shapes in a wide variety of ranges such
as round rods that are 10 cm long, half round rods,
half pear-shaped rods, etc.
• It is also provided in bulk form roles for sprues and
vent sprues
• Preformed wax patterns for cast RPD frameworks,
with different designs.
Uses
• To make metallic framework patterns for removable
cast partial dentures
• To give uniform minimum thickness in certain areas
of partial denture frameworks.
BASEPLATE OR MODELLING WAXES (Table 14.3)
These are also pattern waxes, mainly used to make
occlusal rims in the preparation of complete dentures
and partial dentures.
Table 14.3  The composition of baseplate waxes
Ingredients
Weight%
Functions
1. Ceresin wax    80%
Improves carving characteristics
2. Beeswax
   12%
Reduces brittleness and
reduces flow at mouth tempera-
ture and gives a glossy surface
4. Natural or
     3%
Give stable flow properties
    synthetic resin
5. Microcrystalline   25%
Establishes required melting
    wax
point
t.me/Dr_Mouayyad_AlbtousH

<!-- PDF page 292 -->


#### Boxing and Beading Waxes


#### Utility Wax


#### Sticky Wax (Modelling Cement)


#### Carding Wax


#### White Wax

237
Dental Waxes (Auxiliary Materials)
Properties of boxing and beading waxes. These are
• It preserves the extensions
• It controls the form and thickness of the base of the cast
• It conserves the artificial stone
• These are pliable and can be adapted easily
• Its stickiness allows it to attach  to the impression.
Uses
• To build up vertical sides around the impression
• To produce the desired size and form of the base of
the cast
• To preserve certain landmarks of the impressions.
Adaption of  beading and boxing waxes
• Beading wax is adapted around the periphery of the
impression
• Beading wax should be approximately 4 mm wide
and 3–4 mm below the borders of the impression
• The height is adjusted until a boxing wax strip
extends approximately 13 mm above the highest
point on the impression.
UTILITY WAX
It consists mainly of beeswax, mineral wax and other
soft waxes in various proportions. It is supplied in the
form of cakes, sticks and sheets. It is used for giving a
more desirable contour to the perforated tray to be used
for the hydrocolloids. It is also used to build up flange
of the tray and raise a palatal portion of the tray
posteriorly in recording deep palate patients’
impressions. It is pliable and can be moulded at room
temperature. It has adhesive nature and it can easily
stick to the tray.
STICKY WAX (MODELLING CEMENT)
It consists of yellow beeswax, rosin and natural resins
such as gum dammer. It is sticky when melted and
adheres strictly to the surface upon which it is applied.
At room temperature, it is free from tackiness and is
brittle. It is used for joining metal parts before soldering
procedure and for joining fragments of a broken
denture before repair procedure.
CARDING WAX
It is used for attaching broken parts of the denture
before the denture repair procedure and it can also be
used to join the metal pieces in soldering procedures.
WHITE WAX
It is used for making patterns to simulate a veneer
facing.
the required properties like ranges of melting
temperatures flow properties at the working
conditions, resistance to flaking and chipping,
ductilities and other mechanical properties.
BOXING AND BEADING WAXES
These are mainly used to bead and box the impressions
to get the casts with the required size and shapes.
Dispensing
• Boxing waxes are available as sheets of 3 cm width,
15–30 cm in length and 3 mm thickness.
• Beading waxes are available in the form of ropes of
about 3–4 mm diameter.
Figs 14.2a to e: Varieties of waxes. (a) Preformed waxes,
(b) casting wax, (c) sprue wax, (d) vent sprue, (e) inlay wax
(a)
(b)
(c)
(d)
(e)
t.me/Dr_Mouayyad_AlbtousH

<!-- PDF page 293 -->


#### Blockout Wax


#### Carving Wax


#### Impression Waxes


#### Corrective Impression Waxes


#### Bite Registration Waxes

238 Science of Dental Materials with Clinical Applications
BLOCKOUT WAX
This is used to fill voids and undercuts during
fabrication of removable partial dentures.
CARVING WAX
It is used for tooth carving procedures in dental
anatomy, laboratory procedures.
IMPRESSION WAXES
These are used to record zero-undercut edentulous
portions of the mouth and are generally used in
combination with other impression materials such as
polysulfides, ZnOE  impression paste or dental
impression compound. The important impression
waxes are:
1. Corrective impression waxes
2. Bite registration waxes.
Corrective Impression Waxes
It is used as a wax veneer over an original impression
to contact and register the details of the soft tissues. It
consists of paraffin, ceresin, and beeswax. The flow at
37°C is 100%. Because of this reason they can get
distorted while removing from the mouth.
Uses
• A functional impression in case of partial dentures
• To record posterior palatal seal in dentures
• Functional impression for obturators (device is given
for cleft palate patients).
Bite Registration Waxes
These waxes are used to record the occlusal
relationship of the opposite quadrants (i.e. maxillary
and mandibular arches). It is used to articulate an
accurately certain model of opposing quadrants. Bite
registration waxes consisting of beeswax, paraffin wax
and ceresin wax.
The flow at 37°C ranges from 2.5 to 22%.
The bite registration wax is interposed between the
2 arches of the patient and asked to bite the wax for jaw
relation recording. The indentation thus formed on the
wax is used to place the cast in position and then transfer
it to the articulator.
The bite waxes are supplied as U-shaped thin sheets,
which are sometimes metalized or foil laminated (see
Colour Plates 26 to 29, Figs 14.1 to 14.18).
MODEL QUESTIONS
I. Long Essays
(20 minutes each)
1. What are dental waxes and how are they classified?
Describe the characteristic properties of these waxes.
2. Give the composition, properties, manipulation
techniques of inlay casting waxes. Also, explain the
various causes for wax distortions and the remedies.
II. Short Essays
(10 minutes each)
1. Natural waxes used in dentistry
2. Characteristic properties of dental waxes
3. Pattern waxes
4. Inlay waxes
5. Baseplate waxes
6. Processing waxes
III. Brief Answers
       (5 minutes each)
1. Thermal expansion of waxes
2. Casting wax
3. Boxing and beading waxes
4. Sticky wax
5. Impression wax
6. Bite wax
t.me/Dr_Mouayyad_AlbtousH

<!-- PDF page 294 -->

File: textbooks/Dental Materials/Science_of_Dental_Materials_Chapterwise/15_15_Casting_Investment_Materials_Auxiliary_Materials.md
# 15. Casting Investment Materials (Auxiliary Materials)


#### Casting Shrinkages and Methods of Compensations

15
A very accurate impression of the prepared tooth
is obtained by the double-mix technique with
elastomers and a hard die is made with type IV
die stone or sometimes with type V die stone (for
enlarged dies). Elastomers have also large COTE,
of about 150 ppm/oC–225 ppm/oC, causing the
thermal shrinkage, in addition to polymerization
shrinkage and incomplete elastic recoveries.
Slight setting expansion of die material, cannot
compensate, these. Over this smaller die, the wax
pattern is prepared with type II soft inlay wax,
by melting, applying layer by layer and then
carving. Die becomes smaller by 0.3 to 0.4%. Hence,
approximately the wax pattern shrinkages in both
cases are about 0.3–0.4%.
2. Alloy-shrinkage: Alloy liquid when poured into the
mould, first cools down to the liquidus temperature
and then solidifies in the mould. However, these
thermal contractions of the liquid and solidification
shrinkages are automatically compensated by the
extra liquid present. But the thermal shrinkage of
solidified casting, while cooling from the solidus
temperature to 37°C (or room temperature) is quite
large, even though, it is slightly inhibited by the first
formed solid layer attached to mold walls. For low
fusing (900–1000°C) HN and N alloys, these
shrinkages are about 1.3–1.6%, and for high fusing
CASTING SHRINKAGES AND
METHODS OF COMPENSATIONS
Lost wax casting procedure is adopted for fabrication
of metal alloy appliances like inlays, crowns, bridges,
cast RPD frameworks, etc. outside the mouth. An
accurate wax pattern prepared, is invested in refractory
mould materials. After wax burns out, the mould is
filled with alloy liquid, which solidifies and cools down.
The final article should exactly fit the prepared teeth.
During this procedure, the possible dimensional
changes taking place, are to be suitably compensated.
Casting shrinkage arises due to shrinkage of wax
pattern and shrinkage of alloys
1. Wax shrinkage: Wax patterns are prepared by direct
and indirect techniques.
• Direct technique: Type I, hard (or medium) inlay
wax is softened by dry heat, i.e. waving carefully
over a flame, directly adapted on the prepared teeth,
and then carved. It is then taken out and invested.
Inlay waxes have large COTE of about 300–400
ppm/°C, and undergo large thermal contractions
of about 0.3%–0.4% when cooled from 37°C to room
temperature. This causes a discrepancy.
• Indirect technique: As it is inconvenient to carve
the wax pattern, in the mouth, it is prepared
outside the mouth.
CHAPTER SURVEY
Casting Investment Materials
(Auxiliary Materials)
• Casting shrinkages = wax shrinkages + alloy shrinkages
• Mold expansion = Setting expansion + thermal expan-
sions
• Compensations, by high and low heat techniques
• Classification of investment materials
• Requirements
• Refractory materials
• Gypsum bonded investment (GBI) materials
• Controlling setting and thermal expansions
• Phosphate bonded investments (PBIs)
• Ethyl-silicate bonded investments
• Divestments
• Soldering investments
• Ceramic-casting investments
• Investments for casting titanium alloys
239
t.me/Dr_Mouayyad_AlbtousH

<!-- PDF page 295 -->


#### Compensation of Casting Shrinkage


#### High Heat and Low Heat Casting Techniques


#### Investment Materials

240 Science of Dental Materials with Clinical Applications
(1,200–1450°C) PBM alloys, it is about 2.0–2.3%. This
also reduces the size of casting in addition to that of
wax shrinkage.
Total casting shrinkage = wax shrinkage + alloy
shrinkage. For low fusing HN and N alloys, it is
about 1.6–1.8% and for high fusing PBM alloys it is
about 2.3–2.5%.
These result in misfit of castings and need
compensation. Earlier for compensation, wax
patterns were expanded, by placing in warm water
before investing. But this method caused, distortion
of pattern and hence not practiced now.
COMPENSATION OF CASTING SHRINKAGE
Compensation of casting shrinkages is done by carefully
controlling the mould expansions, by availing large
setting expansions and adjusting the thermal
expansions of the investment materials. Investment
materials have refractory materials (allotropic forms
of silica) and a binder (gypsum product—dental stone,
MgO + NH4H2PO4, or ethyl silicate). These powders
are mixed with water (or sometimes added with
colloidal silica gel), and wax patterns are invested in
metal or plastic casting rings.
1. Setting Expansions of Gypsum-bonded
Investment Materials
Normal setting expansion (NSE) can be increased to
about 0.3 to 0.5% by:
• Decreasing water–powder ratio
• Decreasing chemical impurities
• Increasing mixing time
• Using fresh stock
Hygroscopic setting expansion (HSE) can be
increased by large values (1.0–2.0%) by
• Decreasing water/powder ratio
• Decreasing chemical impurities
• Increasing mixing time
• Using fresh stock
• Immersing the invested casting ring in water for
longer time after initial setting or by adding more
extra water—controlled water added technique
after the initial setting.
2. Thermal Expansion
This depends upon the composition and the tempera-
ture rise of the refractory material quartz, tridymite,
cristobalite or amorphous quartz. Inversion from low
α-form to high β-form, at higher temperatures also
produce expansion which adds up to thermal
expansion. When heated to about 600oC temperature,
the thermal expansions are about, for cristobalite =
1.7%, for quartz = 1.4%, for tridymite = 0.9% and for
fused quartz = 0.05% (least).
Choosing more cristobalite allotropic form, higher
thermal expansion is obtained.
By adding colloidal silica (0–100%) to the mixing
water for phosphate bonded investment, higher
setting as well as thermal expansions are obtained.
These are needed to compensate the larger casting
shrinkages of PBM alloys.
Ringless casting: Flexible plastic casting ring is used
instead of ceramic paper lined metal casting ring for
allowing greater expansions, specially for PBI. The
plastic ring is removed after investment sets, as PBI has
high strength, to withstand casting force.
HIGH HEAT AND LOW HEAT CASTING TECHNIQUES
The setting expansions obtained by NSE is much smaller
than that obtained by HSE method. That is why the
mould invested casting ring is to be heated to higher
temperatures of about 600°C for NSE method and lower
temperatures of about 400°C is sufficient for HSE
method. These are known as high heat and low heat
techniques.
Under compensations or over compensations cause
misfit of the cast appliances. In the case of PBM alloys,
the melting temperatures are about 1300oC, and
thermal contractions are larger, about 2.0 to 2.3%.
Hence, larger compensation is obtained by greater
thermal expansion obtained by heating investment to
about 800°C (Chart 15.1).
INVESTMENT MATERIALS
(ADA SPECIFICATION NO. 2)
In the lost-wax casting procedure, the wax patterns are
attached with sprue former and embedded (invested)
Chart 15.1: Casting shrinkage and methods of compensation can be summarized
Wax
shrinkage   +
0.3%           +
Alloy
shrinkage  =
1.4%          =
Total
shrinkage  =
1.7% =
Setting
expansion     +
Thermal               
expansion 
NSE = 0.4%  + 1.3%, at 600°C (high heat technique)
HSE = 1.0%  + 0.7%, at 400°C (low heat technique)
t.me/Dr_Mouayyad_AlbtousH

<!-- PDF page 296 -->


#### Requirements of Investment Materials

241
Casting Investment Materials (Auxiliary Materials)
• Cristobalite
• Tridymite
• A mixture of quartz, cristobalite, and tridymite
• A mixture of alumina, magnesia, and zirconia.
2. Binder materials
• Gypsum product—type III
• Magnesium oxide + ammonium phosphate
• Ethyl silicate
3. Principles of setting expansion techniques
• Type I: For small castings, with NSE
• Type II: For small castings, with HSE
• Type III: For large (RPD) castings, with NSE
4. Applications for
• Low fusing alloys
• High fusing (HN, N, and PBM) alloys
• Soldering techniques
• Ceramming  techniques
• Divestment techniques
• Titanium and its alloys
Ceramic Refractory Materials
These ceramic refractory materials are used in
investment materials for providing
• Thermal resistance to disintegration
• Higher strength to withstand casting forces
• Large controlled thermal expansions to compensate
casting shrinkages
• Large porosity to vent out trapped air.
Material used is the allotropic forms of quartz
(Chart 15.2)
Quartz exists in four different allotropic forms, at higher
temperatures which can be retained at room
temperature by quenching.
• Quartz has a rhombic lattice structure. When it is
heated above 575°C, the low α-form undergoes
inversion into high β-form with an increase in
volume, i.e. an expansion which is added up to its
thermal expansion.
in a fluid mix of  refractory mold material in a metallic
or plastic casting ring. After setting, wax is eliminated
by heating. Molten alloy liquid is forced into this mould
space to fill completely by pressure, centrifugal force
or vacuum suction or combined methods and allowed
to solidify. Suitable mould expansions are obtained to
compensate for casting shrinkages.
Investment material can be defined as refractory
mould material used for embedding the wax pattern
and obtaining the corresponding mould for casting.
REQUIREMENTS OF INVESTMENT MATERIALS
1. Should not react with inlay waxes and alloys.
2. Should not undergo chemical degradation at high
casting temperatures, producing corrosive gases
(like SO2) discolouring the alloy.
3. Very fine particles to reproduce, finer details of the
wax pattern and smooth surfaces.
4. Should be in fluid condition with the good flow
while investing and set into hard solid.
5. Large porosity to vent out trapped gases or air,
i.e. to avoid back pressure-incomplete casting.
6. Adequate strength to resist fracture, from casting
forces. According to ADA specification No. 2, the
compressive strengths in two hours should be
>2.4 MPa for GBI and >4.8 MPa for PBI. The
fracture cracks may produce fins on the castings.
7. Large, controlled setting expansions to compensate
casting shrinkages.
8. Large, controlled thermal expansions to compensate
casting shrinkages (i.e. large COTE).
9. Ability to withstand high casting temperatures that
is thermal stability.
10. Readily available, long storage life, inexpensive.
11. Simple manipulation techniques.
Classification of investment materials, according to
1. Refractory materials
• Quartz
Chart 15.2: Allotropic transformations of quartz
Rhombic
quartz
high β
575°C
Low α, quartz
Rhombohedral
tridymite
high β
165°C
117°C
Low α,
tridymite
870°C
1475°C
Cubic
cristobalite
high β
270°C
200°C
Low α, cristobalite
1700°C
Amorphous
quartz
 
 
 
t.me/Dr_Mouayyad_AlbtousH

<!-- PDF page 297 -->


#### Gypsum-bonded Investment (GBI) Material


#### Composition

242 Science of Dental Materials with Clinical Applications
• Above 870°C, it transforms into its allotropic form,
tridymite, which has rhombohedral lattice structure
and get low α-form by quenching. When the low α-
form is heated above 117°–165°C it undergoes
inversion into high β-form with expansion.
• When heated above 1475°C, it transforms into the
next allotropic form—cristobalite which has a cubic
structure. On quenching, the cubic structure is
retained at room temperatures as low α−
α−
α−
α−
α−form. It also
inverts to its high β-form above 200°–270°C.
• On further heating, it melts above 1700°C. On
solidification, it forms a noncrystalline amorphous
glass which has very low COTE.
These transformations can be represented as
The different allotropic forms have different COTE and
thermal expansions are added with inversion
expansions. When these are heated to about 600°C, the
expansion curves give the total expansions which are
approximately (Fig. 15.1).
COMPOSITION (Table 15.1)
Setting action: When mixed with the recommended
water/powder ratio, the calcium sulphate hemihydrate
is converted into its dihydrate form, binding the
refractory material particles to form a hard, porous solid
mould material, i.e.
     2CaSO4. ½ H2O + 3H2O → 2CaSO4.2H2O + heat
Properties
1. Setting time: It is adjusted by manufacturer to about
8–18 min (ADA specification No. 2, is between 5 and
25 min). If required this can be varied slightly.
2. Setting expansion: The normal setting expansion
NSE can be increased by lowering water powder
ratio, increasing spatulation time and using fresh
stock. For large hygroscopic setting expansion, after
initial set, the invested casting ring is either
immersed in  water for a longer time or added with
more extra water (controlled water added technique).
HSE is decreased by rigid confinement of metal
casting ring. For higher HSE, aluminosilicate liners
are used, and plastic/rubber casting rings or split
casting rings are used which later can be pulled out
in PBI for PBM alloy casting procedure. Dental stone
binder gives higher HSE than type II plaster. Greater
the amount of refractory quartz or cristobalite, higher
HSE is found to take  place. Extra water added can
easily diffuse between the refractory particles into
their interspace and produce more expansion. If more
than 75% cristobalite is used, it can compensate for
the shrinkage caused by loss of water, during wax
burn out heating.
3. Strength: According to ADA specification No. 2, the
compressive strength for GBI at 2 hours should be
>2.4 MPa (and for PBI at 2 hours >4.8 MPA). This
GBI has adequate strength to withstand fracture from
large casting forces. If the investment is made weak
by adding too much water, etc. it may fracture when
the hot alloy enters the mould and produce fins. If it
contains too much silica also, the strength decreases.
4. Porosity: A large amount of silica and spherulitic
structure of gypsum, produce enough porosity. This
is an advantage, as a porous investment can easily
allow the gases or air trapped in the mould to escape
during casting. Hence, incomplete casting due to
back pressure porosity does not take place. The
investment thickness beyond the extreme end of wax
pattern should be about 6 mm for the effectiveness
of porosity.
5. Thermal expansion: Large thermal expansion is
obtained due to cristobalite (or quartz) as the
temperature rises. If its content is >75% by wt., it can
counteract the initial contraction of the gypsum
Fig. 15.1: Thermal and inversion expansions of refractory
materials
Quartz
=   1.4%
Tridymite
=   1.0%
Cristobalite
=   1.8%
Fused quartz =   Negligible
Since the cristobalite and quartz forms, give large
thermal expansions, these varieties or their mixtures are
commonly used as refractory materials. Tridymite
is rarely used, due to its lower contribution to the
expansion but can be used in soldering or ceramming
investments, where the expansion is not required.
GYPSUM-BONDED INVESTMENT (GBI) MATERIAL
It is supplied as a fine powder which is to be mixed
with water for investing the wax patterns, to obtain a
casting mould.
t.me/Dr_Mouayyad_AlbtousH

<!-- PDF page 298 -->


#### Phosphate-Bonded Investment (PBI)

243
Casting Investment Materials (Auxiliary Materials)
binder (between 200°C and 400°C) (Fig. 15.2). But a
larger amount of silica may decrease the strength.
The total thermal expansion can even be as much as
1.2% at 800°C. According to ADA specification
No. 2, the thermal expansions of type I, NSE method
can be up to 0.6% at 500°C and for type II HSE method
it can be 1.2 to 2.2%.
Thermal expansion becomes greater, if
 Temperature rise is higher
 Cristobalite is more
 Water/powder ratio is lower
 More modifiers (Na, Li, K chlorides or borates) are
added.
However, rapid heating, prolonged heating, and over
heating during wax burn out may fracture the
investment. Alloy liquid may enter into these cracks,
solidify and produce fins.
A disintegration of GBI takes place if heated above
600°C.
Manipulation (refer to casting procedure)
Advantages of GBI
• Adequate strength
• Adequate porosity
• Controlled large setting and thermal expansions
• Simple methods of manipulation and casting
procedure
• Not very expensive
Disadvantages of GBI
1. The bonding agent, gypsum undergoes the following
changes, when heated
• Above 600oC, CaSO4 + C 
CaO + SO2 +
CO↑ reduction by carbon.
• Above 1000°C; CaSO4 
CaO + SO2↑ + O2↑
sulphur dioxide gas produced due to disintegra-
tion at the walls of the mould, causes tarnishing
or discoloration of gold alloys. Disintegration
causes large contraction.
Hence, this is not suitable for casting of high fusing
HN, N and PBM alloys and phosphate bonded
investment material is preferred.
2. Too high casting force and careless wax burn out
methods (prolonged, rapid or overheating) fractures
and produce cracks in the investment which results:
fins.
3. The GBI powder is hygroscopic and has a short storage
time. Hence, large quantity should not be purchased.
It should be stored carefully in air-tight containers.
4. Cannot be used for casting of titanium alloys.
PHOSPHATE-BONDED INVESTMENT (PBI)
The recent trend in casting procedure is, to use high
fusing noble metals and cheaper PBM alloys for metal-
Table 15.1
Composition of gypsum-bonded investment powder
                    Ingredients
Weight%
Functions
1. Refractory material, cristobalite,
60–80%
Contributes strength, porosity, thermal expansion
quartz or their mixture
and thermal stability
2. Binder: Type III dental stone
15–30%
Binds refractory material, and while setting it
CaSO4. ½ H2O (α-type)
increases strength, porosity setting and thermal
expansions
3. Modifiers: K, Li or Na chlorides
3–10%
Prevents shrinkage due to loss of water
or boric acid
4. Reducing agents: Fine powders of
2–3%
Prevents oxidation and tarnishing of gold alloy
copper, graphite
castings
5. Small amount of colour
Fig. 15.2: Dimensional changes of dental stone (binder) when
heated
t.me/Dr_Mouayyad_AlbtousH

<!-- PDF page 299 -->

244 Science of Dental Materials with Clinical Applications
Thermal expansion
Contraction of investment at the temperature range
300–400°C is overcompensated by the large thermal
expansion of the PBI.
It is possible to get maximum of 1.1% setting
expansion and 1.3% thermal expansion by heating
investment to about 800°C. The total expansion, i.e.
about 2.4% is sufficient to compensate large shrinkages
of high fusing ‘N’ and PBM alloy (Fig. 15.3a). Thermal
expansion also increases with a greater amount of
colloidal silica (Fig. 15.3b).
3. Working and setting times
The setting takes place faster as the mixing is done
rapidly, the reaction is exothermic.
Mechanical mixing device with an electric motor,
controlling speed and mixing time under vacuum
should be used to get reproducible consistency (refer
to page 97, Fig. 4.9).
Working and setting times are controlled by
manufacturers and slightly adjustable by technicians.
4. Porosity
Lack of sufficient porosity is its main drawback. The
back pressure porosity, incomplete casting defects
always take place if extra vent sprues are not
provided (Fig. 15.4).
5. Manipulation and investing procedures are similar
to GBI. Wax burn out is usually done in two stages,
first slowly heating up to about 300°C and then
rapidly to about 750–1030oC in about 30 min. The
highest required temperature is more for (PBM)
alloys of higher fusion temperatures.
Advantages
• Ability to withstand high casting temperatures of HN
or N, or PBM alloys and metal ceramic alloys.
• Higher strength >4.8 MPA in 2 hours. The more
flexible casting ring can be pulled out after PBI sets.
• Sufficient controllable setting and thermal expansions.
ceramics, FPD and RPD frameworks. The PBI has
become more popular due to its many advantages. This
is supplied in sealed sachets, weighing 200 or 500 gm.
It is mixed with distilled water, or water added with
freeze free silica gel (liquid) with a definite proportion
to get a larger setting and thermal expansions, required
for compensating higher casting shrinkages of these
high fusing alloys (see Colour Plate 20, Fig. 8.8 1 to 3)
and composition of PBI is given in Table 15.2.
Setting reaction
When the powder is mixed with the prescribed amount
of water (and added with colloidal silica liquid) it
undergoes following acid–base reaction.
NH4H2PO4 + MgO + 5H2ONH4Mg (PO4).6H2O + heat,
or its colloidal multimolecular form [NH4 MgPO4
6H2O]n, around the unreacted excess MgO and binds
the refractory materials.
Properties
1. Setting expansion
The setting expansion can be increased by adding
more colloidal silica suspension (refer to Fig. 15.3b).
The expansion can be NSE or HSE also.
2. Thermal changes
• On heating, it gets dehydrated partially at around
160°C,
i.e. NH4MgPO46H2O 160°C NH4MgPO4H2O +
5H2O
• On heating further to 300–650°C,
(NH4MgPO4H2O)n → 
→ 
→ 
→ 
→ (Mg2P2O7)n + NH3↑
The NH3 gas smell produced in the wax burn out
furnace can be felt around the laboratory.
• This becomes a noncrystalline polymeric phase and
finally becomes Mg3(P2O5)2 above 1040°C.
Table 15.2
Composition of phosphate-bonded investment powder + liquid
           Ingredients
Weight%
         Functions
1. Refractory material: Quartz or
  80%
Withstand high temperatures, gives
cristobalite or their mixture
large setting (NSE, HSE) expansions
2. Binder: Mixture of basic MgO
  20%
Increases strength, setting and
and acidic (NH4H2PO4)
 thermal expansions
3. Small amounts of carbon
Sometimes, act as a reducing agent
Carbon or graphite crucibles should not be used for high fusing HN and N alloys, containing Pd as Pd reacts with carbon
above 1500°C. The carbides and other trace metals in PBM alloys embrittle the alloys
4. Liquid: Colloidal silica suspension or freeze stable products, mixed with water, with various proportions 0–100% (but
usually about 1/3 of water) to provide enough setting and thermal expansions (refer to Figs 15.3a and b).
⎯⎯⎯⎯→
⎯⎯→
t.me/Dr_Mouayyad_AlbtousH

<!-- PDF page 300 -->


#### Ethyl Silicate-bonded Investments (ESBIs)


#### Other Investment Materials

245
Casting Investment Materials (Auxiliary Materials)
Disadvantages
• Insufficient porosity cause air trapping in the mould
resulting in back pressure porosity—incomplete
castings (remedy: use thin vent sprues).
• Strong adhesion to alloy casting: Diamond or
carbide discs and then sand-blasting methods are
required.
• The surface finish is poor compared to GBI castings.
ETHYL SILICATE-BONDED INVESTMENTS (ESBIS)
This has been developed to meet the refractory
requirements of high fusing PBM alloys. It is supplied
as a powder of quartz or cristobalite, having selected
particles distribution of different sizes and two liquids
or one liquid amine system. Setting and bonding
mechanisms are more complex. In principle, the ethyl
silicate is first hydrolyzed into silicic acid which is made
to undergo gelation in the presence of HCl and MgO or
certain amines. When the gel is heated to about 170oC,
alcohol and water vapours escape and a hard solid mass
of cristobalite refractory nonporous material is formed.
Large green shrinkage occurs when water and alcohols
escape.
Si(OC2H5)4 + 4H2O → Si (OH)4+ 4 C2H5OH 
            |        |
nSi (OH)4  
heat >168°C [–Si –O–Si–O–] Cristobalite + n H2O 
            |        |
Advantages
1. The final set mass is entirely cristobalite (a three-
                                |
dimensional-O-Si-O-network) which can withstand
                                |
very high temperatures even
beyond 1150°C. Hence, this can be used for high
fusing PBM alloys.
2. Large thermal expansion compensates green
shrinkage and also casting shrinkages.
Disadvantages
1. Nonporous material requires suitable vent sprues.
2. The complicated manipulation-investing procedure
with vibration, tamping, setting, etc.
3. Inflammable alcohol vapours in the laboratory.
4. Cannot be used for titanium and its alloys as silica
(SiO2) can oxidize titanium or its alloys at high
temperatures during casting.
5. Due to the complicated investing procedure, it is
rarely used.
OTHER INVESTMENT MATERIALS
1. Soldering investments
RPD frameworks and long span FPDs are cast
sometimes in separate parts and then soldered or
brazed. The parts are assembled on the master casts,
joined with molten sticky wax, and then invested in
special investment materials on a tile. After
Figs 15.3a and b: (a) Dimensional changes of PBI during heating; (b) the percentage of colloidal silica net setting and thermal
expansions of PBI, w.r.t.
→
Fig. 15.4: Investment—soldering of crown and bridge parts
t.me/Dr_Mouayyad_AlbtousH

<!-- PDF page 301 -->

246 Science of Dental Materials with Clinical Applications
eliminating the sticky wax, suitable fluxes and
antifluxes are used. Molten solder is poured into the
gap.
This method is used to avoid distortion of the
appliances during soldering. Usually, GBI and
sometimes PBI are used. The special requirement of
investment materials, GBI or PBI, is that they should
not undergo setting or thermal expansions, which
may distort the appliances.
2. Divestment materials
This is a die-stone-investment combination.
Distortion of large wax patterns, such as those for
long-span bridges, removable partial denture
frameworks, etc. take place during removal from the
die and investing procedures. To avoid this and get
a better fit, die-stone investment technique is used.
Special GBI (with type V die stone binder) or PBI
investment materials are used (Fig. 15.5). These are
mixed with colloidal silica liquid and used to
prepare a duplicate of the master cast or die. The wax
pattern is prepared on this duplicate cast and
invested along with the cast in the same investment
material. The setting expansion is about 0.9% and
thermal expansion is about 0.6% at about 650oC
(suitable for N-metal-high heat technique) and about
1.2% at about 850°C (suitable for high fusing PBM
alloys). The total expansion is sufficient to compensate
respective casting shrinkages.
3. Investment material for ceramics
The casting of ceramic crowns using castable glasses
is done in the refractory moulds, by lost wax
procedures, similar to alloy castings. Also in the hot
pressing ceramic techniques the molten ceramics,
are hot pressed into the ceramic mould by pressure
using piston-pressure pump-type equipment. Since
low fusing glasses are used and thermal contractions
are low, special  GBI materials of low thermal
expansions are to be used.
In ceramming procedure also, this investment is used
as a protective material for heat treatment of the
cast glass crowns or inlays.
4. Investment materials for titanium alloys
Titanium has entered the fields of dentistry for
casting oral appliances, implants (and also as
orthodontic wires), etc. and is a material of choice.
However, many problems are faced in the casting
procedures.
CpTi has a very high melting point (1668°C) and
hence requires special investment materials to
withstand these high casting temperatures.
Secondly, its high oxygen sensitivity causes
oxidation quickly. During the casting procedure, it
gets oxidized (even if the casting is done in  an inert
argon gas atmosphere) when it comes into contact
with silica (SiO2) refractory material at this high
casting temperatures.
Phosphate bonded or aluminous cement bonded
investments with different refractory materials have
been recently developed in Japan. These refractory
materials contain,
Al2O3 + ZrO2, Al2O3 + SiO2, Al2O3 + Li Al SiO2, MgO
+ Al2O3, MgO + Al2O3 + ZrO, etc. combinations.
In addition, the casting temperatures of the moulds
also have to be reduced. The refractory material
contains ethyl-silicate bonding agent and the mould
casting temperature (after wax burn out) is lowered
or reduced to room temperature to avoid oxidation,
as the setting expansions can be increased to an
adequate percentage (see Colour Plate 29, Figs 15.1
to 15.4).
MODEL QUESTIONS
I. Long Essays
(20 minutes each)
1. Explain in detail, the various causes for casting
shrinkages and methods of their compensations.
2. Define the term “investment materials”. Explain their
ideal requirements and classify the available
materials. Add a note on phosphate-bonded casting
investments.
Fig. 15.5: Longitudinal cross-section of divested casting ring,
with vent sprue and die
t.me/Dr_Mouayyad_AlbtousH

<!-- PDF page 302 -->

247
Casting Investment Materials (Auxiliary Materials)
3. Describe the composition, setting action, properties,
and uses of gypsum-bonded investments. What are
their advantages and disadvantages?
II. Short Essays
(10 minutes each)
1. Ideal requirements of investment materials
2. Gypsum-bonded investments
3. Phosphate bonded investments
4. Thermal changes and expansions of phosphate
bonded investments.
5. Silica refractory materials
6. High and low heat techniques of casting
7. Investment materials for the casting of titanium.
III. Brief Answers
(5 minutes each)
1. Wax shrinkage
2. Alloy casting shrinkage
3. Ethyl-silicate bonded investments
4. Soldering investments
5. Divestments
6. Colloidal silica for PBI
7. Cristobalite refractory material
8. Compositions of gypsum-bonded investment
9. Porosities in investments
10. Green shrinkage
t.me/Dr_Mouayyad_AlbtousH

<!-- PDF page 303 -->
