Repository: endoking5792/dental-study-material

# Dental Study Material (MDS)
Textbook-sourced study notes with page-cited references.
- Module 1 — Conservative & Restorative Dentistry
- Module 2 — Endodontics (8 sub-modules)
- Module 3 — Dental Materials & Material Science

`markdown/` = Obsidian-ready notes; `docx/` = original Word files.

## Textbooks
`textbooks/` holds the source textbooks as chapterwise Markdown (Conservative Dentistry, Endodontics, Dental Materials). Study notes link to their source books and to matching chapters via the topic hubs in `markdown/_Topic Hubs/`. Open the repo folder as an Obsidian vault (or copy `markdown/` + `textbooks/` into one) to use the graph view.

File: textbooks/Dental Materials/Science_of_Dental_Materials_Chapterwise/16_16_Metals_Solidification_and_Microstructure.md
# 16. Metals: Solidification and Microstructure

16
CHAPTER SURVEY
Metals: Solidification and
Microstructure
their strength increases, corrosion resistance is
retained as required, and melting temperatures are
changed.
2. Base metals: A large number of metals, which occur
more abundantly and undergo oxidation and
corrosion easily, are base metals, e.g. Fe, Co, Ni
(magnetic), Al. Ti, Cr (passivating), Cu, Sn, Zn, Na,
K, Mn, Mg, Mo, etc. Some of these, can alloy with
noble metals and get corrosion resistance. Cr, Ti and
Al, rapidly combines with atmospheric oxygen,
forming a thin impervious oxide layer, firmly
adhering to parent metals. This passivation prevents
further oxidation and imparts good corrosion
resistance.
3. Metalloids: Few elements carbon, boron, germanium,
silicon, sometimes behave like metals (conductors of
heat and electricity) and sometimes nonmetals (do
not form positive ions in solution). These and their
alloys have found their immense use in semiconduc-
ting devices, communication, and industries due to
their ability to conduct electricity in selective
directions.
Metals also can be classified according to their physical
properties
1. Ductile or brittle
2. Heavy or light
3. High fusing or low fusing, etc.
Pure metals  are rarely used in industries but have
limited use in dentistry, e.g. gold (direct filling gold foils
Search for biocompatible, permanent, strong, aesthetic,
dental restorative materials has to lead to the use of
four groups of materials, namely metals, polymers,
composites and ceramics. Knowledge of metals, alloys
and their microstructures is essential for the selection
of materials and techniques of fabrication of the strong,
permanent prosthesis. However, a recent trend is to
give more importance to biocompatibility and
aesthetics, rather than strength and service time. The
metal ceramic restorations, coupled with strength and
aesthetics, are recently gaining popularity.
Out of about 115 elements identified and studied,
about 81 are considered as metals, few as metalloids
and others as nonmetals. Metals are vaguely defined
as opaque, lustrous, chemical substances which are
good conductors of heat and electricity and polishable
to reflect light.
Metals can be classified according to
1. Noble metals: These have high resistance to
oxidation, corrosion, and dissolution in organic acids
and are eight in numbers, Au197, Pt195, Ir192, Os190,
Ag108, Pd106, Rh103, Ru101. Out of these, silver has low
corrosion resistance in oral conditions and is not
considered as noble metal in dentistry. However,
alloys of silver and palladium have excellent
corrosion resistance and are sometimes known as
semiprecious metals. Other seven are known as
precious metals. These terms are  nowadays not
used. When these are alloyed with few base metals,
• Metals: Noble, base, metalloids, non-metals
• Metallic bonding
• Characteristic properties of metals
• Newton’s law of cooling
• Supercooled state
• Homogeneous nucleation
• Heterogeneous nucleation
• Dendrites, grain boundaries
• Grain size refinement
• Microstructures: Cast and wrought alloys
248
t.me/Dr_Mouayyad_AlbtousH

<!-- PDF page 304 -->


#### Characteristic Properties of Metals

249
Metals: Solidification and Microstructure
and strips), platinum (foils), titanium, mercury, silver
points, copper-electroformed dies, etc. The  metals are
alloyed with other metals or sometimes with nonmetals,
and used abundantly in all fields (refer to Appendix:
Periodic table).
CHARACTERISTIC PROPERTIES OF METALS
1. Metallic bonding: Metals have crystalline structure
due to long-range electrostatic attractive forces
between atoms which form metallic bonds. The
valence electrons in the outermost shells get easily
debonded at all temperatures by thermal energies,
leaving behind, the atoms as positive ions in their
lattice positions. These free electrons are moving
at random in-between the positive ion—lattices as
electron gas, form very strong attractive forces,
holding the positive ions at their positions. This
strong metallic bonding is responsible for all the
following properties.
2. Form positive ions in solution, e.g. H+ (in HCl),
Na+ (in NaCl), K+ (in KCl or K2SO4), etc. in solutions.
3. Good conductors of heat and electricity: Free
electron gas density is responsible for this
conduction. Gold, silver, platinum, copper, etc. are
very good conductors due to their high electron
gas densities. Ceramics, polymer resins, etc. lack
free electrons and therefore are insulators.
4. Very ductile and malleable, e.g. gold, platinum,
silver, copper, tin, etc.
5. Opaque due to absorption of electromagnetic
radiations by the free electrons. Well-polished
metallic surfaces are very good reflectors of light,
as the electrons re-emit the absorbed or incident
light.
6. Most of the metal surfaces appear white, except few,
like gold, copper, etc. as the free electrons can re-
emit light of all wavelengths.
7. Most of them are solids (except few, like hydrogen,
mercury, etc.) at room temperatures.
8. Have definite melting and boiling temperatures.
9. High fracture toughness—resistance to crack
propagation (25–60 MPa/ √m as compared to
ceramics, i.e. 0.75 to 5.0 MPa/√m, m = meter
Fracture toughness is the energy required to
produce a fine crack of unit length in the material
measured by Vicker’s indentation, Charpy impact
testing, 3-point bending testing methods.
10. Most of them produce metallic ringing sounds
when suddenly struck.
11. Most of them have high densities.
Newton’s Law of Cooling
According to this law, the quantity of heat lost per
second from a hot body, i.e. rate of cooling  dQ/dt, is
directly proportional to the mean excess of its
temperature above the cooler surrounding. If a body
of mass m, specific heat s cools from θ2° to θ1°C in
t seconds at outside temperature  θ0°C.
Fig. 16.1: Cooling curve
Solidification of Metals
Homogeneous Nucleation
When a liquid is gradually cooled, the kinetic energy
of atoms decreases. Due to the attraction between the
atoms, they begin to cluster together. However, many
other atoms collide and destroy these clusters. If the
pure liquid is carefully cooled in an inert, clean
container, the temperature can decrease slightly below
the actual solidification temperature (T°C) as
represented by the part AB (Fig. 16.2). This supercooled
According to Newton’s law
Temperature against the time, graph, i.e. the cooling
curve is exponential, indicating, infinite time required
for cooling of the hot body to reach the external
temperature, if not disturbed (Fig. 16.1).
Temperature falls quickly in the beginning and then
slowly, the difference of temperature between the body
and its surroundings goes on decreasing, i.e. the rate of
cooling of a hot body is directly proportional to the
temperature difference between the body and its
surroundings.
dQ α θ−θ0
dt
or  m.s.   θ2 − θ1  α   θ2 + θ1
     t
      2
− θ0
dQ  α  θ2 + θ1
 dt
2
− θ0
]
[
or
t.me/Dr_Mouayyad_AlbtousH

<!-- PDF page 305 -->

250 Science of Dental Materials with Clinical Applications
condition at B is very unstable and is suitable to form
stable clusters or embryo of crystals (as the KE of atoms
is insufficient to destroy them). Such stable nuclei of
crystallization are formed in very large numbers,
throughout the liquid homogeneously. The diffusion
of atoms towards the nuclei, makes them grow, forming
tree-like structures, known as “dendrites.” Loss of
kinetic energy of atoms appears as latent heat, causing
an immediate rise of temperature from B to C, which is
the normal solidification temperature, T°C. This process
continues, latent heat liberated is lost to the
surroundings, as per Newton’s law of cooling, keeping
the temperature constant as represented by plateau
portion CD. When the solidification completes, it cools
exponentially DE. Dendrites grow only until they are
stopped by such growing adjacent crystals. These form
a large number of equiaxed, grains with nuclei as
centers (Fig. 16.3). As the solidification is by diffusion,
perfect crystals are not formed. Interdendritic space is
quite defective. Similarly, as the dendritic growth in
the adjacent crystals is in different directions, the grain
boundaries also become defective or have inhomo-
geneous structures. Chemical attack or corrosion takes
place easily at such defective grain boundaries.
Grain Refinement
If such grains are finer (i.e. smaller) the grain boundaries
become larger and produce higher resistance to slip and
deformations. In other words, to have better mechanical
properties, grain size must be smaller or the number
of nuclei of crystallization should be increased. It is
found that yield strength is inversely proportional to
the square root of grain size (Hall-Petch equations).
Grain refinement can be done by the following methods:
1. Greater super-cooling in case of only pure metals,
causes solidification to take place with more numbers
of nuclei of crystallization.
2. Faster rate of cooling, i.e. cooling at colder environ-
ment produces  smaller grains.
3. Addition of impurities: Grain refining trace
elements, of high melting points like iridium or
ruthenium (of platinum group) when added in small
amounts of 0.005 to 0.1%, can increase the number
of nuclei of crystallization by 100 or 150 times.
4. Heterogeneous nucleation: Small amounts of very
fine dust of the corresponding metals (silver dust to
silver liquid, gold dust to gold liquid), when sifted
to the liquid just at the solidification temperature,
can seed a very large number of nuclei of crystalliza-
tion, inhomogeneously. The dust particles become
the nuclei of crystallization.
Microstructure
The metal surface is very well polished using a series
of fine abrasives and polishing agents and then etched
by a suitable acid. The acid reacts or corrodes at the
inhomogeneous grain boundaries. It is washed and
observed through a metallurgical optical microscope
or photographed. Light scattered at the grain
boundaries make them appear, dark lines—grain
boundaries. By linear intercept method, an average
number of grains per unit length, or unit area or unit
volume x,  can be found out. Grain size becomes reciprocal
of these numbers, i.e. 1/x. Electron microscopes, or high
magnification and resolution microscopes, can be used
to study the dendrites and microstructure of grains.
Microstructure reveals the interspaces within and
in-between the grains. These defects decrease the
mechanical properties. Due to stress concentrations,
they cause microcracks (not tears) at higher tempera-
tures. In the casting procedures, the mould walls are at
lower temperatures. Hence, the first nuclei are formed
on the mould walls and the protuberances grow as
dendrites towards the hotter portion. Thus, if the mould
is cylindrical or rectangular, the growing dendrites get
interfered and form radial or columnar grains
respectively (Fig. 16.4).
Fig. 16.3: Crystal grain boundaries
Fig.16.2: Super-cooling, solidification
t.me/Dr_Mouayyad_AlbtousH

<!-- PDF page 306 -->

251
Metals: Solidification and Microstructure
If a large volume undergoes simultaneous
nucleation, equiaxed, spherical crystals are formed. In
small dental alloy castings, the dendrites grow from
the walls of the small moulds towards the bulkiest
part, forming dendritic irregular grains. Planes of
interference of grains and grain boundaries are weaker
parts which fail during deformations.
Alloys undergo solidification by constitutional
super-cooling, forming grains with cored structures
(compositions of components varying). Different phases
also may solidify at a different range of temperatures.
In such cases, the phase of lowest solidification
temperature, solidifies last at the interdendritic or
intergranular spaces, increasing the hardness by large
value refer in carbides, in metallography—micro-
structure of base metal alloys.
Microstructure of Cold-worked (Wrought) Metals
Cold working operations are done to shape the cast
metals into required forms by deforming, such as wire-
drawing, forging or compressing into thin sheets. The
grains are deformed into different shapes—fibrous in
wires, flattened in sheets, etc. The lattice defects move
Fig. 16.4: Shapes of grains
to the interdendritic spaces and grain boundaries
and increase their strength, brittleness, and decrease
ductility, malleability and corrosion resistance.
Annealing heat treatments, can cause recovery and
recrystallisation. (Refer to wrought alloys—work
hardening and annealing.)
MODEL QUESTIONS
I. Short Essays
(10 minutes each)
1. Characteristic properties of metals
2. Solidification of metals
3. Grain size and grain shapes of cast alloys
4. Microstructures of as-cast and wrought alloys
II. Brief Answers
(5 minutes each)
1. Metallic bonding
2. Metalloids
3. Supercooled state
4. Dendrites
5. Homogeneous nucleation
6. Heterogeneous nucleation
t.me/Dr_Mouayyad_AlbtousH

<!-- PDF page 307 -->

File: textbooks/Dental Materials/Science_of_Dental_Materials_Chapterwise/17_17_Alloys_Solidification_and_Phase_Diagrams.md
# 17. Alloys: Solidification and Phase Diagrams


#### Constitution—Equilibrium Phase Diagrams

17
CHAPTER SURVEY
Alloys: Solidification and
Phase Diagrams
Alloys are prepared by melting the ingredients with
required proportions and solidifying by casting into
suitably prepared moulds. The components are
carefully selected to minimize toxic materials like
mercury, beryllium, nickel, etc. Compositions are
usually expressed by weight percentage. But it is more
useful to express in atomic percentage as this gives a
better picture of the phase structures.
For example AuCu3 phase has Au and Cu in 1:3 or
25 and 75 atomic percentages, whereas 45:55 weight
percentage. Similarly, AuCu phase has 50:50 atomic
percentage and 70:30 weight percentage if gold and
copper are alloyed respectively. In this book, all
compositions are given by weight% unless otherwise
stated.
The properties of alloys change according to the
compositions. Hence, various properties of the alloys
of different compositions are studied from 0 to 100%.
The solidification temperature ranges determined
from cooling curves are represented graphically against
the compositions. This is known as the constitution or
equilibrium phase diagrams.
Definitions
• Alloy system: It is an aggregate of two or more
metals forming the alloy, at all possible proportions,
0–100%, e.g. Pd-Ag, Au-Cu, Ag-Cu, Ag-Sn, Fe-C, etc.
alloy systems are studied in dentistry.
• Alloy: Systems, phases, classifications
• Solid solutions
• Solidification of alloys
• Equilibrium, phase diagrams
• Silver–palladium system
• Coring and homogenization
• Silver–copper system
• Eutectic alloys
• Precipitation hardening
• Gold–copper system
• Solid state-ordering reaction
• Heat treatments of gold alloys
• Binary alloys
• Intermetallic compounds
• Applications of phase diagrams
CONSTITUTION—EQUILIBRIUM PHASE DIAGRAMS
An alloy can be defined as an intimate arrangement
(or composition) of the atoms of two or more elements
of which at least one is a metal. Since pure metals have
its own characteristic properties, they can hardly be
used directly in dentistry (or industries), except few,
like gold, platinum, mercury, silver, commercially pure
titanium, etc.
The main purpose of alloying is to get desired, corrosion
resistance, mechanical and thermal properties
• High corrosion resistance can be achieved by
alloying with noble metals like gold, platinum, etc.
or passivating metals like chromium, titanium or
aluminum.
• Adequate mechanical properties can be obtained by
solution hardening: Examples—gold–copper, silver–
copper, gold–platinum–palladium, chromium–cobalt
or nickel, carbon–steel, etc. Mechanical properties also
can be changed by heat treatments like tempering,
annealing, precipitations of phases, etc.
• Suitable thermal properties: Melting temperature
range can be increased by adding platinum,
palladium, etc. or can be lowered by adding silver,
zinc, copper or indium, etc. The coefficient of thermal
expansion also can be increased or decreased (refer
to metal-ceramics thermal bonding).
252
t.me/Dr_Mouayyad_AlbtousH

<!-- PDF page 308 -->


#### Classification of Dental Casting Alloys


#### Solid Solutions

253
Alloys: Solidification and Phase Diagrams
• Phase: A phase is a region of space, through which
all physical properties of a material are essentially
uniform. It is the physically distinct, mechanically
separable, homogeneous portion of the alloy. These
are formed by diffusion of atoms during
solidification, to attain certain equilibrium phases,
e.g. AuCu3, AuCu, Ag3Sn, Cu3Sn, Cu6Sn5, NiTi, Ag-
Cu eutectic, etc. Such equilibrium phases can be
identified by their microstructure with the help of
metallurgical microscope, SEM, etc.
CLASSIFICATION OF DENTAL CASTING ALLOYS
Alloys are used for casting permanent oral appliances,
like all metal inlays, crowns, and bridges, metal-
ceramics prosthesis, removable and fixed cast partial
dentures, implants, etc. As a large number of varieties
of alloys are used, their classifications are made for
identification, selection (according to compositions
and properties) and also to estimate the cost.
These alloys are broadly classified according to
1. Nobility: Noble metals are Au, Pt, Ir, Os, Pd, Rh, Ru
and Ag
• High noble (HN) metal alloys: Contain gold >40%,
noble metals >60%, e.g. Au-Cu, Au-Cu-Ag, Pd-Au-
Pt, etc.
• Noble (N) metal alloys: Contain noble metals
>25%, e.g. Pd-Ag, Pd-Ag-Au
• Predominantly base metal (PBM) alloys: Noble metals
<25% or 0–25%
Ex: Cr-Co, Cr-Ni, Cr-Co-Ni, Cr-Co-W, or
Ni-Ti, Ti-Al-V, FeC, Fe-Cr-Ni-Co, Fe-Cr-Ni-C
(stainless steel).
2. Compositions: Mentioned according to decreasing
order of weight percentages
• Single major elements: Gold alloys, palladium
alloys, silver alloys, titanium alloys ..........
• Two major elements: Au-Cu, Au-Ag, Pd-Ag, Ag-
Pd, Ni-Ti, Co-Cr, Ni-Cr,..........
• Three major elements: Au-Cu-Ag, Pd-Ag-Cu, Co-
Cr-W, Ni- Cr-Be, Ti-Al-V,.........
3. Dominant phases
• Single isomorphic solid solution; Au-Cu, Pd-Ag,
etc.
• Eutectic: Silver–copper, eutectoid pearlite
• Peritectic change; Pt-Ag, Ag-Sn, etc.
• Intermetallic: Au-Cu, Au-Cu3, Cu3Sn, Cu6Sn5,
Ag3Sn, etc.
4. Applications
• All metal inlays, crowns, bridges
• Metal-ceramic prosthesis
• Removable and fixed cast partial dentures
• Implants, post, and cores.
5. Mechanical properties
Type I: Soft—burnishable, YS <80 MPa
Type II: Medium—burnishable, YS = 80–180 MPa
Type III: Hard—heat hardenable, YS = 180–240 MPa
Type IV: Extra hard—heat hardenable, YS >300 MPa
Note 1: If the alloys contain only two, three, four metals
they are called binary, ternary, quaternary, etc. alloys.
Note 2: More details of classifications according to
compositions and applications are given in the next
chapter, Dental Casting Alloys (Tables 18.2 and 18.3).
SOLID SOLUTIONS
Preliminary idea: By dissolving a solute, like sugar or
common salt in a solvent like water, a homogeneously
dispersed solution is obtained. The maximum amount
of solute that can dissolve in 100 ml of solvent can be
called as the solubility percentage at that temperature.
This solubility usually increases with the rise of
temperatures. If this single phase saturated solution, is
cooled, it becomes supersaturated, and the excess solute
gets precipitated or separated from the solvent.
A solid solution is formed when a mixture of liquids
of two or more metals, is cooled and solidified. Then,
atoms of one metal substitute atoms of other solvent
metal at its lattice, or remain in the lattices space (crystal
structure unchanged).
The solute is that metal whose atoms are a minority
in number in solution (in the solvent lattice).
The solvent is that metal retaining its own lattice
structure and has a majority number of atoms in
solution lattice, e.g. copper, when added in small
amounts to silver or gold, forms copper in silver or
copper in gold solid solution. Copper is solute, silver
or gold are solvents, whose atoms are substituted or
replaced by copper atoms. Similarly, we have silver in
copper (max solubility, 8.0% or copper in silver (max
solubility 8.8%), i.e. β and α solid solutions. But copper
in gold and silver in palladium are completely soluble
in each other at all proportions. As the solid
polycrystalline structure is formed it hinders the
diffusion of solute atoms. Hence, to reach equilibrium
conditions, infinite time is required. In metallurgy, more
than two elements are usually present and different
phases are mostly formed.
Hume–Rothery Conditions for
Substitutional Solid Solution
• They should intimately mix with each other when
liquefied.
• Atomic size between alloying element and host metal
should be nearly the same and should not differ by
more than 15% (within ~15%) (Table 17.1).
t.me/Dr_Mouayyad_AlbtousH

<!-- PDF page 309 -->

254 Science of Dental Materials with Clinical Applications
interstitial alloy, like carbon in iron, has very low
solubility of carbon, but introduces enormous lattice
distortion and increases strength (carbon steel).
Properties of Solid Solutions
• Corrosion resistance of noble metal alloys changes
according to noble metal contents (carat or fineness).
• Density and hence cost of alloy, changes.
• Mechanical properties (solution hardening): The
small difference in atomic sizes (say gold 2.882 and
copper 2.556 AU) causes localized lattice distortion
increasing slip resistance and strength. Hence,
hardening is more, if atomic size difference and
solute concentrations are higher. Strength becomes
maximum, when solute has 50% atomic percentage.
In the case of partially soluble solid solutions
lowering the temperature, cause, supersaturation
and precipitation of solute particles in the lattice
space. This also increases hardness. (Copper in
silver—precipitation hardening.)
At lower temperatures, new ordered intermetallic
alloys, phases can be formed. These precipitate as
superlattices which increase the hardness (copper–
gold system, Au-Cu FCT phase in FCC solid solu-
tion. This is precipitation hardening. Suitable types
of heat treatments of solid solutions can change the
mechanical properties conveniently (e.g. hardening
and softening heat treatments of gold–copper alloys,
tempering of stainless steel, or Elgilloy wires, etc.).
Ductility and malleability, always are lower for a
solution hardened alloys.
Thermal Properties
• Alloys have ranges of melting temperatures which
depend on the compositions. Solid solutions of
different compositions have different ranges. These
ranges can be raised or lowered suitably by adding
suitable elements, like Pd or Cu to gold respectively.
• A coefficient of thermal expansion also can be
changed lowered by adding Pt or Pd to gold alloys
or raised by adding copper or silver (refer to metal-
ceramics bonding).
• Thermal conductivity also changes.
All these changes can be tested by several methods,
sometimes using sophisticated pieces of equipment like,
universal testing machines, tensiometers, etc. The
thermal properties, solidification temperatures with
respect to the compositions can be studied with phase
or constitution diagrams of the alloy systems.
Solidification of Alloys
Alloys do not have single solidification temperatures
(except eutectic compositions), but small ranges of
• Valencies of solute and solvent atoms must be same
to have high solubility, otherwise solubility becomes
very small.
• Crystal lattice structure: Should be same to form a
complete series of solid solutions.
• Chemical affinity, should not be present to form a
solid solution. Otherwise, they form, ordered
intermetallic alloys specially when the alloy is
cooled below certain lower temperatures (refer to
gold–copper system.)
• For interstitial solid solution, the Hume–Rothery rule
is: Solute atoms should have a radius no longer than
59% of the radius of solvent atoms. (Other rules are
similar to substitutional solid solution.)
The most common gold alloying metal, copper, has
a larger atomic size difference. It causes greater
localized lattice distortion, increases slip resistance
and strength. Small amounts zinc in gold alloys
embrittles it. Tin, silicon, and zinc, harden the alloy very
much but decrease ductility and malleability, as their
lattice structures are different.
Types of Solid Solutions
• Disordered substitutional alloys: The solute
particles substitute the solvent atoms at random in
the crystal lattices, increasing hardness. The lattice
structure of solvent or solution remains unaltered,
e.g. Cu in Ag  (α), Ag in Cu (β), Cu in Au, Pd in Ag,
etc. (refer to Fig. 20.3a, page 290).
• Ordered substitutional alloys: Due to slightly
greater chemical affinities, at lower temperatures,
new ordered phases are formed by diffusion of atoms,
which precipitate as a superlattice, e.g. copper in gold
alloys form and  precipitate AuCu and AuCu3 phases
around 375°C.
• Interstitial alloys: If the atomic size of solute is very
small, compared to solvent atoms, like carbon and
iron, solute atoms instead of substituting solvent
atoms, directly enter into space in the lattice. This
Table 17.1 Crystal lattices and atomic diameters of common
elements in gold and palladium alloys
Metal
Crystal lattice
Atomic diameters
in AU
Gold
FCC
2.882
Platinum
FCC
2.775
Palladium
FCC
2.750
Silver
FCC
2.888
Copper
FCC
2.556
Tin
BCT
3.016
Zinc
HCP
2.665
Silicon
Diamond cubic
2.351
t.me/Dr_Mouayyad_AlbtousH

<!-- PDF page 310 -->

255
Alloys: Solidification and Phase Diagrams
temperatures. That is, when an alloy liquid is cooled, it
begins to solidify forming nuclei of crystallization at
certain temperature T2°C, and completes solidification
at a lower temperature T1°C (Fig. 17.1).
As the temperature decreases the dendrites are
formed by the growth of crystals. These growing
dendrites have different compositions as the tempera-
ture falls. For equilibrium, the alloy should be held, at
the particular temperature for a long time, for the
diffusion of atoms to take place, and to attain that
composition. In other words, during solidification, it
should be cooled very slowly. Otherwise, the
compositions of each layer formed have different
values. This is known as a cored structure. Last liquid
alloy of different composition, remaining at the lowest
temperature, T1°C, solidifies en masse in the
interdendritic space and grain boundaries.
This cored structure is quite brittle as the atomic
distributions are inhomogeneous. The ranges of
solidification temperatures (T1, T2) continuously vary
with the variations of composition (refer to Ag-Pd
system phase diagram).
For examples: Silver–palladium, gold–copper,
silver–copper systems.
Equilibrium Phase—Constitution Diagrams
For studying the properties of an alloy with different
compositions, its phase diagrams or cooling curves
should be drawn, for the entire compositions or system.
The ranges of solidification temperatures T2° C and T1°C
are determined for various compositions (0 to 100%)
and plotted against their compositions, as shown in
Fig. 17.2. The line connecting all T2°C, is liquidus, and
the line connecting all T1°C, is solidus. This is known
as the constitution or equilibrium phase diagram of
the alloy system. The alloy has a liquid phase, above
the liquidus, solid phase below the solidus and a mixture
of liquid and solids in-between them. Theoretically,
sufficient time should be allowed for diffusion of atoms,
throughout solidification to attain equilibrium phase.
Silver–Palladium System
(Coring and Homogenization)
For interpretation of phase diagrams and under-
standing the formation of cored structures, the Ag-Pd
alloy system is discussed. Both silver and palladium
have FCC structures, and their melting temperatures
are 961°C and 1552°C respectively. They are completely
soluble in each other forming solid solutions of
continuous compositions (0 to 100%). By drawing
cooling curves, ranges of melting (solidification)
temperatures T2°C and T1°C are determined, for all
compositions. A graph is drawn by plotting T1°C and
T2°C against the compositions. The equilibrium phase
diagram is obtained by joining all the temperatures,
T1°C and T2°C separately to get solidus and liquidus as
shown.
Consider an alloy of Pd = 65% by wt (i.e. Ag = 35%
by wt) which is taken in liquid condition (P) and allowed
to cool. When the temperature comes down to about
1400°C (Q), first nuclei of crystallization (solid) are
formed. But solidification can take place at that 1400°C,
only if the alloy has Pd = 78% according to the tie line
drawn through Q intersecting the solidus at  M (Pd =
78%). If sufficient time is given for diffusion of atoms,
homogeneous nuclei and nucleation are formed (Fig. 17.2).
Another tie line K, L, N at 1370oC intersects the
liquidus at K, with (Pd= 56%) and solidus at N, with
(Pd = 72%). This shows, at that temperature, solid
formed should have Pd = 72% and liquid remaining
has Pd = 56% when equilibrium is reached.
Hence, as the temperature falls below 1400°C, the
dendrites grow layer by layer, with Pd% decreasing
from 78 to 65%, at 1340°C. At this temperature,
remaining liquid has only Pd = 54% (silver = 46%). Since
there should not be any liquid, below the temperature
Fig. 17.1: Cooling-solidification curve for an alloy of certain
composition
Fig. 17.2: Silver–palladium system
t.me/Dr_Mouayyad_AlbtousH

<!-- PDF page 311 -->


#### Silver–Copper System


#### Features of Equilibrium Phase Diagrams

256 Science of Dental Materials with Clinical Applications
Table 17.2
Annealing
Homogenisation
1. Initial state
Work hardened
Cored
2. Crystal nature
Strained
Strain-free
3. Temperature of heat treatment
Half of MP OK
Slightly below the solidus
4. Time of heat treatment
Short a few minutes
Long (10–15 hours) (can be
(5–20 min) shortened by work hardening)
5. Final state
Strain-free—recrystallized
Strain-free crystals—not recrystallized
6. Corrosion resistance
Increases
Increases
Comparison between annealing and homogenising (refer to pages 289–290)
(1340°C), the entire liquid (Pd = 54%, Ag = 46%)
remaining, should solidify en masse in the inter-
dendritic space and in-between the grains, at that
temperature, 1340°C (Fig. 17.3).
Coring and Homogenization
When an alloy liquid solidifies, it can be shown that
the nuclei or first crystals formed, have certain
compositions. The compositions gradually change from
this core to the outer part. As solidification completes
these cored crystals grow and finally get embedded in
a matrix of different composition, which solidifies last.
Such inhomogeneous cored structure is very brittle
and has low ductility or malleability. These are different
from the expected properties of the homogeneous phase
of the solid solution of that composition.
During casting procedure of noble or base metal
alloys, always cored (brittle) structures are formed.
To achieve the expected (soft, ductile) properties, the
as-cast cored material should be homogenized.
Homogenization heat treatment
The as-cast article is heated to a high temperature,
slightly below the solidus, and held at that
temperature, for a long time (10–15 hours). The solute
atoms can diffuse at a faster rate at this higher
temperature and form homogeneous structure.
Homogenization requires a longer time than
annealing, as the crystals formed are not strained. By
work hardening the cast article, homogenization can
be achieved at a shorter time. However, recrystalliza-
tion does not take place during homogenization.
Applications of Pd-Ag Alloys
Palladium is an important noble metal used in dental
casting procedures, orthodontic wires as well as metal-
ceramics. Pd with Ag forms alloys in all proportions
and has excellent corrosion resistance. Pd is used in
smaller quantities in HN, but in larger quantities in ‘N’
metal alloys. Pd is also alloyed with copper, gallium
and small quantities of tin, and indium.
Properties (refer to casting alloys).
Comparison between annealing and homogenizing
(Table 17.2).
SILVER–COPPER SYSTEM
Both silver and copper belong to FCC structures  and
have their melting points 961°C and 1083°C
respectively. They have limited solid solubilities in
each other, and form, copper in silver (silver-rich α)
and silver in copper (copper-rich β) phases, both being
disordered substitutional solid solutions. The phase
diagram shows the liquid phase above the liquidus AED
and solid phases below the solidus, ABEGD (Fig. 17.4).
FEATURES OF EQUILIBRIUM PHASE DIAGRAMS
Note: These details are only for understanding
1. Alpha phase
When the amount of copper is says, 5% or <8.8%
(max. solubility at 779°C), solidification takes place
along dotted line.........A' forming substitutional,
cored α (Cu in Ag) phase in liquid (L + α) which
solidifies around 860°C into the silver-rich solid
terminal phase (Fig. 17.4a).
2. Beta phase
When the amount of silver is says, i.e. 5% or <8.0%
(max. solubility at 779°C), solidification takes place
along dotted line ..... B' forming substitutional Ag in
Cu, i.e. copper-rich β terminal phase (Fig. 17.4b).
3. Liquidus and solidus meet at E when the alloy has
composition, silver 72% and copper 28%. This is the
lowest (eutectic) temperature, below which there is
only solid phase, i.e. liquid of this eutectic
composition solidifies at a single temperature
Fig. 17.3: Cored structures (Pd = 65%, Ag = 35%)
t.me/Dr_Mouayyad_AlbtousH

<!-- PDF page 312 -->

257
Alloys: Solidification and Phase Diagrams
forming lamellar structure α-solid and β-solid
terminal phases, i.e. alternative layers (Fig. 17.4c)
of silver-rich and copper-rich (α and β) phases
(dotted line H.)
 Cool
Eutectic reaction: Liquid 779°C α solid solution + β solid
solution which forms in alternate layers
4. Hypoeutectic phase
When the amount of copper in the alloy is about 15%
(i.e. above 8.8% up to 28%) on cooling (along with
the line I), first crystallization begins at about 875°C
with 5% copper (and 95% silver). Dendrites grow,
with an increase of copper up to 8.8% at 779°C. These
are α phase primary cored crystals. At this
temperature 779oC liquid remaining will have 28%
copper and 72% silver, that is eutectic composition
and solidifies en masse forming alternate layers of
α and β phases, i.e. the eutectic phase. This is
hypoeutectic alloy, which has α crystals embedded
in the eutectic phase (δ) (Fig. 17.4d).
5. Hypereutectic phase
Similarly, when the alloy liquid having silver 8% to
72% is cooled (along with the line g), the primary
cored crystals of copper-rich β phase (silver in
copper) are formed. This gets embedded in the eu-
tectic phase alternate layers of α and β phases. This
is hypereutectic alloy (dotted line ‘G’ in Fig. 17.4e).
Note
Similar solid-to-solid transformation occurs when FCC
austenitic steel is cooled, below 723°C, forming ferrite,
hypoeutectoid (ferrite+pearlite), eutectoid (pearlite)
and hypereutectoid (pearlite + cementite), equilibrium
phases on slow cooling. Rapid cooling causes distorted
FCT martensite—the hardest phase (see Fig. 21.1).
Precipitation (Age) Hardening
Solubilities of Cu in Ag and Ag in Cu at different
temperatures are represented by the solvus lines CB
and FG respectively. Maximum solubilities in the solid
states are 8.8% and 8.0% respectively at the eutectic
temperatures 779°C. Consider an alloy with 5% copper,
95% silver, cooling and solidifying. First solid formed
at 940°C has about 2% copper and the outermost layer
has more copper. Below about 860°C complete
solidification of cored α structure is formed.
When this is cooled, it gets saturated by 5% copper
at about 650oC. If it is further cooled below 650°C
→
Figs 17.4a to e: Constitution diagram of silver–copper system. (a) Cu in Ag—α-solid solution, (b) Ag in Cu—β-solid solution,
(c) eutectic phase, (d) hypoeutectic phase, (e) hypereutectic phase
t.me/Dr_Mouayyad_AlbtousH

<!-- PDF page 313 -->

258 Science of Dental Materials with Clinical Applications
α-solid solutions become supersaturated, and copper
atoms precipitate in-between the lattices. These
precipitated atoms cause localized lattice distortions,
which increase slip resistance or hardness. When the
temperature is lowered, more copper atoms should
precipitate. However, in the solid state, diffusion takes
place very slowly and the hardness increases gradually
in a long time. Sometimes, this is known as age-
hardening. This phenomenon is used in industries
(rivetting of sheets, with certain alloys of aluminum
which hardens in a few months).
This precipitation or age hardening takes place in
the entire phase distributions, i.e. α and β phases,
hypoeutectic, eutectic and hypereutectic phases.
Eutectic Alloys (Short Essay–Alternate Simple Answer)
Different solid solutions of limited solubilities,
precipitate as alternate layers, of α and β solid solutions
at the certain eutectic compositions which have a single,
lowest melting point like 799°C in Ag-Cu eutectic alloy,
with Ag = 72%, Cu = 28%.
In case of partially solid soluble alloys like copper
and silver, for a definite composition, it has a single
lowest melting temperature and not a range. For
example, the maximum solid solubilities of copper in
silver is 8.8% (α-solid solution) and silver in copper is
8.0% (β-solid solution), at this lowest (eutectic)
temperature. The eutectic composition has copper 28%
and silver 72%. Below 8.8% of copper, only α-silver-
rich and 8.0% of silver, only β-copper-rich phases are
formed. The eutectic composition alloy, therefore, has
alternate layers of silver-rich α and copper-rich β
phases. Hypoeutectic phase has α cored silver-rich
primary crystals in the eutectic matrix E, i.e. α
embedded in E phase. Similarly, the hypereutectic alloy
has β cored copper rich primary crystals in eutectic
matrix E, i.e. β crystals embedded in E phase.
Properties of Eutectic Alloys
• Alloys have composite structures with alternate
lamellae of α- and β-solid solutions. Due to this,
dislocations cannot move easily. Hence, it is very
hard and brittle.
• The silver-rich α-solid solution or copper-rich β-solid
solution are hard and have higher strength. They are
ductile and malleable, compared to other phases.
• Hypo- and hypereutectic alloys have primary α and
β crystals embedded in eutectic composite  structures.
Hence, they are also brittle and hard.
• Age-hardening further increases strength in all cases.
• Corrosion resistance: The silver-rich α phase has
excellent corrosion resistance compared to other phases.
Applications
1. In paediatric dentistry, the silver-rich α phase, i.e. an
alloy of silver with a small amount of copper (causing
solution hardening) is used for temporary crowns.
2. Disperse, or  admix high copper silver amalgam alloys
The hard, brittle, silver–copper eutectic alloy (72:28
wt%) is used for strengthening low copper silver
amalgam alloys: Eutectic liquid is solidified by
atomizing, as fine spherical particles (spherical alloys)
and dispersed in lathe-cut low copper alloy powder.
3. Grain refinement of gold alloys: Small amount of
ruthenium or iridium (0.005%) added, form eutectic
composition with gold, depressing the melting
temperature, cause more nucleation and grain
refinement.
Sterling Silver
Contains 7.5% copper, and solidifies, forming an
equilibrium α phase on slow cooling. On continued
heating, some copper-rich β phase also may precipitate.
Silversmith uses this idea to prepare silver wares.
Solution heat treatment, i.e. heating at 775°C for 30 min.
and quenching makes it very soft and ductile. This is
very convenient to mold by cold working into silver
articles. After finishing, it is reheated at about 325°C
for 2 hours which causes copper precipitation, and age-
hardening.
Peritectic Alloys
This is another type of transformation of phases during
solidification of the alloys with metals of limited solid
solubilities, such as Ag-Sn. Ag-Pt, Pd-Ru, etc. Peritectic
(literal meaning—going around) transformation occurs
at certain compositions and temperatures. During
solidification, phase change occurs as:
Liquid + β solid solution → γ solid solution
The γ phase is formed by diffusions at the interphase
of liquid and β phases, or around β grains initially and
then proceed slowly. The thickness of γ phase-envelope
around β phase, can be controlled, to obtain the desired
properties, e.g. silver-tin alloy: The alloy containing
about 27% tin, solidifies as disordered solid solution
β phases (Ag-Sn) which in presence of liquid is
transformed into the intermetallic (gamma), γ phase,
Ag3Sn at about 480°C. This peritectic transformation in
equilibrium is (Fig. 12.1, page 203: Dental amalgam):
Liquid (Ag + Sn) + β (Ag-Sn solid) → γ. Ag3Sn
However, during solidification around 480°C γ phase
is formed around β crystals. The relative amounts of β
and γ phases influence the amalgamation reaction,
t.me/Dr_Mouayyad_AlbtousH

<!-- PDF page 314 -->


#### Gold–Copper System

259
Alloys: Solidification and Phase Diagrams
dimensional changes, and corrosion resistance. This can
be controlled by rate cooling.
GOLD–COPPER SYSTEM
Gold and copper have close melting points, 1063°C and
1083°C respectively and both have FCC structures. They
are completely soluble in each other forming solid
solution at high temperatures. These form disordered
substitutional alloys, below the solidus. The equilibrium
phase diagram has a narrow region in-between the
liquidus and solidus (showing a small amount of coring)
and meet each other at 911°C when the gold is about
80 wt% (Fig. 17.5).
Below the solidus temperature, when the atomic
percentage of gold is more than 50%, disordered
substitutional solid solution of  Cu in Au phase is
formed. When this α phase is slowly cooled, below
375oC or 410oC, the attraction between gold and gold
or copper and copper atoms, cause the precipitation of
two different phases as shown:
• Au-Cu3 FCC phase: If the amount of copper atoms
is more (gold 40 to 65 wt%) or Au:Cu = 25:75 atomic
percentage solid state reaction takes place by
ordering the copper atoms in the middle of the faces
and gold atoms at the corners of FCC unit cell
(Fig. 17.6a).
Under this arrangement, it can be shown that there
are 3 copper atoms situated, nearest to each gold
atoms. This  AuCu3 phase has the same FCC structure
and does not contribute to the hardening of the alloy
significantly (Fig. 17.6b).
• Au-Cu, FCT phase (Fig. 17.6c): When the percentage
of gold is more (65–85 wt%), the solid state reaction
takes place by forming intermetallic alloy Au-Cu
equilibrium phase, with copper atoms and gold
atoms in alternate layers. These are equiatomic
50:50%, superlattices (with gold 75 wt%). Due to the
small difference in atomic sizes and interatomic
forces, between copper atoms, the superlattice
formed has one axis shorter, i.e. face-centered
tetragonal FCT structure. This phase precipitates by
slow cooling, in different orientations at different
sites. At each site, it distorts of disordered FCC lattice
or produce localized elastic strains. Such regions
prevent the movement of dislocations when
deforming forces are applied, i.e. slip resistance and
hardness, increase, as more superlattice precipitates.
This method of hardening is known as precipitation
hardening.
The formation of such equilibrium superlattice
phases can take place only by very slow cooling.
However, in dental casting procedure for gold
alloys, the casting is quickly cooled by quenching
(sudden immersion in water). This does not allow
sufficient time for atomic diffusion. Soft and ductile
casting is obtained, and this property is quite
suitable for finishing.
• Order-disorder heat treatment of gold alloys
Type III and type IV casting gold alloys fall in this
composition range (gold 65–85 wt%), suitable for
precipitation hardening heat treatments. The as-cast,
solution hardened, and cored gold alloy-casting is
soft and ductile and can easily be trimmed and
polished (finished). During these procedures, the
alloy also gets work hardened and strained.
• Softening or solution heat treatment
The casting is heated to a high temperature, about
700°C, just below the solidus and held at that
temperature for about 10 min. for the atomic
diffusion to take place. It is then quenched. The soft
ductile nature is again recovered. This annealing heat
treatment removes the work hardening  effects and
also cause homogenization of the cored structure.
• Hardening heat treatment  methods
i. If the above alloy is heated to 700°C and cooled
very slowly, the equilibrium superlattice, Au-
Cu-FCT phase precipitates when the tempera-
ture falls below 410°C. It can be quenched, when
it cools below 250°C, as atomic diffusions  are
very slow, below this temperature and become
ineffective.
Fig. 17.5: Gold–copper equilibrium phase diagram
t.me/Dr_Mouayyad_AlbtousH

<!-- PDF page 315 -->

260 Science of Dental Materials with Clinical Applications
ii. The finished alloy article also can be heated to
about 400°C and cooled slowly to 250°C and then
quenched.
iii. The most common and easier method of
hardening is by placing the finished article like a
crown, in an electric furnace at about 350°C to
400°C, for about 10 to 20 minutes and then
quenching. Type III and type IV casting high noble
gold alloys can be subjected to this superlattice
precipitation heat treatments. Their surface
hardness increases approximately from
120–180 VHN and 150–250 VHN respectively.
Their yield strength increases from 200 to 275 MPa
for type III and from 270 to 500 MPa for type IV.
Subjecting this heat treatment for longer times,
cause excessive FCT phase precipitation and
makes the casting brittle. Hence, it is always safer
to follow the manufacturers instructions for
conducting heat treatments.
This precipitation or age-hardening of gold alloy
crowns, bridges can also take place very slowly at
oral temperature 37oC. But this requires a very long
time, months or years.
Binary Alloys
The properties of the casting alloys depend upon the
constituent elements and the compositions, specially
those of main ingredients. The equilibrium phase
diagrams help to analyze and study the properties of
alloys. The constitution equilibrium phase diagrams
become very complicated for analysis of ternary (3
elements), quaternary (4 elements), etc. alloys.
The binary alloys, containing mainly two elements,
can be studied and their properties can be predicted by
their equilibrium phase diagrams which is required for
its formulation.
Noble metal binary alloys used in  dentistry are, Au-
Cu, Au-Ag, Au-Pd, Au-Pt, Pd-Cu, and Pd-Ag. Out of
these Pd -Ag, Pd-Au and Au-Ag form continuous solid
solutions at all concentrations mostly above the room
temperatures. Properties of different compositions vary
uniformly and can be predicted.
Au-Cu system shows complete solid solubility at
high temperatures and form intermetallic—ordered
phases Au-Cu and Au-Cu3 below about 400oC. The
controlled precipitation of the Au-Cu superlattice,
increases the hardness of the alloy (precipitation—age
heat treatment) very much. Au-Pt and Pd-Cu alloys
show similar properties.
The binary alloy phase diagrams considered
frequently are Ag-Cu (eutectic system), Ag-Sn
(peritectic transformation) and Fe-C eutectoid
transformations. These arise due to partial solid
solubilities, and solid state reactions.
Ag-Cu binary alloy phase diagram shows the eutectic
alloy precipitations at 780°C for Ag:Cu= 72: 28. and α
and β, lamellar structure, causes an increase of hardness.
Ag-Sn binary alloy phase diagram shows a peritectic
transformation for 27% Sn, from disordered (Ag-Sn)
phase, to ordered (Ag3Sn)  phase as:
Liquid + β phase → γ phase
Fe-C system shows the eutectoid transformation
from Austenite γ Ferrite + Cementite phases by solid
state reaction at 723oC when the alloy containing
C<2.0% is cooled slowly. If cooled suddenly or
quenched, very hard martensitic steel precipitates
increasing hardness to a very high value.
For these elements, the chemical affinities become
higher at the lower temperatures and form intermetallic
alloys.
Intermetallic Compounds (Covalent Compound/
Intermediate Solid Solution)
Schulze (1967) defined the intermetallic compound as
solid phases containing two or more metallic elements
with optionally one or more non-metallic elements
whose crystal structures are different. One of the
conditions to form a substitutional type of single phase-
disordered solid solutions is that the alloying metals
should not have chemical affinities. However, many
Figs 17.6a to c: (a) Disordered FCC solid solution, (b) ordered FCC AuCu3 phase, (c) ordered FCT Au-Cu superlattice
t.me/Dr_Mouayyad_AlbtousH

<!-- PDF page 316 -->

261
Alloys: Solidification and Phase Diagrams
metals show slight chemical affinities during
solidifications or when the solid solution is cooled below
certain temperatures. In such cases, the atoms of the
metals occupy certain positions in the lattice structures
of alloy, forming intermetallic compounds. In
disordered solid solutions, properties of alloys are
changing  with respect to compositions. These
intermetallic compounds (like chemical compounds)
have different properties than their constituent metals.
These superlattices formed may have different lattice
structures or distorted (strained) lattices, and mixed
bonding (metallic and non-metallic or ionic), which
makes the phase more hard and brittle.
Properties
• More hard and brittle, slightly lower toughness
• Higher melting temperatures, and respond to heat
treatments
• These are in-between ceramic and alloys
• Display desirable magnetic (Alnico) superconduc-
ting, etc., properties.
Applications
• Many varieties of alloys used in dentistry (N, HN,
PBM, Ti, etc.) for casting dental fabrications in
prosthodontics, implants, etc.
• NiAl hardening phase in Ni-based superalloys.
• Titanium aluminides as grain refinements of Ti alloys
for turbine blades.
• Intermetallics containing silicon are used in micro-
electronics.
Fig. 17.7: Equilibrium phase diagrams of some binary alloys  Palladium–Copper,  Palladium–Gold,  Silver–Gold,  Gold–Platinum
t.me/Dr_Mouayyad_AlbtousH

<!-- PDF page 317 -->

262 Science of Dental Materials with Clinical Applications
Examples
• Certain critical composition in Ag-Sn alloy system
with Ag = 73.2% (fcc) and Sn = 26.8% (bct), during
solidification at 480oC ordered, intermetallic Ag3Sn
(orthorhombic),  γ phase is formed. Similarly, during
amalgamation, the intermetallic γ1 (Ag2Hg3), γ2
(Sn7Hg) phases formed have different properties than
Ag or Sn or Hg (see Fig. 12.1, page 203).
• The precipitation of many intermetallic phases like
PtAu3 (Pt-Au system), Ag-Au (Ag-Au system), Pd-
Cu or PdCu3 (in Pd-Cu system) below 600°C and
500°C respectively contributed to improving the
properties. HN and N metal casting alloys by suitable
heat treatments.
Applications of equilibrium phase diagrams (Fig. 17.7)
During the solidification of alloys, sometimes many
equilibrium phases are formed (precipitated), in different
proportions. These may be disordered, substitutional  or
ordered substitutional, intermetallic, eutectic, etc. The
properties of the alloy castings like chemical, mechanical,
thermal, etc. depend upon the types and the amounts of
such phases formed. By suitable heat treatments, it is
possible to change the amounts of the phases formed
and control the mechanical properties.
Examples
• Ag-Cu alloys: With different compositions, it is
possible to form, α, β-solid solutions, hypoeutectic,
eutectic and hypereutectic alloys. This can be
predicted by the Ag-Cu alloy phase diagram.
• Au-Cu-alloys solution hardening can be controlled
by adjusting the composition. Precipitation of Au-
Cu FCT phase which hardens the alloy can be made
by adjusting the rate of cooling or hardening (disorder-
order or solid state reaction) heat treatments.
• Hardness of carbon steel depends on the amount of
carbon present and martensite formation by
quenching austenite by controlling the rate of cooling.
• Heat treatments of orthodontic wires sometimes
cause a change of phase, e.g. Ni-Ti or cpTi wires.
Suitable alloying can stabilize the alpha or beta
structures of cpTi. This also can be brought about by
changing the temperature or stressing (refer to Ni-
Ti elastic memory, superelasticity).
• Silver–amalgam alloy phases (microstructure,
metallography) can be adjusted by varying the
compositions and clinical procedures to avail its
required the best properties.
MODEL QUESTIONS
I. Long Essay
(20 minutes)
1. Classify the dental casting alloys : Give the conditions
for forming a solid solution, explain the properties
of solid soutions.
II. Short Essays
(10 minutes each)
1. Solid solutions
2. Coring and homogenization
3. Silver–copper system
4. Eutectic alloys
5. Gold–copper system
6. Heat treatments of gold alloys
7. Intermetallic alloys
8. Binary alloys
9. Constitution—equilibrium phase diagrams
III. Brief Answers
(5 minutes each)
1. Conditions for solid solubility
2. Properties of solid solutions
3. Homogenization
4. Solution heat treatment
5. Superlattice precipitation hardening
6. Intermetallic alloys
7. Peritectic transformations
8. Age-hardening
9. Annealing vs homogenization
10. Peritectic change
11. Hypo- and hyper-eutectic phases.
t.me/Dr_Mouayyad_AlbtousH

<!-- PDF page 318 -->
