Repository: endoking5792/dental-study-material

# Dental Study Material (MDS)
Textbook-sourced study notes with page-cited references.
- Module 1 — Conservative & Restorative Dentistry
- Module 2 — Endodontics (8 sub-modules)
- Module 3 — Dental Materials & Material Science

`markdown/` = Obsidian-ready notes; `docx/` = original Word files.

## Textbooks
`textbooks/` holds the source textbooks as chapterwise Markdown (Conservative Dentistry, Endodontics, Dental Materials). Study notes link to their source books and to matching chapters via the topic hubs in `markdown/_Topic Hubs/`. Open the repo folder as an Obsidian vault (or copy `markdown/` + `textbooks/` into one) to use the graph view.

File: textbooks/Dental Materials/Science_of_Dental_Materials_Chapterwise/18_18_Dental_Casting_Alloys.md (part 1 of 2)
# 18. Dental Casting Alloys


#### Brief History

18
CHAPTER SURVEY
Dental
Casting Alloys
1932: American National Standard Institution/
American Dental Association (ANSI/ADA)
found the necessities of classifying these alloys
for selection, application, cost estimation, etc.
According to ADA specification No. 5, the simple
classification was according to hardness and
only gold contents as types I, II, III, IV.
Also, types I and II were known as inlay casting
alloys (Table 18.1). Types III and IV were called
crown and bridge alloys.
Type IV was called removable partial denture
alloys.
1933: Base metal alloys: As the price of gold, increased
and the mechanical properties were found
somewhat inadequate, base metal alloys  (used in
industrial castings) were tried. Soon many
corrosion resistant alloys of Co-Cr, Co-Ni-Cr, etc.
were introduced into the field. Accordingly, the
simple casting methods had to be modified.
1950: As the polymer resins were introduced as denture
base materials, and restoratives, the resin
veneering of gold alloy crown and bridges were
used for better aesthetics.
• History of dental casting alloys
1907: Taggart’s lost—wax casting technique
1932: Classification of noble metal alloys
1933: Base metal alloys for RPD
1950: Resin veneering techniques
1960: Metal-ceramic technology
1968: Palladium alloys for gold alloys
1971: Nickel–chromium alloys for FPD, RPD
1980: All-ceramic technologies
1984: Classification of  casting alloys
1997: Classification—functions, descriptions
1999: Gold alloys for Pd alloys
2002: ADA proposals for mechanical properties
• Requirements of casting alloys
• Alloying properties of metals—HN and N alloys
• HN and N, all metal casting alloys
• HN and N, metal-ceramic alloys
• HN and N, RPD casting alloys
• PBM alloys—classification, compositions, alloying
properties
• PBM: General properties, microstructures
• PBM: Metal-ceramic alloys
• PBM: Casting technique—modifications
• Bronze: Copper alloys for casting
BRIEF HISTORY
Pure gold is the noblest of all metals and has excellent
biocompatibility. Since many centuries, pure gold
restorations have been attempted, and in 19th century,
certain techniques of filling were evolved. However, it
lacked strength and aesthetic qualities.
During the last century, the constant search for
permanent, hard, corrosion resistant, biocompatible
aesthetic materials to replace the missing part of the
tooth, and missing teeth has lead the research scientists
and engineers to develop various metal alloys, ceramics,
polymers, composite resins, etc. as well as sophisticated
equipment and techniques.
1907: Taggart’s presentation of revolutionary lost wax
gold alloy casting procedure was immediately
accepted for fabrication of inlays, onlays, crowns,
bridges, etc. To get higher mechanical properties,
gold alloys, with similar compositions of gold
jewellery, were tried. Soon many varieties of the
gold alloys of different compositions, containing
Cu, Ag, Pt, Pd, etc. were produced.
263
t.me/Dr_Mouayyad_AlbtousH

<!-- PDF page 319 -->


#### Requirements of Dental Casting Alloys

264 Science of Dental Materials with Clinical Applications
1960: Metal-ceramic techniques were introduced to
combine the excellent aesthetic and higher
strength properties of ceramics with stronger
metal cast backings.
1968: Palladium alloys: At that time cheaper and lighter
palladium (noble) metal alloys, having almost
similar properties to gold alloys were introduced
(as semiprecious—Pd-Ag casting alloys).
1970: Nickel–chromium base metal alloys were found
to be more suitable due to better mechanical
properties, for all metal castings, metal ceramics,
RPDs, etc. This was also due to the very high cost
of gold alloys.
1980: All-ceramic technologies of fabrication of dental
restorations with sophisticated firing and casting
equipment and several technologies to obtain
tooth-coloured matching materials, were
introduced.
1984: Classification of alloys according to the nobility,
i.e. high noble, noble and predominantly base
metal alloys.
1997: Classification according to functions (properties)
and description.
1999: As the cost of palladium suddenly shot up, again
the gold alloys, substituted them.
2002: Modifications suggested by ANSI/ADA for
mechanical properties requirements of new
alloys.
REQUIREMENTS OF DENTAL CASTING ALLOYS
The permanent restorations should be able to withstand
the hostile oral environments such as corrosion,
biodegradation, large dynamic masticating impact
forces, thermal fluctuations, etc. They have to restore
the functioning and enhance aesthetics and maintain
occlusion. Hence, the alloys chosen should have the
following properties.
1. Biocompatibility chemical
• Should not be toxic or allergic, like Hg, Be, Ni, etc.
• Chemically inert, i.e. they should not react with
oral fluids and release harmful products
Table 18.1
Types
Nature
Min gold content%
Hardness  VHN
Used at
I
Soft
85%
50–90
Non-stress bearing areas
II
Medium
78%
90–120
Low stress bearing areas
III
Hard
78%
120–150
High stress bearing areas
IV
Extra hard
75%
> 150
Very high stress bearing—posterior restorations
Earlier classification according to ADA  specification No. 5 for casting gold alloys
• High tarnish and corrosion resistance—gold
should be present >75%, and passivating Cr in
predominantly base metal alloys >11%
• Noncarcinogenic
• Insoluble and stable (without biodegradation).
2. Physical and mechanical
• High proportional limit and yield strengths to
resist permanent deformations.
• High modulus of elasticity to resist elastic
deformations.
• High modulus of resilience and impact—strengths
to resist dynamic impact forces.
• High compressive, tensile, shear and flexure
strengths to withstand fracture.
• High fatigue strength and endurance limit for long
service.
• High sag-resistance, to resist deformations at high
temperatures for metal-ceramics.
• Suitable surface hardness—low values to assist
finishing and polishing, but high values to resist
abrasion.
• Excellent castability: Alloy liquid should have low
viscosity to flow into the thin sections of the mould
to avoid incomplete castings.
• Ability to bond with ceramics for good (metal-
ceramic bonding).
• Low density to decrease cost and weight, i.e. to
improve retention.
• Ductile and malleable for adjustments of clasps
and burnishing.
• Should not absorb gases like H2, N2, O2 in the liquid
state, to avoid gas-inclusion porosities and
oxidation during casting.
3. Thermal
• Low coefficient of thermal expansions  to reduce
casting shrinkage.
• Adjustable low thermal expansions for slight
mismatching with ceramics (for bonding).
• Low solidification contraction to reduce micro and
localized shrinkage porosities.
• Low latent heat of fusion for quicker and easier
melting and solidification.
t.me/Dr_Mouayyad_AlbtousH

<!-- PDF page 320 -->


#### Classification of Dental Casting Alloys

265
Dental Casting Alloys
• Suitable melting temperatures—low values for all
metal castings and high values for metal-ceramics.
• Minimum coring (small range of melting points)
to reduce inhomogeneity and brittleness.
• Ability to control hardness by heat treatments.
4. Aesthetics
• Ideally, colour should perfectly match with that
of patients teeth which is not possible.
• Should not contain Cu and Ag (as these discolour
ceramics) in metal-ceramic restorations.
5. Others
• Alloy and its auxiliary materials-like investments
should not be expensive, and should be readily
available.
• Simpler equipment and laboratory facilities.
• No intense training or high skill for fabricating
technician.
Note: However, the fabrication of precision castings
of predominantly base metal alloys, like Cr-Co, Cr-Ni,
titanium, requires expensive investment materials,
sophisticated laboratories with costly modern
equipment. Technicians should have high skill as well
as intensive training, specially for fabrication of
titanium castings, metal-ceramic appliances, and CAD-
CAM techniques.
CLASSIFICATION OF DENTAL CASTING ALLOYS
Several hundreds of varieties of noble and base metals
alloys were soon developed. These are gold alloys (Au,
Cu, Ag), palladium alloys (Pd, Ag, Au), chromium
alloys (Cr-Co-Ni), titanium and its alloys, etc. The cost
of these alloys mainly depend on gold and noble metals
contents, which mainly contribute the corrosion
resistance. For the purpose of calculating the relative
cost to inform the patients, billing and insurance claims,
a simple classification of all these alloys was proposed
by ADA in 1984, according to the noble metal contents
or nobility.
The noble metals are Au, Pt, Pd, Rh, Ru, Ir and Os.
Silver undergoes tarnish and corrosion in oral
environment and hence it is not considered as noble
metal in dentistry.  Pd-Ag alloys have  good resistance
to corrosion and have slightly better mechanical
properties. Pd >50 wt% alloys were named as
semiprecious and predominantly base metal alloys as
nonprecious but these terms are not used now.
1. Classification by stress-bearing abilities or
functions: However, for the dentist to select the alloy
according to their mechanical stress-bearing
properties, various functions, and the identification
of component elements, better classifications were
suggested by ANSI/ADA specification No. 5, in 1997
modifying the earlier gold alloy classifications type
I, II, III, IV. This does not involve the composition
percentage but mechanical properties and functions
and includes all casting alloys, in types I, II, III and
IV. The minimum yield strengths prescribed for 0.2%
offset values in quenched or annealed conditions are
listed in Table 18.2.
Note: Types I and II are sometimes known as inlay
casting alloys.
Table 18.2
I
Soft: Low
80
80
18, (18)
Non-stress bearing areas—inlays strength
strength
II
Medium
180
180
12, (10)
Moderate stress bearing areas: Inlays,
strength
onlays, crowns
III
Hard: High
240
270
12, (5)
High stress bearing areas: Onlays, thin
strength
crowns, copings, saddles, etc.
IV
Extra hard:
300
360
10, (3)
Extra hard: Saddles, clasps, lingual bars,
High strength
(>450
(>3
crown and bridges (FPD), RPD frameworks,
hardened)
hardened)
abutments, post-cores, etc.
Classification by stress bearing abilities or functions
Types
 Properties (minimum in annealed condition)
Hardnesss
or
strength
Yield strength in MPa
ADA
1997
ADA
2002
Elongation%
1997, (2002)
Functions (applications)
t.me/Dr_Mouayyad_AlbtousH

<!-- PDF page 321 -->


#### Identification of Dental Casting Alloys


#### Classification by Applications and Descriptions


#### Alloying Properties of Metals used in Gold Alloys

266 Science of Dental Materials with Clinical Applications
Type III and type IV are crown and bridge alloys.
Type IV is also known as partial denture alloy.
Metal-ceramic alloys are considered separately, but
are similar to type IV alloys.
2. The classification suggested by ADA according to
nobilities is given in Table 18.3.
• High noble (HN) metal alloys contain  gold >40
wt%, with noble metals >60 wt%
• Noble (N) metal alloys contain noble metals >25
wt%
• Predominantly base metals alloys (PBM) contain
noble metals <25 wt%, i.e. 0–25 wt%.
Note: Pd-Ag alloys with Pd >25 wt% is considered
as noble.
IDENTIFICATION OF DENTAL CASTING ALLOYS
The dental casting alloys are identified by:
• Single most abundant metal, e.g. Au alloy, Pd alloy,
Ti alloy
• Two most abundant metals in decreasing wt%, e.g.
Au-Cu, Au-Ag, Pd-Ag, Ag-Pd, Ni-Ti,.....
• Three most abundant elements:
Au-Cu-Ag, Au-Pd-Ag, Pd-Ag-Cu, Pd-Au-Pt, Co-Ni-
Cr, Co-Cr-W, Ag-Sn-Cu, Ni-Cr-Be, Ti-Al-V, etc.
CLASSIFICATION BY APPLICATIONS AND DESCRIPTIONS
All metal prosthesis, metal-ceramic prosthesis and
partial denture frameworks (Table 18.3).
Note: All alloys used for a metal-ceramics prosthesis,
can also be used for all metal casting prosthesis. Partial
denture frameworks, nowadays, are cast by PB metal
alloys.
Carat (Karat) and Fineness
Gold is the most common major component of HN
dental casting alloys, due to its excellent corrosion
resistance. The amount of gold present is an indication
of the corrosion resistance of the alloy. Carat and
fineness are the terms used to represent this. Carat is
the number of parts of gold in 24 parts of the alloy by
weight. For example, 24-carat gold is 100% pure gold,
18-carat gold alloy has 18/24 × 100 = 75% pure gold
and 22-carat gold has (22/24) × 100 = 91.6% pure gold
and is 916 fine gold.
Fineness of the alloy is the parts of pure gold by
weight in 1000 parts of the alloy, e.g. 750 fine gold alloy
refers to 750/1000 = 75% pure gold, or 75/100 × 24 = 18
carats gold alloy. Even though these old terms are not
used nowadays, gold solders are indicated by fineness.
For adequate corrosion resistance, the restorations
should have more than 750 fineness and gold solders
should have more than 650 fineness. At present, the
weight percentage has become more common and
explicit. 916 fine gold contains 91.6% gold or 22 carats.
The term carat is also used to indicate the weight of
gems. One carat gem has 200 mg weight.
ALLOYING PROPERTIES OF
METALS USED IN GOLD ALLOYS
Every metal has its own characteristics properties such
as resistance to corrosion, biocompatibility mechanical
and thermal properties, etc. which may not be suitable
for use directly in dentistry. The purpose of alloying
are to suitably changing their following properties:
Table 18.3
Metal types
 Metal-ceramic alloys (MCA)
All metal casting alloys
Partial denture
frameworks alloys
HN
Pure (99.7%) Au
Au-Ag-Pd
Au-Ag-Cu-Pd
(Au >40 wt%
Au-Pt-Pd
Au-Pt-Pd
with noble metals
Au-Pd- Ag (Ag 5–12 wt%)
Au-Pt-Pd
+HN-MCA
>60 wt%)
Au-Pd-Ag (Ag >12 wt%)
Au-Cu-Ag
Au-Pd
Au-Ag-Cu
N
Pd-Au
Ag-Pd-Au-Cu
All MCA
(Noble metals
Pd-Au-Ag
Ag-Pd
>25 wt%)
Pd-Ag
+N-MCA
Pd-Cu-Ga
Pd-Ga-Ag
PBM
CPTi
All MCA
Noble metals
Ti-Al-V
Cu-Al
0–25%
Ni-Cr-Mo-Be
PBM-MCA
Ni-Cr-Mo
Co-Cr-Mo
Co-Cr-W
Classification of dental casting alloys by description
t.me/Dr_Mouayyad_AlbtousH

<!-- PDF page 322 -->


#### Gold


#### Platinum


#### Palladium

267
Dental Casting Alloys
Applications
• Direct filling—tooth restorations, in purest form
(99.99%) as foils, strips, powder, etc.
• Alloys with silver, and copper for casting inlays,
crowns, bridges, partial denture frames
• Alloys with Pt and Pd orthodontic wires
• Alloys with Pt, Pd, Ag, etc. for casting metal-ceramics.
• Alloys with Ag, Cu, Zn for soldering gold alloys.
2. PLATINUM
Properties
• High corrosion resistance, biocompatibility
• High density (21.3 gm/cc), ductility and malleability
• Has FCC structure, forms a solid solution with gold,
and increases its hardness
• Low COTE (8.9 ppm/°C) and high melting
temperature (1769°C)
• White colour
Addition of Pt to gold
• Increases strength (by solution hardening), density,
cost, melting and recrystallization temperatures.
• Decreases COTE, as required for metal-ceramics
bonding and whitens gold alloys.
Applications
• Platinum foils in PJC preparation
• Metal-ceramic HN and N alloys
• Orthodontic (PGP) wires of high recrystallization
temperatures.
3. PALLADIUM
Properties (similar to platinum)
• High corrosion resistance, biocompatibility.
• FCC structure, density 120 gm/cc white noble metal,
form a solid solution with silver.
• The strength of Pd alloys is higher than gold alloys.
• High melting temperature (1552°C) and low COTE
(11.8 ppm/°C similar to the tooth).
• Corrosion resistance  and biocompatibility
• Strength, stiffness, hardness, ductility, and
malleability
• The range of melting temperatures, and coefficients
of thermal expansions
• Castability, density, cost, and techniques of
fabrication to simple methods, etc.
For alloying, they should satisfy the Hume-Rothery
conditions for solid solubility (page 253).
Few important properties of metals commonly used
for alloying with gold are listed in Table 18.4. These
help selection of the metals for alloying with gold.
1. GOLD
This is the major element, >40 wt% in high noble (HN)
metal alloys used for dental casting and purest form is
used for direct filling restorations.
Properties
• Noblest of metals, highest corrosion resistance, and
biocompatibilities.
• FCC structure, form solid solutions of copper (and
silver) at all proportions above 400°C and below
400°C ordered AuCu (FCT) and AuCu3 (FCC)
intermetallic phases precipitation.
• Highest ductility, malleability and high density
(19.3 gm/cc).
• Very low surface hardness (about 25 KHN) and
strength. On work hardening (gold compaction) the
hardness increases to about 68 KHN and transverse
strength increases to about 160–270 MPa.
• High melting temperature (1063°C), low COTE (14.2
ppm/°C,) very high thermal conductivity.
• Cold-welding properties
• Yellow colour, changes to red with Cu and white with
Pd or Pt (white gold).
• Expensive and also appliance becomes more costly
due to high density.
Table 18.4
Metal
Atomic wt
Crystal structure
Density gm/cc
Melting
Coefficient of linear thermal
temperature°C
expansion ppm/ °C
Gold
197
FCC
19.3
1063
14.2
Platinum
195
FCC
21.5
1769
  8.9
Iridium
192
FCC
22.5
2454
  6.8
Silver
108
FCC
10.5
  961
19.7
Palladium
106
FCC
12.0
1552
11.8
Copper
63.5
FCC
  8.9
1083
16.5
Indium
114
FCT
  7.31
  156
33
Zinc
65
HCP
  7.1
  420
39.7
Properties of metals in gold alloys
t.me/Dr_Mouayyad_AlbtousH

<!-- PDF page 323 -->


#### Silver


#### Copper


#### Iridium


#### Zinc

268 Science of Dental Materials with Clinical Applications
5. COPPER
Properties
• Low tarnish and corrosion resistance (as it forms,
sulphides and carbonates in oral environments)
• FCC structure, low density (8.8 gm/cc), high
ductility, malleability and reddish colour
• High melting point (1083°C),  and a good conductor
of heat and electricity.
Addition of copper
• Decreases tarnish and corrosion resistance of noble
metal alloys.
• Increases the strength by solution hardening of gold
alloys and silver alloys.
Precipitations of ordered Au-Cu superlattice of ‘FCT’
structure by heat treatment (around 375°–400°C).
Forming  α, β and eutectic phases with silver present
(at around 780°C)
• Strengthens the silver–tin amalgam alloy restorations
and helps comminution
• Makes gold alloy more reddish
• Decreases melting temperature ranges of gold alloys
to facilitate casting and soldering.
Applications
• Important hardening metal in HN gold alloys.
• Used in HN and sometimes in noble metal (N) alloys.
• Silver–copper casting alloys, sterling silver (Cu = 7.5
wt%).
• Gold solders contain copper, to decrease melting
temperatures.
• Palladium–copper–gallium alloys have similar, i.e.
hardened properties as base metal casting alloys.
• Palladium–silver–copper (PSC) alloy is used as
orthodontic noble metal alloy wire.
6. IRIDIUM
It used as trace metal to improve the mechanical
properties. It is a noble metal of the Pt group. It has a
very high density (22.5 gm/cc), very high melting
temperature (2454°C) and very low COTE (6.8 ppm/°C).
A small amount (0.005%) of  iridium forms a eutectic
alloy with gold, causes greater nucleation and grain
refinement of gold alloys.
7. ZINC
Properties
• It has close-packed hexagonal (HCP) lattice and
hence cannot dissolve (or form solid solution) in FCC
structured noble metals.
• High oxygen affinity
Addition of palladium to gold
• Increases corrosion resistance of silver containing
alloys and strength of gold, copper, silver alloys by
solution hardening and also increases melting
temperature ranges.
• Decreases, COTE, and even small amounts make the
gold alloys white.
Applications
• A major element in noble metal (N) alloys used for
casting all metal (for resin veneering) crowns and
bridges, and metal ceramics.
• Orthodontic PGP wires of high recrystallization
temperatures.
4. SILVER
Properties
• Low corrosion resistance in the oral environment. But
silver-palladium alloys have adequate corrosion
resistance, for oral appliances.
• FCC structure, lower density, form a solid solution
with gold and palladium.
• Has limited solid solubilities (max. 8%) in copper and
form α, β solid solutions and hard eutectic phases
causing precipitation hardening.
Ag : Cu = 72 : 28%
• Lower melting temperature (961oC) and higher
COTE.
Addition of silver to gold alloys
• Slightly lowers corrosion resistance
• Increases hardness by solution hardening
• Increases hardness if copper is also present by
precipitation of α, β and eutectic phases
• Slightly lowers melting temperature ranges (gold
solders) and increase COTE
• Alloying with palladium increases strength,
corrosion resistance
• Alloying with copper—lowers melting point and
increases hardness (eutectic alloys).
Applications
• Gold–silver–copper HN alloys for casting all metal
(resin veneered oral appliances).
• Palladium–silver–copper (PSC) orthodontic wires.
• Palladium-silver noble metal casting alloys.
• Gold–silver solders and silver solders.
• Silver–copper–tin alloys for silver amalgam.
• Pure silver pins for strengthening amalgam restora-
tions.
t.me/Dr_Mouayyad_AlbtousH

<!-- PDF page 324 -->


#### Indium


#### Gallium


#### High Noble and Noble Metal Casting Alloys


#### General Properties of HN and N Metal Casting Alloys

269
Dental Casting Alloys
• High COTE (39.7 ppm/°C)
• Low melting point 420°C.
Addition of zinc
• Embrittles gold alloy
• Sweeps out oxygen absorbed by molten alloy liquid
(i.e. reduces gas inclusion porosity in casting).
• Lowers the melting temperature ranges (of gold
solders).
Applications
• Small amounts in gold alloys act as a scavenger of
oxygen.
• Gold and silver solders contain zinc to lower their
fusion temperatures ranges.
• A small amount in (0–1%) in silver–tin–copper
amalgam alloys to act as a scavenger and assist lathe
cutting. However, moisture contact during
trituration and condensations cause delayed
expansion. Hence, zinc free alloys are preferred.
• Experimental gold coloured—technique alloy is
used for training in casting procedures. Japanese gold
contains Cu:Zn:Al = 55:35:10 wt. percentages,
approximately.
8. INDIUM
It has tetragonal lattice, high COTE (33 ppm/°C) and
very low melting temperature (156°C). It is not
tarnished by moisture or air. It replaces zinc, for
scavenger. In certain Pd-ag alloys, indium is added up
to about 30 wt% to impart strength and yellow colour.
Sometimes used in Ag amalgam alloys.
9. GALLIUM
The greyish yellow metal of FCC structure, low density
(5.98 gm/cc) and very low melting temperature, 31°C.
Oxides of gallium formed in gold and palladium alloys
help to chemically bond the cast alloys with ceramics
(metal-ceramics). Experiments to replace mercury of
silver amalgam alloy, have yielded some positive results.
HIGH NOBLE AND
NOBLE METAL CASTING ALLOYS
According to ADA specifications for classifications,
high noble metal alloys should contain gold >40% with
noble metals (Au, Pt, Pd, Rh, Ir, Os) >60% by weight, to
have excellent resistance to corrosion and good
biocompatibility. By alloying with many base metals
like copper, and noble metals, many varieties of these
alloys are made. The  noble metal 'N' alloys should have
noble metals >25% by weight. These are mainly silver
or palladium based alloys (sometimes called
semiprecious alloys).
Approximate composition ranges of HN alloys and
their varieties
Gold
=    40–80%
Silver
=    10–25%
Copper
=    6–15%
Palladium, platinum
=    1–4%
Gallium, zinc,
=    Small amounts,
indium, iridium
      trace metals
Zn and In are scavengers to sweep out metal oxides,
and iridium is grain refiner.
In these varieties are Au (99%), Au-Pt-Pd, Au-Pd-
Ag, Au-Pd, Au-Ag-Pd, Au-Pd-Cu-Ag, Au-Ag-Cu-Pd,
etc. varieties, which are used for metal-ceramics, all
metal castings, resin veneering, and RPD frameworks
(Au-Ag-Cu-Pd).
Composition ranges of N alloys
Silver
=
40–70%
Palladium
=
5–60%
Gold
=
0–40%
Copper
=
8–14%
Ga, In, Zn, Ir =
Trace metals
The N alloy varieties have mainly Pd and Ag and
are Pd- Au, Pd-Au-Ag, Pd-Ag, Pd-Cu-Ga, Pd-Ga-Ag,
Ag-Pd-Au-Cu, Ag-Pd, etc. These are white coloured,
noble metal alloys used for metal-ceramics, all metal
prosthesis and resin veneering.
GENERAL PROPERTIES OF
HN AND N METAL CASTING ALLOYS
1. High biocompatibility and resistance to corrosion.
Alloys containing small amounts of silver may have
sufficient corrosion resistance. Ag in the presence of
Pd shows better corrosion resistance.
2. Mechanical properties are mostly controlled by the
compositions. Au-Cu alloys can be softened by
solution heat treatments and hardened by large
values by precipitation of Au-Cu superlattices on
heating to about 375°–400oC. According to the
classification, their minimum yield strengths
in softened conditions are specified by ADA
(Tables 18.5 and 18.6).
Table 18.5
Types
Property
 Min YS
Softened condition
softened MPa
range of YS MPa
I
Soft
80
80–180
II
Medium
180
180–270
III
Hard
270
270–360
IV
Extra hard
360
>360
Ranges of yield strengths of casting alloys in
softened-quenched condition
t.me/Dr_Mouayyad_AlbtousH

<!-- PDF page 325 -->


#### HN and N Metal Alloys for Metal-ceramic

270 Science of Dental Materials with Clinical Applications
hard varieties can be used for metal-ceramic
appliances.
Note: If required additional information like alloying
properties, hardening and softening heat treatments
and compensation of casting shrinkage, can be added
for a long essay.
HN AND N METAL ALLOYS FOR METAL-CERAMICS
Metal-ceramic cast restorations are fabricated, by
initially conducting alloy casting, and then, fusing or
bonding, aesthetically selected ceramic materials of
lower fusion temperatures, over it. The restoration is
a combination of the strength and toughness of the
metal with the aesthetically excellent ceramics. HN and
N metal alloys were used earlier. Recently predomi-
nantly base metals, chromium–cobalt–nickel alloys,
titanium and its alloys are used.
Requirements of metal-ceramic alloys
In addition to the general requirements for the dental
casting alloys, such as biocompatibility, resistance to
corrosion, adequate mechanical and thermal properties,
these metals require the following:
1. Ability to bond chemically (through the metal oxide
layer) with ceramics, at high temperatures.
2. High modulus of elasticity and sag resistance at high
temperatures to reduce thermal deformations and
interfacial debonding shear stresses.
3. High solidus temperature at least about 100°C above
that of ceramics. This is done by adding Pt or Pd to
the alloys, which raise the melting temperatures of
gold alloys.
Depending on the clinical situations, these, soft,
medium, hard and extra hard varieties are selected
for fabricating the desired appliances. The soft and
medium alloys are burnishable to get better
marginal fit. HN alloys have higher densities (14–16
gm/cc) and hence become more expensive compared
to N metal alloys of lower densities (10–12 gm/cc).
3. Thermal properties: The HN alloys have ranges of
melting temperatures around 920°C to 960°C and the
N alloy have around 850°C to 1100°C. These can be
melted by ordinary gas flames or electrical resistance
heaters.
Casting shrinkages of about 1.3 to 1.6% are caused
due to their high coefficient of thermal expansions.
When the solidified alloy is cooled from solidus
temperature to oral temperature, the thermal
contraction is inhibited to a certain extent by the first
solidified layer on the mould walls.
Type III and IV HN alloys can be age hardened
effectively, if copper present is 15–35%, by
maintaining the temperature around 375–400oC for
few minutes.
4. Most of the HN alloys have a yellow colour which
becomes more red with copper and N alloys have a
white colour.
5. The auxiliary investment materials GBI is  not very
expensive and the method of casting is comparatively
simpler and less technique sensitive than base-metal
alloy casting procedures.
These alloys are quite suitable  for all metal castings
like inlays, full crowns, crowns and bridges as well
as, for resin veneering appliances. Some high fusing
Table 18.6
Properties
Softened by quenching  or annealing
Heat hardened
1. Yield strength at 2% offset
100–430 MPa
270–580 MPa
2. Surface hardness
80–180 VHN
180–270 VHN
3. Elongation at fracture
35%–39%
6%–20%
4. Modulus of elasticity
90,000–100,000 MPa
Same
Mechanical properties of HN and N alloys in softened and heat hardened
Table 18.7
Properties
High noble metals
Noble metals
1. Corrosion resistance
Very high
High
2. Metal-ceramic bonding
Good
Good
3. Yield strength (annealed)
450–680 MPa
460 MPa
4. Surface hardness (softened)
180–220 VHN
190 VHN
5. Modulus of elasticity
100,000 MPa
90,000 MPa
6. Elongation at fracture
5%–20%
10–30%
7. The range of melting temperatures
1250°C–1300°C
1150°–1300°C
8. Density
14–18 gm/cc
10–12 gm/cc
9. Colour
Yellow or white
White
General properties of HN and N metal-ceramic alloys
t.me/Dr_Mouayyad_AlbtousH

<!-- PDF page 326 -->


#### Metal-Ceramic Bonding


#### General Properties of HN and N Metal-ceramic Alloys


#### Recent Noble Metal Alloys


#### HN and N Metal Casting Alloys for Removable Partial Denture Frameworks

271
Dental Casting Alloys
4. Good thermal compatibility: The COTE of metal and
that of ceramics must be nearly the same. The COTE
of metals is lowered to about 13.5 to 14.0% by adding
Pt and Pd.
5. Should not contain copper whose sulphides,
discolour the ceramics with a greenish tint. Silver also
should not be used in a large amount for the same
reason.
6. Good castability, low viscosity, for the molten alloy
liquid.
METAL-CERAMIC BONDING
Due to large surface tensions (365 dynes/cm) and high
angle of contact (130°), the ceramic liquid (at 1050°C)
does not wet the metal surface and bond with it
strongly. The shearing stress produced at the interface
cause bond failure (see Fig. 2.25b, page 37).
Bonding of metals and ceramics is achieved by
mechanical, chemical and thermal mismatching,
methods (refer to metal-ceramics, pages 37 and 226).
1. Mechanical bonding: Surface of the metal casting is
roughened by sand-blasting. This rough surface has
a larger area to interlock with ceramics.
2. Chemical bonding: This is supposed to be superior
to mechanical interlocking. This is achieved by two
methods:
i. Adding passivating metals which combine with
atmospheric oxygen and form oxide layers, like
chromium oxides on Co-Cr-Ni alloys, or titanium
oxide on titanium or its alloys.
ii.By electrodeposition on the substrate: First pure
gold layer is formed by electroplating the article,
and then a short flashing electrodeposition of
atomic layer of tin is formed. During the fusion
procedure, tin oxide is formed which chemically
bonds with ceramics.
3. Thermal mismatching: By developing residual
stresses between metal and ceramic surfaces. This is
done by slightly mismatching the COTEs of  metals
and ceramics. COTE of the alloys can be decreased
to about 13.5 to 14.0 ppm/°C by including Pt and
Pd. Similarly, COTE of ceramics is raised (to about
13.0–13.5 ppm/oC)  by forming more leucite or by
adding alkali metals K or Na ions.
Metal-ceramic shear bond strength can be raised
by using all these methods from about 20 to 110 MPa.
The composition of HN metal-ceramic alloys (approx)
• Au-Pt-Pd, Au-Pd-Pt with Ag <5%
• Au-Pt-Ag, Au-Pd-Ag with Ag = 5–12%
• Au-Pd-Ag with Ag >12%
• Au-Pd, Pd-Au
Composition of N metal-ceramic alloys
• Pd-Au with Au = 5–35%
• Pd-Ag with Ag = 5–35%
• Pd-Cu-Ga with Cu = 10%, Ga = 5–10%
• Pd-Ag-Ga with Ag = 1–5%, Ga = 5–10%
GENERAL PROPERTIES OF
HN AND N METAL-CERAMIC ALLOYS
These alloys cannot be easily melted with a gas torch
flames. Oxyacetylene gas torch flames, electrical
resistance or induction methods are required for
melting. More expensive phosphate-bonded investment
is required and centrifugal casting machines can be
used (Table 18.7).
RECENT NOBLE METAL ALLOYS
1. Pd-Cu-Ga alloys: Contains about Pd = 75%, Cu = 10%
and Ga = 5–10% and trace metals.
These alloys have superior mechanical properties,
similar to those of base metal alloys. Discolouration
of ceramics due to copper and gallium cause
brownish tint. The surface oxide layer, formed can
help chemical bonding along with thermal
mismatching and mechanical interlocking metal-
ceramic bonds.
2. Pd-Ga-Ag is another recent alloy containing, Pd =
80–85% Ga = 5–10% and Ag = 0.5–8% and trace
metals. The properties, clinical study reports, etc. are
not yet available.
3. High gold alloys with more than 90% gold can be
used for ultra-low fusing metal ceramic appliances.
The yellow colour gives a better aesthetic (vitality,
lifelike) quality to ceramics.
HN AND N METAL CASTING ALLOYS FOR REMOVABLE
PARTIAL DENTURE FRAMEWORKS
Few HN and N metal alloys satisfying the properties
of type IV, alloys, i.e. Y.S. >360 MPa, were used for this
purpose. HN alloys contain Au-Ag-Cu-Pd (Au = 70%,
Ag = 13%, Cu = 10% and Pd = 4%) with a few trace
elements Fe, In, Sn, Ga. The N alloys have Pd, Ag, Cu
as major elements with the trace metals.
The HN alloys can be heat hardened. Similarly,
palladium–silver–copper alloys are also heat
hardenable. These alloys have higher melting
temperatures 
950–1100oC. 
Phosphate-bonded
investments, electrical resistance or induction alloy
melting methods are preferred.
Due to the advent of many base metal alloys like,
Co-Cr, Ni-Cr or Ti and its alloys, which have better
mechanical properties, lower cost, lower density, the
HN and N alloys are not preferred.
t.me/Dr_Mouayyad_AlbtousH

<!-- PDF page 327 -->


#### Predominantly Base Metal (PBM) Casting Alloys


#### Classification According to PBM Casting Alloys


#### Alloying Properties

272 Science of Dental Materials with Clinical Applications
Note: If required additional information can be given
briefly to HN and N metal casting alloys and metal-
ceramic alloys for long essays, such as
1. Alloying properties of major constituents (Au, Ag,
Cu, Pt, Pd, Zn)
2. Solution—softening heat treatment and age hardening
heat treatments
3. Casting shrinkage and principles of compensations.
PREDOMINANTLY BASE METAL (PBM)
CASTING ALLOYS
These are mainly base metal alloys which may or may
not contain any noble metals (i.e. 0–25%). The following
are their characteristic properties:
• High corrosion resistance comparable to noble metal
alloys due to the formation of strongly bonded
impervious chromium or titanium oxide film
(passivation), on the surface.
• Superior mechanical properties like high modulus
of elasticity (stiffness), yield strength, ultimate
strength and surface hardness (abrasion resistance).
• Low density (lighter appliances), at low cost.
• High fusion temperatures around 1300°–1600°C
• White in colour and shine-like stars (stellites).
Now these are replacing the more expensive HN and
N alloys for the fabrications of:
• All metal crowns and bridges
• Metal-ceramics
• Cast removable partial denture frameworks
• Implants, etc.
CLASSIFICATION ACCORDING TO
PBM CASTING ALLOYS
1. Passivation—oxide film
• Chromic oxide film in Co-based or Ni-based alloys
• Titanium oxide film in titanium and its alloys.
2. Compositions
• Cobalt-based, Co-Cr-W, Co-Cr-Mo, Co-Ni-Cr
• Nickel-based, i.e. Ni-Cr-Mo, Ni-Cr-Be, Ni-Ti
• Titanium, Ti-Al-V, Ti-Mo-Zr-Sn, Ni-Ti
• Aluminum–bronzes.
3. Fusion temperatures
• Low fusing PBM alloys: Solidus temperature
<1300°C
• High fusing PBM alloys: Solidus temperatures
>1300°C
4. Applications
• All metal crown and bridges (FPD)
• Cast removable partial denture (RPD) frameworks
• Metal-ceramics
• Dental implants
• Orthopaedic implants: Hip joints, bone plates, bars,
screws, etc.
• Wrought alloy orthodontic wires
• Dental instruments
Note: Stainless steels, i.e. ferritic, austenitic (18-8)
and martensitic, varieties are not included, as they are
mostly used as wrought alloys—wires, plates, sheets, etc.
According to ADA specification No. 14, these alloys
should have
• Passivating metal: Cr >20% by wt.
• Major elements: Co + Ni + Cr >85% by wt.
   (But other compositions complying toxicities and
hypersensitivity limits are also accepted).
• Yield strength >500 MPa
• Modulus of elasticity >1,70, 000 MPa
• Elongation percentage >1.5%
Compositions (approximate weight percentage)
• Cobalt: 0–65% or
• Nickel: 0–80% or
• Cobalt + nickel = 60%–65%
• Chromium: 15–30% in cobalt-based alloys and 11– 17%
in nickel-based alloys
• Molybdenum or tungsten: 5–10% hardeners
• Beryllium: 1–2%, decreases the melting temperature
• Trace metals for increasing mechanical properties:
Al, Fe, Cu, W, Mo
• Trace metals for grain refinements: Iridium,
ruthenium
Trace metals for scavenging: Manganese, zinc,
indium, carbon 0.2–0.5% effective hardener. The
types of carbide precipitations control hardness.
Note
• The alloys used for casting removable partial denture
frameworks are Co-Cr or Co-Ni-Cr (Co + Ni about
60–65% and Cr = 15–30%) with carbon, etc.
• The alloys used for casting crown and bridges and
metal-ceramic FPDs are mainly Ni-Cr alloys with
nickel about 75–80%, Cr (11–17%), carbon, etc.
ALLOYING PROPERTIES
1. Chromium: Medium density = 7.15 gm/cc, high MP
= 1875°C.
Increases: Corrosion resistance, by forming Cr2O3
film, yield strength, modulus of elasticity (stiffness)
by solution hardening, and MP.
Decreases: Ductility, malleability, and elongation at
fracture, Cr >30% causes brittleness.
2. Cobalt has medium density = 8.85 gm/cc, MP
= 1495° C
Increases: Hardness, YS, MOE (stiffness), MP.
t.me/Dr_Mouayyad_AlbtousH

<!-- PDF page 328 -->


#### General Properties of PBM Casting Alloys


#### Clinical Aspects


#### Microstructure Metallography of PBM Alloys

273
Dental Casting Alloys
Decreases: Ductility, malleability, elongation at
fracture.
3. Nickel: Medium density = 8.9 gm/cc, MP = 1453°C
Increases: Hardness, YS, MOE and MP to less extent
Decreases: Ductility, malleability and percentage
elongation to less extent.
Note: Nickel-chromium alloys have greater ductility,
percentage elongation, and lower hardness, YS,
MOE, and MP compared to Co-Cr alloys. Nickel
vapour inhalation causes lung cancer.
4. Mo or W: Increases hardness, YS, and MOE. But
Mo does not decrease ductility and percentage
elongation as W.
5. Beryllium: Increases strength but decreases melting
point and grain size. Inhalation of toxic-vapour or
dust in the factory, and laboratories cause health
hazards, dermatitis, etc.
6. Sn, Al, Cu, W, Mo are trace elements which increase
hardness (Ni3Al phase precipitations).
7. Iridium, ruthenium (in traces) are grain refiners and
hardeners.
8. Mn, Zn, Si in traces act as scavengers.
9. Carbon: 0.2–0.5% traces effective hardener, respond
to heat treatments.
GENERAL PROPERTIES OF PBM CASTING ALLOYS
1. These have high corrosion resistance due to the
passivation effect of Cr2O3 surface film.
2. Nickel and beryllium are said to be toxic. Inhalation
of vapours or dust of these metals causes health
hazards. Nickel vapours inhalation is found to be
carcinogenic, and beryllium vapours cause
dermatitis, chest pain (berylliosis), etc.
3. Nickel-containing alloys have slightly lower, melting
temperatures (easier to melt) stiffness or modulus of
elasticity, YS, UTS, and hardness but higher
elongation at fracture.
Approximate properties of a few PBM casting partial
denture alloys are given in Table 18.8.
4. Many of these alloys respond to heat treatments,
usually by age hardening, annealing, homogeniza-
tion, etc.
5. All PBM alloys are white in colours (stellites).
6. Trade names:
Co-Cr alloys: Vitallium, Genesis, Novarex, Ultra 100
Ni-Cr alloys: Ticonium, Resillium III, Neptune,
Litecast, etc.
Co-Ni-Cr alloys: Nobillium
Gold alloys: Orion, Deva 4, Jelenko-SMG-3,
Dequdent, Cameo (for comparison).
CLINICAL ASPECTS
1. Clasp adjustments: Modulus of elasticity (stiffness)
of  PBM alloys (200,000 MPa) are nearly double that
of HN or N alloys. The force to be applied for clasp
adjustment is hence nearly double. Also since double
force is required to dislodge the clasp, tooth
preparation with lesser undercuts is sufficient. The
advantage is less removal of tooth material.
2. PBM alloys undergo work hardening more easily
which reduces its lifetime.
3. Even though the PBM alloys are cheaper, the
auxiliary materials like phosphate-bonded
