Repository: endoking5792/dental-study-material

# Dental Study Material (MDS)
Textbook-sourced study notes with page-cited references.
- Module 1 — Conservative & Restorative Dentistry
- Module 2 — Endodontics (8 sub-modules)
- Module 3 — Dental Materials & Material Science

`markdown/` = Obsidian-ready notes; `docx/` = original Word files.

## Textbooks
`textbooks/` holds the source textbooks as chapterwise Markdown (Conservative Dentistry, Endodontics, Dental Materials). Study notes link to their source books and to matching chapters via the topic hubs in `markdown/_Topic Hubs/`. Open the repo folder as an Obsidian vault (or copy `markdown/` + `textbooks/` into one) to use the graph view.

File: textbooks/Dental Materials/Science_of_Dental_Materials_Chapterwise/19_19_Outline_of_Dental_Alloy_Casting_Procedures.md
# 19. Outline of Dental Alloy Casting Procedures


#### Introduction


#### Wax Pattern

19
CHAPTER SURVEY
Outline of Dental Alloy
Casting Procedures
carefully over a flame and adapt it directly on the
prepared teeth (coated with lubricants for easy
removal without distortion) and then carve it as
required. However, as  it is very inconvenient to carve
it in the mouth, this method is used very rarely.
• Indirect pattern technique: Dentist has to obtain a
very accurate elastomeric impression of the prepared
tooth (double mix-syringe techniques) with finer
details reproduced accurately. The impression or its
master-cast with type IV die stone is sent to the
laboratory technician (see Colour Plate 30, Fig. 19.2).
The technician performs the following steps
• The increase of surface hardness by immersing the
die in certain surface hardener solutions (like K2SO4,
borax, cellulose-resins, etc.). The electroforming
method has not become popular.
• Die spacers: Like nail paints, resin paints, or certain
suspensions with silver and gold colours, which, on
coating alternately, controls the space. This is
required for obtaining suitable cementing space. This
method is also made use for die enlargement for
compensating large casting shrinkages (see Colour
Plate 30, Fig. 19.1).
• Lubricant or thin layer of oil is then applied for easy
removal of the wax pattern without distortion.
INTRODUCTION
The objective of casting is to prepare an exact permanent
metallic duplicate of the missing tooth structure as
accurately fitting as possible.
The lost-wax-casting procedure is to be carefully
planned and the precautions should be meticulously
followed to achieve this goal of perfect fit (Fig. 19.1).
Preparation of tooth or teeth, then the wax pattern,
investing the wax pattern, melting of the alloy, casting
and finishing is the major steps.
For this, the technician also should have deep
knowledge of compositions, microstructures (metallo-
graphy), phase diagrams, heat treatments, etc. for
selection and use of the alloys. In addition, he should
have excellent skill and scientific background for
using the sophisticated equipment and techniques of
casting in the modern casting and ceramic laboratories.
Preparation or cavity cutting of the tooth or teeth
to receive the appliance is done by the dentist after
studying clinical situations and planning the design of
appliances.
1. WAX PATTERN
• Direct pattern technique: Dentist has to select
type I hard inlay wax, soften it uniformly by waving
• Introduction
• Direct and indirect wax patterns
• Sprue former
• Casting ring liners
• Investing procedure
• Hand and vacuum investing
• Wax burn-out
• Casting machines
• Melting of alloys
• Casting, recovery, pickling
• Casting defects
• Porosities
• Incomplete castings
• Commercially pure titanium
• α- and β-titanium
• Properties of Ti alloys
• Investments for  Ti alloys
• Casting problems
• Alternatives for casting
277
t.me/Dr_Mouayyad_AlbtousH

<!-- PDF page 333 -->


#### Sprue Formers

278 Science of Dental Materials with Clinical Applications
• The wax pattern is then prepared by using the type
II soft inlay wax. It is carefully melted by dry-heat
and placed on the prepared die, layer by layer until
some excess is formed. Care is taken to uniformly
heat, melt and bond the increments to minimize
distortion due to relaxation of internal stresses.
Carving is done  with sharp carvers without pulling
the wax away from margins or abrading the die
surface.
Sprue is fixed to the wax pattern, and then the
pattern is very carefully withdrawn from the die, to
minimize distortion.
If there is some delay in investing, the pattern is to
be stored, immersing in cold water or refrigerator to
minimize distortion by internal stress relaxations.
2. SPRUE FORMERS
Sprue is a channel or ingate to the mould of the wax
pattern invested in the casting ring, to allow the molten
wax to come out and molten alloy liquid during casting,
to enter and completely fill the mould space. Sprue
formers are selected and attached carefully to minimize
many casting defects.
• Materials of sprue formers or sprue
– Special wax supplied in rope form (rolls) of
different diameters (gauges) for selection.
– Hollow stainless steel wires of different diameters
and lengths. These are to be coated with thin layer
of inlay wax by dipping in molten wax. This is for
easy removal of sprue former after setting of
investment.
• Sprue former diameter: This should be approximately
equal to the maximum thickness of the pattern. For
bigger patterns, sprues of larger diameters are used.
The diameters usually vary from 1.3 mm (16 gauge)
up to about 2.6 mm (10 gauge) for small castings. If
the diameter is too small, pre-solidification in the
sprue and insufficient liquid entering, cause
incomplete casting. Sprues of large diameters cause
rough surface, suck back or localized shrinkage
porosities, fracture or distortion of thin segments.
• Length of the sprue: Should be such that the wax
pattern must be positioned in the middle of the
casting ring to minimize distortion and the thickness
of investment beyond the extreme end of the pattern
be about 6 mm, for gypsum-bonded investment or
Fig. 19.1: Outline of lost-wax casting steps
t.me/Dr_Mouayyad_AlbtousH

<!-- PDF page 334 -->


#### Casting Ring Liners


#### Investing Procedure

279
Outline of Dental Alloy Casting Procedures
3–4 mm, for phosphate-bonded investments (as it
has less and inadequate porosity). This consideration
is necessary to have sufficient porosity to allow the
trapped air to escape out
If the sprue and casting ring is too long, or sprue
former is too thin, alloy pre-solidification in the
sprue, blocks it, causing incomplete casting. Too
short (or thick) sprue, causes rough surfaces, suck
back porosity, as well as damage to thin sections.
• Sprue attachment
Attachment of the sprue to the wax pattern is done
by a small drop of molten wax or flaring, with the
following considerations:
– At the bulkiest part so that alloy liquid first enters
and flows to the thinner portion with lower speed
and less turbulence, i.e. without damaging.
Localized shrinkage porosity will not take place
as the last portion solidifying, has adequate liquid
in the connected reservoir.
– Sprue is oriented at 45° inclination to the proximal
area to reduce turbulent flow to the extremities of
mold. If it is at the right angle, casting forces may
fracture investment.
– Reservoir: In direct spruing, the reservoir (Fig. 19.2a)
is made by a large drop of wax at 1–2 mm distance
from the attached position. This is to minimize
localized shrinkage porosity, by reserving a
portion of the last liquid from solidifying in it.
– Indirect spruing: The reservoir bar provides extra
liquid to compensate solidification shrinkage
(localized shrinkage porosity). In this multiple
casting method (Fig. 19.2b), 3 or 4 patterns can be
invested as shown, with a common bar (reservoir).
This method also saves expensive phosphate-
bonded investment and also casting time.
– Sprue axis should not be oriented or directed
towards the extreme thin sections of the wax
pattern. The component of casting force is highest
in this direction which may damage it.
– A plastic or ceramic crucible former is attached to
the other end of sprue former (Figs 19.2a to c).
3. CASTING RING LINERS
Formerly asbestos sheet liners were laid inside the casting
ring leaving about 3 mm at the ends. Due to health hazards
of inhaling asbestos dust or vapours which is
carcinogenic, now cellulose  or alumina silicate ceramic
liners are used (Fig. 19.2c). The functions of the liners are:
• To allow enough lateral expansion of mold
(investment), during setting or heating.
• Longer longitudinal expansion is reduced by
adhesion of investment at the ends (3 mm space,
Fig. 19.2c). This minimizes the distortion.
• If wetted, these liners provide some extra water for
the HSE of the mould. Two or three layers give
higher HSE of the mould laterally.
• Split casting rings or plastic casting rings are used to
get adequate lateral expansions specially for high
fusing alloys. In base metal alloy casting procedures
ringless casting investment is done.
4. INVESTING PROCEDURE
The wax pattern is washed with a dilute detergent
solution to remove greasy materials. This detergent
layer left behind, reduce surface tension and cause
better wetting. This special surfactant or wetting agents
can also be applied as a thin layer, to wet the
hydrophobic surface of wax pattern, which otherwise
collects air bubbles from the mix and causes nodules
of casting. Two methods of investing are:
• Hand mixing investing method: Required amount
of distilled water (or a mixture of water and colloidal
silica gel, special liquid for phosphate-bonded
investments) is taken in a clean flexible bowl. A
weighed amount of powder is added and mixed
thoroughly. A small amount of mix is painted on
the surface of the wax pattern for better wetting and
then the remaining mix is vibrated carefully into the
casting ring to fill completely. Too much vibration
causes sedimentation of larger investment particles,
leaving a thin mix close to the pattern, which may
cause a rough surface.
Figs 19.2a to c: Methods of spruing. (a) Direct, (b) indirect spruing, (c) positioning of wax pattern in casting ring
t.me/Dr_Mouayyad_AlbtousH

<!-- PDF page 335 -->


#### Wax Burn-out


#### Casting Machines


#### Melting of Alloys

280 Science of Dental Materials with Clinical Applications
• Vacuum mixing and investing: Special investment
mixing closed bowl, with a connection to evacuating
pump, a mixing pad connected to the rotating shaft
of an electric motor and a side platform for resting
the casting ring is used (see Fig. 4.7, manipulation of
gypsum products). The proportioned material is
taken in it, the speed and time of spatulation are
adjusted to get a mix of reproducible consistency.
Mixing is done in vacuum. After mixing, it is tilted
to flow the mix under vibration into the casting ring
on the platform (see Colour Plate 29, Fig. 15.4).
• Compensation of casting shrinkages by
– Increasing normal setting expansion of investment
– Increasing hygroscopic setting expansion
– Adjusting thermal expansion by heating the
invested casting ring to a required temperature
– Adding colloidal silica liquid (for PBI).
After allowing to set for about 1 hour, the crucible
former is carefully removed. If metal sprue is used,
that also is easily pulled out as exothermic reaction
softens the wax coating. The crucible formed is carefully
cleaned by removing the loosely adhering investment
particles which otherwise may fall into the sprue and
block it. The invested casting ring should be dewaxed,
when it is quite wet, otherwise it is to be stored in 100%
humidor to prevent drying.
5. WAX BURN-OUT
It is then placed in the furnace, with the crucible down-
wards, on a ceramic mesh stand, to allow the molten
wax to flow down. The temperature is slowly raised to
about 400°C in the low heat (HSE) technique or 700°C
in the high-heat (NSE) technique, for about half an hour,
and is maintained for about 30–60 minutes for
completion of the thermal expansion. As wax is melted
and evaporated, some carbon may deposit in the pores
of investment and block them. But the steam produced
by the water of wet investment pass out through the
pores, clean them and make them effective. If the
temperature is more than 700°C, the GBI get reduced
by carbon, producing SO2 gas, according to:
be increased to about 700°C or 800°C and maintained
for 30 to 60 min. This gives adequate larger thermal
expansion to compensate the greater casting shrinkage
of high fusing alloys. Following precautions are taken
during wax burn-out.
• Wax burn-out must be complete to eliminate all
adhering wax to the mould walls, otherwise, it may
cause rough casting surface.
• Rapid heating should not be done. Excess of water
in the investment converts into the steam of high
pressure which may fracture the investment and
produce a crack.
• Overheating of investment, cause disintegration
resulting tarnishing of gold alloys, rough casting
surface, too much mold expansions and also cracks.
• Prolonged heating also may fracture the investment
and produce cracks (colour plate 30, Fig. 19.4).
The molten alloy liquid enters the cracks producing
thin feather-like extensions fins.
6. CASTING MACHINES
These are devices to force the alloy liquid into the mould
formed in the investment in casting ring. In a very
simple old method, the alloy pellets were kept in the
crucible former, melted by gas torch flame and forced
by air pressure applied from a compression pump or
steam pressure. This can be coupled with synchronized
vacuum suction from the other end of casting ring.
Centrifugal casting machines, with different alloy
melting systems, are now used. The alloy is melted in a
separate crucible by gas torch flames, electrical
resistance or induction heating or electric arc systems.
Centrifugal casting machine is a spring-wound or
electric-motor driven rotating shaft equipment. The
rotating arm has two parts, one balancing arm A and
the other, broken arm B. The broken part C is rotatable
through 90°. The whole arm ABC is initially kept
wound by giving 2 to 5 complete rotations and fixed
by lever-arm, connected to a strong spring ‘S’.
The part C of a broken arm carries the alloy melting
crucible, against which the wax burnt out casting
ring can be mounted, and it is fixed at right angles
before melting the alloy (Fig. 19.3) (see Colour Plate 30,
Figs 19.6 and 19.7; Colour Plate 31, Fig. 19.13).
7. MELTING OF ALLOYS
Crucibles used for melting of alloys are made up of:
• Clay
• Graphite
• Quartz
• Zirconia-alumina
Clay crucibles can be used for low and medium
fusing HN and N alloys. For high fusing high palladium
The chemical degradation causes shrinkage of
investment and SO2 gas produced causes tarnishing of
HN and N metal alloys (refer to pickling).
In the case of PBI, after setting, the plastic ring can
be taken out (ringless casting). The temperature of the
furnace is slowly raised first to about 300°C, to prevent
cracking of investment due to large steam pressure,
produced by rapid heating. Then the temperature can
CaSO4 + C 
 >700°C   CaO + SO2 + CO
t.me/Dr_Mouayyad_AlbtousH

<!-- PDF page 336 -->

281
Outline of Dental Alloy Casting Procedures
(Pd-Ag), and PBM alloys, graphite, quartz or zirconia-
alumina crucibles are needed. However, to minimize
carbon contamination and reactions, graphite crucibles
are not recommended for melting high Pd and nickel
containing alloys.
Methods of Melting of Alloys
• Gas torch flames with mixtures of natural gas and
air or oxyacetylene gases are used.
– The innermost conical portion of the gas flame has
no heat content and is only gas and air (or oxygen)
mixture.
– Next outer green-coloured cone is the combustion
zone (Fig. 23.3b, zones of flame).
– Next outer, pale blue-coloured zone, is the
reducing flame which is the hottest part and
should be used for alloy melting.
– The outermost yellow-coloured oxidizing zone
also should never be used.
The alloy pellets are placed leaning to the crucible
walls and the reducing flame is carefully applied.
As alloy begins to melt, it crumbles down and a
large spheroidal drop is formed on the crucible
floor. Small amounts of (boric acid + borax) – flux
powder is sprinkled over it. Fluxes increase the
flow and decrease melting temperatures. The
brown-dark oxides of zinc (zinc-scavenger) is
blown out. A mirror-like shining surface is formed
when properly melted and if the flame is rotated
or moved, its image appears moving in the
opposite direction.
– Electrical resistance heating system: The crucible
is surrounded by a small electric resistance heater.
The advantages are: Correct adjustment of the
temperature of the alloy liquid and required delay
in the solidification in the sprue former and the
mould space which rectifies localized shrinkage
porosities.
– AC electrical induction melting system: A copper
tube coil is wound loosely around the crucible.
High frequency alternating current and cold
water circulation, cause very quick rise of
temperature along the axis of the coil even up to
1500°C or 1600°C, melting the high fusing PBM
alloys easily. During casting, the coil is brought
down and the arm (B, not broken arm) rotates by
electric motor, until it is switched off. The highest
temperature can be controlled, and this has become
quite popular, for high fusing noble and base metal
alloy castings (Fig. 19.4) (see Colour Plate 31,
Fig. 19.13).
– Electric arc melting system: Electric arc is
produced between the alloy and a water cooled
tungsten electrode. Temperature shoots up to
more than 4000oC and melts the alloy immediately.
But there is no control over the highest tempera-
ture produced. Within a few seconds, the alloy
components may begin to evaporate and damage
the alloy. This method has been tried for casting
cpTi and its alloys.
– Vacuum pressure assisted casting machine: This
is designed specially for casting the high fusing
titanium and its alloys. Titanium has a very high
melting temperature 1668°C, low density (4.51
gm/cc) and high oxygen sensitivity at high
temperatures. The centrifugal force (mv2/r) is not
sufficient to force the liquid into the mould. Hence,
the alloy is melted in a vacuum by an electric arc,
and casting is done under argon gas pressure.
Fig. 19.4: Induction melting coil around crucible
Fig. 19.3: Centrifugal casting machine
t.me/Dr_Mouayyad_AlbtousH

<!-- PDF page 337 -->


#### Casting of Alloy


#### Devesting or Recovering


#### Pickling


#### Heat Treatments for HN Alloys


#### Defective Castings: Classification, Causes and Remedies


#### Distortion: Change of Shape or Size: Both Cause Misfit

282 Science of Dental Materials with Clinical Applications
8. CASTING OF ALLOY
The dewaxed, heated casting ring, maintained at
suitable temperature in the electric furnace, is quickly
transferred and fitted against the crucible, in a very
short time, to prevent solidification taking place
meanwhile. The gas flame can again be directed to the
alloy liquid to check liquefaction, and also to the casting
ring. The handle ‘H’ is released immediately (Fig. 19.3).
The arms begin to rotate, first with a sudden jerk
when the alloy liquid enters into the mould. The broken
arm turns and becomes straight along with AB and
rotates  with high speed. The centrifugal force exerted
on ‘m’ gm of liquid = F = mv2/r or mrω2 retains the
alloy liquid to the extreme wall of the mould, and
solidification takes place. When it stops rotating, liquid
solidifies completely, and the excess is seen as a red
hot button on the cone or crucible.
In the case of electrical resistance or induction,
melting system, casting is done by switching off the
heating circuit
9. DEVESTING OR RECOVERING
As soon as the rotation stops, the casting ring is
quenched in water. The water rushes inside with a
hissing sound, disintegrates investments and separates
the casting. The quenching also leaves the gold alloy
casting in softened (disordered alloy phase) condition
which helps to cut, trimming and finishing.
For chrome cobalt or nickel alloys, the cast
investment is allowed to cool slowly by itself  overnight
and then the article is recovered by carefully breaking
the investment. It is then trimmed by diamond disc or
carbide bur, sandblasted to clean the adhering
phosphate-bonded investment, finished and electro-
polished.
10. PICKLING
The gold alloy castings are tarnished (discoloured)
during the casting procedure. This is due to contamina-
tion by SO2 gas given out from overheated GBI.
CaSO4 + C 700°C CaO + SO2 + CO.
Removal of this is done by the following methods.
• A small amount of 50% hydrochloric acid or
sulphuric acid, with a trace of potassium dichromate,
solution (pickling solution) is taken in a test-tube,
the article is kept, and then warmed to about
50–70°C for few minutes. If boiled, the fumes may
affect other laboratory equipment. Also, the method
of dropping the article into test tube should not be
done, as it may get damaged.
• Special pickling solutions supplied can be used.
• Ultrasonic method of cleaning can be done.
During pickling, some of the GBI particles still
adhering are also cleaned.
Cold hydrofluoric acid can remove adhering silica
particles, phosphate-bonded investment material.
Metal-ceramic alloy casting, and base metal alloy
castings are generally not pickled.
11. HEAT TREATMENTS FOR HN ALLOYS
• Softening-solution heat treatments: During the
finishing procedures the article may get work
hardened. This can be annealed or subjected to
softening solution heat treatment, by heating the
article to a temperature slightly below the solidus
and quenching.
• Precipitation-hardening heat treatment
After the final finishing and polishing, the article can
be heated in an electric furnace (muffle chamber) for
about 10–15 min, at about 375°C. The ordered FCT
superlattice formed in HN alloys with copper 15–35%
(with respect to gold), precipitate, causing lattice
distortion which increases the hardness by a large value.
Prolonged heat treatment increases brittleness.
Dentist has to check the fitting of the article and do
permanent cementation.
DEFECTIVE CASTINGS: CLASSIFICATION,
CAUSES AND REMEDIES
The precision casting should have the exact shape,
size, correct fitting, smooth surface and no internal or
external flaws, affecting the properties. There are
many chances of introduction of many casting defects
in various steps, unless suitable precautions are
carefully observed.
CLASSIFICATIONS OF CASTING DEFECTS
1. Distortion: Change of Shape or Size:
Both Cause Misfit
Change of shape occurs by distortions of the wax
pattern (Fig. 19.5) by careless removal from the die
(apply lubricant), too much vibration during
investment, too thick investment, delay in investing,
inhomogeneous setting and thermal expansions of
investment, such as too much longitudinal expansion.
Too long sprue and casting ring also can cause
distortion (remedy—leaving about 3 mm gap, free of
ring liner, at the ends, can restrict this expansion).
Change of size occurs, due to, under- or over-
compensation of casting shrinkages (which can be
controlled by correct setting and thermal expansions).
→
t.me/Dr_Mouayyad_AlbtousH

<!-- PDF page 338 -->


#### Discolouration


#### Surface Roughness, Unevenness and Nodules


#### Solidification Shrinkage Porosities

283
Outline of Dental Alloy Casting Procedures
surface (apply surfactant, vibration, vacuum mixing,
and investment techniques).
• Too short, too thick sprue—increase the speed of
liquid entering.
• Improper methods of dewaxing, i.e. incomplete
dewaxing, too rapid, prolonged and overheating
during wax burn out.
• High casting force (adjust the speed of rotation,
increase the length, decrease the thickness of sprue,
and also, correct orientation of sprue). Liquid
entering the mould at high speed abrades the walls
and cause rough surface.
Rough surface cause, corrosion due to a collection
of food debris and poor aesthetics. If the tissue
surface side is smoothened, it may cause misfit.
4. Solidification Shrinkage Porosities
Almost all liquids contract during solidification as the
atoms arrange in a certain order, more closely.
• Microporosity: Small irregular voids are formed
throughout, which decrease the strength (Fig. 19.7).
If the temperature of the liquid entering mould is
low and close to its liquidus temperature, it solidifies
simultaneously preventing diffusion of liquid
properly. Contractions cause irregular microvoids
throughout (remedy—the temperature of casting
liquid should be higher).
• Localized shrinkage porosity: Large irregular void
is formed close to the sprue attachment at the bulkiest
part. The liquid continues to solidify from the cooler
mould walls towards the bulkiest part (close to the
Fig. 19.5: Distortion of casting causes misfit
Fig. 19.7: Solidification shrinkage porosities
2. Discolouration
This is due to SO2 gas contamination to HN and N
alloys—remedied by pickling (refer to pickling, and
disadvantages of GBI).
3. Surface Roughness, Unevenness and Nodules
The external surface defects (Fig. 19.6) can be removed
by finishing procedures. Any attempt to remove the
defects in tooth-tissue contact surfaces can cause misfit.
Main causes of surface roughness are:
• Rough wax pattern
• Coarse investment powder particles
• High water/powder ratio of investment
• Inhomogeneous mixing of investment
• Inadequate vibrations to dislodge air trapped during
investing
• Insufficient wetting of wax pattern (apply surfactant/
detergent coating)
• Air bubble collection and thin water film on the
surface of wax pattern cause nodules and uneven
Fig. 19.6: Rough surface, uneven surface and nodules
t.me/Dr_Mouayyad_AlbtousH

<!-- PDF page 339 -->


#### Air Inclusion Porosities


#### Incomplete Castings

284 Science of Dental Materials with Clinical Applications
sprue attachment). If the sprue is blocked by pre-
solidification, adequate liquid will not be available
to compensate the solidification shrinkage occurred,
which is localized at this bulkiest part where liquid
solidifies last.
Remedies are, attaching a large reservoir in the
sprue close to its attachment (1 mm) to the pattern
and use a sprue of thickness more than the thickest
portion of the pattern, such that the last portion of
the liquid, solidifying is in contact with the liquid in
a reservoir, which supplies extra liquid required.
• Hot spot or suck back porosity: A large irregular
void is formed opposite to sprue. If the temperature
of the liquid entering is very high, it raises the
temperature of the mold opposite to the sprue
attachment. Due to this hot spot, liquid solidifies last,
near it. The other liquid is sucked back, by the
solidifying liquid against it. Solidification shrinkage
localizes near the hot spot.
Remedies
The temperature of liquid should not be very high and
the thickness of sprue should be decreased.
5. Air Inclusion Porosities
Air can be included in the molten liquid during the
casting procedure and even gases like H2, N, etc. get
absorbed during prolonged heating of the liquid,
which are released during solidification as regular
voids (Fig. 19.8).
• Pinhole porosity: The absorbed gases are released,
throughout, as very small spherical pinhole-like
voids due to simultaneous solidification. Remedy is,
liquid should not be kept for a long time before
casting and its temperature should not be too close
to liquidus.
• Large air bubbles: Air included or mixed up during
rapid entry of liquid into the mould and turbulent
motion. It gets released, as regular large voids: High
speed of casting and a high temperature of liquid,
keeping liquid condition for a long time should be
avoided. If the investment is nonporous, the air inside
the mold can also get mixed up.
• Sub-surface porosities: Regular small air bubble—
voids are formed by the release of trapped or
absorbed gases below the surface of the casting. This
is said to be due to simultaneous nucleation and
release of gas bubbles in the liquid. (Temperature
of the liquid should be higher.)
All these porosities decrease strength.
6. Incomplete Castings
• These occur due to an adequate amount of liquid
entering the mold (Fig. 19.9a). Reasons for these are:
– Insufficient amount of the alloy melted
– Incomplete melting of alloy
– Too low casting force
– Poor castability, i.e. high viscosity of alloy liquid
– Blocking of sprue due to loose investment particles
– Incomplete dewaxing
– Blocking due to pre-solidification in the sprue, if
sprue is too long, or too thin or liquid alloy
temperature is too low (close to liquidus), or
investment temperature is also low. (Remedies are
suggestive.)
Fig. 19.8: Air inclusion porosity
Figs 19.9a and b: (a) Incomplete castings, (b) incomplete
casting (back pressure porosity)
t.me/Dr_Mouayyad_AlbtousH

<!-- PDF page 340 -->


#### Fins


#### Titanium


#### Allotropic Forms: Microstructure


#### Alloys of Titanium

285
Outline of Dental Alloy Casting Procedures
• Back pressure—air trapping porosity: As the liquid
enters the mould through the sprue, the air trapped
in the mould is compressed at the extremities, which
exert a back pressure preventing the alloy liquid to
occupy this region. This is due to the inadequate
porosity in the investment to vent out trapped air.
Even though, GBI is porous, if the thickness of
investment at the extremity of the pattern is more
than 6 mm. the porosity becomes less effective. To
increase the effectiveness of porosity reduce the
thickness to less than 6 mm or increase water/
powder ratio. The PBI has still less porosity which
very frequently causes incomplete castings. Extra
vent wax sprue formers are fitted to the extreme ends
of wax pattern to make trapped air escape backward
as shown in Fig. 19.9b.
7. Fins
These are feather-like thin
extensions on the alloy
casting surfaces, produced as
the liquid enters the cracks
formed in the fractured
investment (Fig. 19.10).
Reasons for the investment
fractures are:
• Weak investment
• High water/powder ratio
used for investing
• Improper mixing and investing methods
• Rapid temperature rise during wax burn out
• Prolonged heating of investment
• Overheating of investment
• Too high casting forces.
Remedies
Reduce the number of turns to casting machine arms,
or decrease the thickness and increase the length of the
sprue, etc. Use the above precautions during wax burn-
out.
Incomplete casting and fins result in misfit of cast
articles.
TITANIUM
Titanium is a light, highly biocompatible material
introduced into the casting appliances such as crowns
and bridges, RPD frameworks, metal-ceramics,
implants, and orthodontic wires. Commercially, pure
titanium CpTi has traces of a certain percentage of
impurities like O2, N, H2, Fe, C, etc. and accordingly it
is graded as No. I, II, III, IV, and VII, with the tensile
strengths increasing from 240 to 515 MPa.
Properties
• High biocompatibility and corrosion resistance
• High oxygen affinity forms a very thin 10 microns
film of  TiO2 when exposed to the atmosphere in a
very short time, 10-9 sec. This passivating effect is
even better than chromium and  TiO2 adheres to the
substrate very strongly. It gets oxidized by contact
with silica of investment at high temperatures.
• Very low density, 4.51 gm/cc (centrifugal casting
force becomes inadequate).
• Moderate tensile strength depending upon the
allotropic—martensite and austenite (α-Ti and β-Ti)
phase distributions.
• Moderate stiffness or modulus of elasticity, β-Ti has
more flexibility ( E = 71,000 MPa).
• Fusion temperature is very high about 1668°C
(tungsten arc or induction melting methods are to
be used).
• Undergoes allotropic changes from HCP (α-Ti)
martensitic form to BCC (β-Ti), complex austenitic
form, when heated above 883°C or stressed.
ALLOTROPIC FORMS: MICROSTRUCTURE
At ordinary temperatures, α-Ti has a HCP structure.
Above its TTR (transition temperature range) of 883°C,
it is transformed into complex β-Ti of BCC structure.
The change is also reversible, on cooling. The α and β
forms have different mechanical properties (Table 19.1).
In general, the properties of cast Ti depends on the
presence of  amounts of various phases, equiaxed grain
structures and grain sizes, which also depends on the
rate of cooling.
ALLOYS OF TITANIUM
By adding small amounts of other metals, it is possible
to control the amounts of α and β phases, for obtaining
desired properties at ordinary temperatures.
Vanadium, molybdenum and tantalum are β phase
Table 19.1
Properties
α-Ti
β-Ti
Ti-6Al-4V
TMA (Ti-Mo-Zr)
YS (MPa)
170–480
860–1000
975–1120
860–1200
UTS (MPa)
240–515
900–1100
1025–1152
1000–1350
E (MPa)
110,000
70,000
80,000
71,700
Mechanical properties
Fig. 19.10: Fins
t.me/Dr_Mouayyad_AlbtousH

<!-- PDF page 341 -->


#### Problems in Casting of Titanium and its Alloys


#### Alternatives to Metal Casting Technology

286 Science of Dental Materials with Clinical Applications
stabilizers and Al, C, O, N are α phase stabilizers.
Accordingly, varieties of alloys with α, α 
α 
α 
α 
α + β
 β
 β
 β
 β and β
phases can be obtained. (The β stabilizers depress the
martensitic α phase formation temperature to low
values, like Ni, in stainless steel.)
α 
α 
α 
α 
α + β 
 β 
 β 
 β 
 β variety has mechanical properties better
suited for casting purpose. Whereas β phase varieties
are more suitable for active orthodontic wires active
appliances.
Ti Alloys for Casting
Ti- Pd, Ti-Cu, Ti-Cu-Ni, Ti-V, Ti-Co, etc. alloys are in
the experimental stages. The titanium alloy which has
been successfully used for casting dental appliances is
Ti-6Al-4V (TAV) alloy.
Ti-6Al-4V Alloy
When this cast alloy is subjected to heat treatment by
heating to about 700°C and quenching, equiaxed
spherical grains are formed. Slow cooling from β phase
produces α 
α 
α 
α 
α + β
 β β
 β β lamellar structures. This alloy has very
high fatigue strength of 860–950 MPa.
PROBLEMS IN CASTING OF TITANIUM AND ITS ALLOYS
Titanium is becoming the material of choice for casting,
all metal and metal-ceramic appliances and the various
problems faced in the casting procedures have been
tackled.
1. Choice of investment materials: Titanium has very
high melting temperature and oxygen sensitivity.
Titanium alloys get contaminated with oxygen, if
they come into contact with SiO2 refractory material
at the high temperatures as Ti can reduce SiO2.
Special refractory materials, Al2O3, ZrO2, MgO, Zr
and their combinations developed in Japan, with
phosphate bonding, are to be used.
2. Melting of alloy: Electric tungsten arc or induction
melting methods are used in vacuum or inert argon
gas atmosphere.
3. Casting machine: Due to the very low density of the
alloy (about 4.5 gm/cc), the low centrifugal force
(m.V2/R = volume × density × V2/R) becomes very
inadequate to force the liquid into the mould. The
casting machine is modified by adding compression
as well as vacuum suction techniques, to minimize
incomplete castings.
4. The surface of titanium alloy casting becomes very
hard (formation of martensite α-case) and special
instruments and techniques are used for finishing
work.
These difficulties are being tackled and the alloy
becomes gradually more popular for RPD, metal
ceramics and implants. Osseointegration or bioactivity
of coated titanium alloys (Ti-Al-V) has resulted as one
of the best implant materials.
The latest CAD-CAM technique can solve many of
the above casting problems.
ALTERNATIVES TO METAL CASTING TECHNOLOGY
The casting techniques involve many stages such as
preparation of wax patterns, investments, selection of
alloys, casting machines, methods of melting, recovery
finishing, cementation, etc. This is time-consuming and
highly skilled procedure to get a precision casting
permanent restoration. Instead various simpler
technologies have been invented.
1. CAD-CAM procedure: Computer-aided designing
and computer-aided machining has been developed
in the 1980s. This is a chairside technology used for
processing metal alloy, composite resins and the best
ceramic of ideal properties, in a single sitting of short
time.
The CAD system digitally or electronically traces
the surface profile of a prepared tooth or teeth and
designs the fabrication of the prosthesis from
memory. These are immediately transferred to a
milling machine. Using diamond points and discs,
etc. the machine prepares the prosthesis from solid
blocks or blanks, of alloy, composite resin or
ceramics. The finished article is cemented or bonded.
All these can be completed in a short time of few
minutes to one hour.
Advantages
• Various precautions to minimize casting defects
are not required.
• Work can be completed within an hour in a single
sitting of the patient
• Best varieties of ceramics can be selected and used.
• Can be applied, to Ti alloys in preparing implants
at the chair side.
• Finishing of Ti articles are much easier, as the hard
α-case is not formed
• Limited technical skill
Disadvantages
• Correct knowledge of the procedure is required
for a well-trained technician
• Very very expensive equipment
2. Copy milling: After the preparation of the tooth or
teeth, the pattern is made with certain resin-based
composites. It is then traced optically or electronically
and duplicated by the copy milling machine from
the solid blanks and finished.
3. Electroforming: The master die is coated with
special die spacers and a duplicate is formed. It
t.me/Dr_Mouayyad_AlbtousH

<!-- PDF page 342 -->

287
Outline of Dental Alloy Casting Procedures
is first cleaned and coated with a suspension of
the metallizing agent, on the required surface. This
is then placed as a cathode in electrolytic bath.
Electroplating is done, for a few hours to get an
adequate thickness. The gypsum product die material
is removed. The ceramic fabrication is done on this
coping.
4. Sintering of burnished foil technique: A few layers
of thin foils of gold alloys or gold platinum alloys
are adapted on the die and burnished. It is then
sintered by firing at about 1000°C. The thickness
of this coping may be low, about 50 microns. Over
this the ceramic appliance is prepared, with a ceramic
layer of a small thickness of 0.3–1.0 mm for anterior,
and 1–2 mm or more for posterior restorations (refer
to metal-ceramics).
Advantages
• Very thin restorations can be prepared
• Since the coping is also very thin, minimum
removal of the tooth is required which gives
better strength.
MODEL QUESTIONS
I. Long Essays
(20 minutes each)
1. Give a brief outline of a lost-wax-casting technique
for low fusing alloys.
2. Classify the casting defects. Explain briefly, their
causes and suggest remedies.
3. Explain the causes and remedies for solidification
shrinkage porosities and incomplete castings.
4. Explain, why the surface of casting becomes rough
and internal porosities occur? How can these be
remedied?
5. Give the properties of commercially pure titanium
and its allotropic forms. Describe the major
modifications done in the casting procedure for
titanium alloys.
II. Short Essays
     (10 minutes each)
1. Sprue former
2. Investing methods
3. Wax burn out
4. Methods of melting of casting alloys
5. Dental casting machines
6. Rough surface-casting defect
7. Solidification shrinkage porosities
8. Incomplete castings.
9. Properties of allotropic forms of CpTi and its α
varieties of casting alloys
10. Modifications of casting techniques for titanium
alloys
11. Alternatives to metal casting techniques
III. Brief Answers
(5 minutes each)
1. Die spacers
2. Die hardeners
3. Sprue formers
4. Wetting agents
5. Direct and indirect spruing
6. Casting ring liners
7. Vacuum investment
8. Vent sprue
9. Gas-torch flames
10. Electric arc-melting of high fusing alloys
11. AC-induction melting of high fusing alloys
12. Divesting
13. Pickling/discolouration
14. Fins
15. Investments for the casting of titanium alloys
16. Titanium–aluminium–vanadium casting alloys
17. CAD-CAM technique
18. Back pressure porosity
19. Localized shrinkage porosity
20. Hot spot porosity
21. Microporosity in castings
t.me/Dr_Mouayyad_AlbtousH

<!-- PDF page 343 -->
