Repository: endoking5792/dental-study-material

# Dental Study Material (MDS)
Textbook-sourced study notes with page-cited references.
- Module 1 — Conservative & Restorative Dentistry
- Module 2 — Endodontics (8 sub-modules)
- Module 3 — Dental Materials & Material Science

`markdown/` = Obsidian-ready notes; `docx/` = original Word files.

## Textbooks
`textbooks/` holds the source textbooks as chapterwise Markdown (Conservative Dentistry, Endodontics, Dental Materials). Study notes link to their source books and to matching chapters via the topic hubs in `markdown/_Topic Hubs/`. Open the repo folder as an Obsidian vault (or copy `markdown/` + `textbooks/` into one) to use the graph view.

File: textbooks/Dental Materials/Science_of_Dental_Materials_Chapterwise/20_20_Wrought_Alloys.md
# 20. Wrought Alloys


#### Lattice Imperfections

20
CHAPTER SURVEY
Wrought Alloys
These values show the effect of lattice imperfections,
on the properties of as-cast alloys.
LATTICE IMPERFECTIONS
1. Point defects: During fast cooling, atomic diffusions
are inhibited as crystal growth is rapid, forming a
rigid solid structure.
The unoccupied atomic sites and distortions are
called point defects. Two or more such vacancies
can combine forming voids. Voids also can be due to
trapping of air, during fast crystallization.
Microporosities, irregular voids are also caused due
to solidification shrinkages. All these defective sites
act as stress concentrations and assist fracture
(Fig. 20.1).
2. Dislocations or line defects: Sometimes a row of
atoms may be missing. These line defects may be one
or two dimensional. These defects assist the crack
propagations as the wedge-shaped gap acts like a
chisel, when deforming forces are applied, and
separate or tear the structure.
As-cast alloys are very rarely used directly either in
dentistry or in industries. These are modified by
deformations into the desired polished and finished
shapes such as wires, sheets, strips, cutting instruments,
etc. used in the various clinical specialities. The
microstructures of the castings are also modified
accordingly. These result in many changes in the
properties of these worked or wrought metals (alloys),
which become brittle and fail in service, undergo
corrosion and get distorted due to relaxation of internal
stresses.
During casting, the alloy liquids undergo
solidification by diffusion of atoms due to thermal or
constitutional supercooling, forming polycrystalline
structures and grains. If the cooling or solidification is
done very slowly in infinite time, diffusions will be
complete and perfect crystals are theoretically formed.
Single crystals (whiskers) are formed by very slow
cooling, but still all the crystal spaces will not be
occupied due to the obstruction to the diffusion of
atoms. In the ordinary cooling or solidification
procedures, a large number of lattice imperfections or
defects are caused. Due to these imperfections or
defects, the material undergoes deformations easily.
Such defective, as-cast polycrystalline material has low
strengths compared to less defective single crystals
(whiskers) or the theoretically calculated values for
perfect crystal structures. The approximate ultimate
shear strengths for as-cast polycrystalline, single crystal
(whiskers) and the calculated values for perfect crystals
of some metals are given in Table 20.1.
• Lattice imperfections
• Dislocations
• Slip resistance
• Strengthening methods by increasing slip resistance
• Solution hardening
• Precipitation hardening
• Work or strain hardening
• Annealing
288
Table 20.1 Ultimate shear strengths of different structures
Materials
As-cast
polycrystalline
USS-MPa
Single crystal
whiskers
USS-MPa
Theoretical
perfect crystals
USS-MPa
Copper
220
  2,100
  7,700
Iron
290
  9,500
12,400
SiC
170 (Tension)
14,600
32,300
t.me/Dr_Mouayyad_AlbtousH

<!-- PDF page 344 -->


#### Slip Resistance

289
Wrought Alloys
Figs 20.1a to e: Point defects in a crystal lattice. (a) Vacancy defect, (b) interstitial defect, (c) Frenkel (vacancy-interstitial pair)
defect, (d) substitutional defect, (e) Schottky defect (vacancy)
Fig. 20.1f: Some simple defects in a lattice
LATTICE IMPERFECTIONS
SLIP RESISTANCE
The cohesive or attractive forces between the adjacent
atoms resist slipping of the adjacent layers, when
external shearing forces are applied. The point defects
and dislocations decrease this resistance to slipping.
When shearing forces are applied parallel to slip planes,
the dislocations, move in the slip direction, finally
reaching the grain boundaries, forming edge-
dislocations (Fig. 20.2).
In noncrystalline (amorphous) substances, due to
lack of long-range attractive forces,  line defects or
dislocations cannot exist. Since permanent deformation
is only possible by the movement of dislocations,
amorphous materials like ceramics, composites,
polymers, certain cements, etc. are brittle.
Mechanisms of Strengthening Involving Lattice
Defects (Increasing Slip Resistance)
The strength of materials refers to the resistance to
deformation (or fracture) due to external forces that is
their resistance to slip or movement of dislocations. This
can be increased by several mechanisms.
Fig. 20.2: Slip caused by the movement of edge-dislocation
t.me/Dr_Mouayyad_AlbtousH

<!-- PDF page 345 -->

290 Science of Dental Materials with Clinical Applications
1. Solution hardening: Presence of solute atoms of
slightly different sizes (e.g. addition of copper of
atomic size 2.556 AU to gold of atomic size 2.882 AU
to form gold–copper alloys), locally distort the lattice
structures. This resists the movement of dislocations
along the slip plane and increases the strength
(Fig. 20.3).
2. Grain refinement: Slip planes in different grains are
in different orientations or become discontinuous at
grain boundaries. The dislocations or edge defects
accumulate at the grain boundaries. Only with large
stresses, the dislocations can move further through
the adjacent grains. If the grain size is smaller the
grain boundaries become larger and strength, PL and
YS proportionally increase. This method of hardening
by grain refinement can be applied to metals as
well as alloys. According to Hall-Petch relation,
0
y
ky
d
 
 
σ = σ +
 
 
 
 
 yield strength is inversely propor-
tional to square root of grain size (grain diameter).
3. Precipitation hardening
• Submicroscopic or very small precipitations can
cause localized distortions in atomic arrangements
in the lattice. This increases slip resistance, e.g. if
alpha and beta solid solutions containing Cu <8.8%
or Ag <8.0%, are cooled, they become supersaturated
with copper and silver atoms respectively  and
precipitation of Cu or Ag take place, at  the
interlattice space. These increase the slip resistance
and hence the hardness (refer to silver–copper
system (see Fig. 17.4, page 257).
• Precipitation of superlattices or incoherent
precipitates, e.g. in the gold–copper system, the
alloy, containing 15–35% copper, form Au-Cu,
FCT. superlattice, precipitating in the FCC gold-
copper solid solution, below 375°C or 400°C.
Movement of such ordered superlattice in
disordered structures is resisted due to the
different phase structures. Refer order hardening
or precipitation  hardening in the gold–copper
system (Fig. 17.5).
4. Strain hardening, work hardening or cold work:
Permanent mechanical deformations below
recrystallization temperature  is cold-working, e.g.
drawing an orthodontic wire (of stainless steel, PGP,
PSC, Cr-Ni, NiTi, etc.) or forming thin plates or foils
by rolling methods, cause permanent deformations.
The grains become distorted to fibrous structure in
wires, and to thin sections in foils. During this
procedure, a large number of dislocations and other
defects formed, interact mutually and resist
movement of each. This increases the resistance to
deformation or strength. This is known as work
hardening or strain hardening. In all the strengthen-
ing procedures, PL, YS increase, Q remains almost
same, ductility, malleability and corrosion resistance
decreases.
Note 1: Twinning: One method of producing
deformation is by causing small atomic movements
on either side of the twinning plane to form a mirror
relationship between lattices: The reversible
transformations of NiTi alloys between austenitic
and martensitic structures are caused by elastic
memory (see Fig. 22.3).
Note 2: Fracture by work hardening: The ductile or
brittle fractures occur due to several reasons. The
Figs 20.3a to d: Solid solution. (a) Substitutional solid solution, (b) disordered substitutional solid solution, (c) ordered substitutional
solid solution (Au-Cu phase), (d) interstitial solid solution
t.me/Dr_Mouayyad_AlbtousH

<!-- PDF page 346 -->


#### Work Hardening and Annealing


#### Annealing Heat Treatments

291
Wrought Alloys
microcracks become the stress concentrated areas,
and tearing of lattices takes place. Also large numbers
of dislocations at the grain boundaries, various
types of phase structures (weak and strong),
compositions of alloys, etc. are a few other reasons.
Accumulations of dislocations at grain boundaries
makes it inhomogeneous and brittle structure. The
internal voids, point defects, and cracks produce a
transgranular fracture. The grain boundaries'
inhomogeneity causes an intergranular fracture.
Stress concentrations, specially at grain boundaries
also cause greater corrosion by chemical attack.
WORK HARDENING AND ANNEALING
One of the methods of strengthening a metal or an alloy
is by work or strain hardening. When the alloy liquid
solidifies, in casting procedures, many point defects,
voids and dislocations are formed. When this cast
structure is deformed permanently into the required
shapes, such as an orthodontic wire or a foil (thin sheet),
the grain structures become distorted to fibrous (in
wires) or thin sections (in foils). Many more dislocations
produced during these deformations move to the grain
boundaries. However, the movements of many
dislocations are complicated and are prevented by each
other. This slip resistance gradually increases as more
and more deformations take place. This increase in
hardness is known as work or strain hardening or cold
work (Fig. 20.4).
Effects of work hardening are
• Increase of PL, YS, and hardness.
• Modulus of elasticity remains almost the same.
• The decrease of ductility, malleability and corrosion
resistance (specially at grain boundaries).
• Severe work hardening may slightly change the colour
• The material becomes more brittle and finally fractures.
• Distortion in service, due to relaxation of internal
stresses, induced during work hardening.
Examples
– Pure direct filling gold foil and other varieties have
low hardness, YS, and highest ductility. During
compaction, it undergoes work hardening,
increasing surface hardness from 25 to about 68
KHN, and transverse strength, to about 160 or even
up to 350 MPa.
– Orthodontic wires of thinner diameters have
higher mechanical properties. This increases
further during bending or forming repeatedly, and
finally, cause a fracture.
– Clasps of cast partial dentures, on adjusting
frequently or in service, fracture.
– Instruments used in clinics, cast alloy machine
parts, etc. suddenly fail after long service. Fracture
by work hardening (refer to Note 2, page 290).
ANNEALING HEAT TREATMENTS
The worsening effects of work hardening can be
remedied, and the properties can be restored to the
original values by annealing heat treatments. The work
hardened article is heated approximately to half of its
melting temperatures in degree Kelvin (½ MP°K), for
few minutes and then quenched or cooled. Time of
heat treatment is shorter if work hardening is more
severe or the temperature is higher. The reversal of
properties takes place successively in three stages.
Fig. 20.4: Work hardening and annealing heat treatment
t.me/Dr_Mouayyad_AlbtousH

<!-- PDF page 347 -->


#### Comparison of Cast (also Recrystallized Annealed) and Wrought Structures

292 Science of Dental Materials with Clinical Applications
Recovery, recrystallization and grain growth: The
changes in tensile, compressive, shear, flexure strengths
and ductility during work hardening and annealing are
represented graphically.
1. Recovery or stress relief annealing: The internal
stresses relax initially and the effects of cold work
gradually begin to disappear.
Tensile strength, slightly decreases, corrosion
resistance and electrical conductivity, increases, but
ductility and microstructure do not change. The
density of dislocations gradually decrease.
Applications: Orthodontic appliances formed by
bending of wires, have stress concentration at
strained regions and undergo distortion in service
by stress relaxation and lose their effectiveness. These
configurations are stabilized by recovery annealing
heat treatment. This annealing is done at lower
temperatures and for a shorter time to avoid
recrystallization and deterioration of wire properties.
2. Recrystallization: On further heating, changes in
microstructure takes place. Atoms diffuse, deformed
grains disappear, and  new grains grow from the
new nuclei formed at the severely cold worked
regions. New growing grains merge with the old
grain boundaries. Fresh strain-free grains, with
dislocations are formed similarly to those formed
during solidification. Equiaxed (spherical) grains are
formed. However, recrystallization does not take
place fast if it is not severely work hardened, and
recrystallization time becomes longer. Finer grains
are formed if the work hardening is more severe.
Applications
• As-cast appliances, like fixed and removable partial
dentures, undergo work hardening during, the
finishing procedures, and it becomes difficult to
do the finishing, polishing, etc. On recrystallization
anneal, it again gains original properties and
becomes relatively soft (solution heat treatment).
• Orthodontic wires have fibrous grains, which are
responsible for their, large elastic range, spring
back, etc. properties. If it is recrystallized into
equiaxial (spherical) grains, the wire properties are
lost. Hence, PGP wires of high recrystallization
temperatures are used, to avoid recrystallization
during soldering procedures.
3. Grain growth: If annealed (heated) further, larger
grains swallow the smaller grains, to reduce the
grain boundary area (energy). This takes place until
coarse grains are formed. Large grains (equiaxed
microstructures), decrease the mechanical
properties, increase ductility (or softness) of
Table 20.2
1.Microstructure
Many dislocations Dislocations shifted
and defects,
to grain boundaries
equiaxed, spherical fibrous, lamellar
2.Grain nature
Strain-free
Strained
3.Strength
Relatively soft
Higher, PL,YS
4.Ductility, malleability Higher (tough)
Lower (brittle)
5.Corrosion
Higher
Lower (stress
resistance
corrosion at
grain boundaries)
6.Electrical
Lower
Slightly higher
 resistance
Properties
As-cast
Comparison of cast and wrought structures
Work hardened
Applications
Most of the dental instruments are prepared from alloy
castings, by mechanically deforming—forging, drawing,
beating, etc. Orthodontic wires are deformed by bending.
Cast partial denture clasps are to be adjusted. Alloy
castings are burnished for marginal adaptations. The
clinical instruments are subjected to deforming stresses,
very frequently. All these procedures result in work
hardening which finally may cause a fracture. To save
the material it is to be annealed suitably, so that strain-
free fresh crystals formed, restore the original properties.
MODEL QUESTIONS
I. Long Essay
(20 minutes)
1. Explain the terms: Slip resistance and work
hardening.  Describe the effects of work hardening
and how these are recovered by annealing procedure.
II. Short Essays
(10 minutes each)
1. Strengthening mechanism involving lattice defects
2. Work hardening and annealing.
III. Brief Answers
(5 minutes each)
1. Lattice defects
2. Recrystallization
3. Recovery heat treatment
4. Comparison between as-cast and wrought alloys
5. Slip resistance
6. Grain growth
7. Fracture by work hardening.
material which can fracture easily. Recrystallization
by careless annealing may ruin the instruments.
Comparison of Cast (also Recrystallized
Annealed) and Wrought Structures (Table 20.2)
t.me/Dr_Mouayyad_AlbtousH

<!-- PDF page 348 -->
