Repository: endoking5792/dental-study-material

# Dental Study Material (MDS)
Textbook-sourced study notes with page-cited references.
- Module 1 — Conservative & Restorative Dentistry
- Module 2 — Endodontics (8 sub-modules)
- Module 3 — Dental Materials & Material Science

`markdown/` = Obsidian-ready notes; `docx/` = original Word files.

## Textbooks
`textbooks/` holds the source textbooks as chapterwise Markdown (Conservative Dentistry, Endodontics, Dental Materials). Study notes link to their source books and to matching chapters via the topic hubs in `markdown/_Topic Hubs/`. Open the repo folder as an Obsidian vault (or copy `markdown/` + `textbooks/` into one) to use the graph view.

File: textbooks/Dental Materials/Science_of_Dental_Materials_Chapterwise/21_21_Carbon_Steels_and_Stainless_Steels.md
# 21. Carbon Steels and Stainless Steels


#### Carbon Steels


#### Pure Soft Iron


#### Eutectoid Steel

21
CHAPTER SURVEY
Carbon Steels and
Stainless Steels
The solubility of carbon in BCC—ferrite is very low
about 0.02% at 723°C. Any excess carbon which is
present forms hard iron carbide an intermetallic alloy,
cementite. The maximum solubility of carbon in FCC—
austenite structure is 2.1%. Above 2.1% the alloy
becomes very brittle and is known as cast iron.
Soft iron + (carbon >.02%) ⎯⎯→
⎯⎯→
⎯⎯→
⎯⎯→
⎯⎯→ Ferritic carbon steel
+ cementite (Fe3C)
This transforms to austenite (FCC) when heated
above 723°C.
Solid-state transformations: When austenitic (FCC)
steel is cooled slowly it is transformed by solid-state
reaction in a range of temperature, to ferrite +
cementite. The lowest transformation temperature is
723°C, below which there are two-phase precipitations.
Austenitic steel → Ferritic steel + Cementite (Fe3C)
EUTECTOID STEEL
When the amount of carbon = 0.8%, there is a  single–
lowest transformation temperature (like eutectic
change) from solid to solid and is known as eutectoid
steel.
Eutectoid γ austenitic steel with C = 0.8% when
cooled below 723°C → α
 α
 α
 α
 α ferritic steel + cementite in
7:1 ratio in alternate layers. This is pearlite (P).
If it is polished, softer ferritic matrix is removed
easily, and the harder cementite appears under
scattered light as shining pearls and is known as
pearlite. If amounts of carbon are in-between 0.02–0.8%
CARBON STEELS
PURE SOFT IRON
Iron is one of the most abundantly available base
metals and its alloys are used in industries as well as
in dentistry in large amounts. Pure iron is soft and
ductile, has density = 7.878 gm/cc and melting point
= 1527°C. When exposed to moisture, it very quickly
gets oxidized. The iron oxide is very loosely bonded
to substrate and get easily lost. This corrosion is
rusting. Iron exists in different allotropic forms at
various temperatures and is ferromagnetic up to about
768°C, and above 910°C, it loses magnetic properties.
The major allotropic forms are:
• Ferrite, α iron BCC up to 768°C magnetic
• Ferrite, β iron BCC up to 910°C paramagnetic
• Austenite, γ iron FCC up to 1400°C nonmagnetic
• Austenite, δ iron BCC up to 1527°C melting point.
CARBON STEELS
When alloyed with carbon, small amounts of carbon
atoms can enter into the interlattice space. Since size of
the carbon atoms is quite small but slightly bigger than
available space, it distorts the lattice space and
increases slip resistance or strength by a large value.
This interstitial alloy is carbon steel,
Soft iron + carbon (< .02%) 
 Ferritic carbon
   steel
• Carbon steels
• Ferritic, austenitic, eutectoid, martensitic
• Hardness of carbon steels
• Stainless steels
• Austenitic stainless steel
• Corrosion of stainless steel
• Stainless steel denture base
• Questions: refer chapter: Materials used in orthodontia
293
t.me/Dr_Mouayyad_AlbtousH

<!-- PDF page 349 -->


#### Tempering of Carbon Steels


#### Stainless Steels


#### Passivation

294 Science of Dental Materials with Clinical Applications
or 0.8–2.1%, the carbon steels are known as
hypoeutectoid and hypereutectoid steels (Fig. 21.1).
Martensite or Martensitic Steel
If austenitic steel (FCC) is cooled rapidly (even the
cooling in the air is not slow, but rapid), by quenching
in water or oil, there is no adequate time for diffusion
of atoms. The diffusionless transformation causes
distorted BCT space lattice, i.e. martensitic steel. This
is the hardest phase (not shown in the above phase
diagram).
Thus, the hardness of carbon steels increases with,
larger
• percentage of carbon added
• amount of martensitic steel precipitated, i.e. by a
faster rate of cooling.
For example, pearlite with 0.8% carbon has hardness,
about 300 KHN. But when completely converted into
martensite, the hardness becomes >1000 KHN.
TEMPERING OF CARBON STEELS
This is a softening and hardening heat treatment of
carbon steels by controlling the martensite precipitation.
The article is to be heated above 723°C and then cooled
slowly, in a controlled manner.
Applications
• The cutting blades of the hand cutting instruments,
steel burs, saw teeth, knives, etc. are heat treated, to
increase the hardness and reduce brittleness,
controlling the martensitic formation by the rate of
cooling.
• In austenitic stainless steel, which has very large
number of applications in every field, the martensitic
formation temperature of 723°C, is depressed below
room temperature by adding a nickel or sometimes
manganese.
STAINLESS STEELS
Carbon steels have superior mechanical properties but
the main drawback is their poor corrosion resistance.
This is remedied by adding chromium about 11 to 30%
by weight.
PASSIVATION
Chromium (like titanium and aluminum), when
exposed to the atmosphere, immediately gets oxidized
to form a very thin atomic layer of Cr2O3 which is
firmly bonded to the substrate. This film prevents
further oxidation by penetration of oxygen and thus
protects the material from corrosion. This is known as
passivation. If the film is removed by abrasion,
immediately the protective film is again formed.
Iron + carbon + chromium → carbon steel +
chromium → stainless steel
According to the lattice structure of carbon steels,
there are mainly three varieties, ferritic, martensitic and
austenitic stainless steels. As these have good corrosion
resistances and excellent mechanical properties (YS up
to 1750 MPa, UTS = 2200 MPa, MOE = 200,000 MPa),
their uses in dentistry or industries have become
unlimited. Thousands of varieties of, specially
austenitic stainless steels have been formed with
Fig. 21.1: Phase diagram of carbon steels
t.me/Dr_Mouayyad_AlbtousH

<!-- PDF page 350 -->


#### Varieties of Stainless Steels and Compositions


#### Austenitic (18-8) Stainless Steels

295
Carbon Steels and Stainless Steels
different compositions and their properties have been
studied and given by the American Iron and Steel
Institute (AISI) in many series.
VARIETIES OF STAINLESS STEELS AND COMPOSITIONS
• Ferritic stainless steel: Compositions, Cr = 11.5–27%,
C = 0–0.2%, Mn = 2%, Iron = balance. This is a low-
cost variety having fairly good corrosion resistance,
but comparatively poor mechanical properties. This
is not hardened by heat treatments. It is mostly used
in industries for large sized articles like table tops,
furnitures, etc.
• Martensitic stainless steel: This is the hardest
variety. It has Cr = 11.5–17%, Ni = 0–2.5%, C= 0.15–
1.2%, Fe = balance. This has distorted BCT structure
formed by diffusionless transformation when
austenitic stainless steel is suddenly cooled. Hence,
it has very high slip resistance or strength. This
variety has the lowest corrosion resistance out of
the three varieties. It can be heat hardened by
quenching and tempered by slow cooling. It has
very high mechanical properties, depending on
carbon content, yield strengths 500–1900 MPa and
hardness 250–1100 KHN. It also has low ductility or
percentage elongation <2%.
The cutting edges or the blades of hand cutting
instruments, dental burs, etc. are heat treated to form
suitable amount of martensite. The blades of knives,
saw-teeth, sickles, etc. have been martensitic.
The AISI 200 series refer to low cost stainless steel
with Mn and Ni instead of nickel and is used in
industries. The AISI 300 series applies to the FCC
austenitic stainless steel, and 400 series applies to ferritic
and martensitic stainless steel (Table 21.1).
AUSTENITIC (18-8) STAINLESS STEELS
Many varieties of this, very useful alloys, have been
developed with small differences in compositions
according to the requirements for applications.
Compositions and Alloying Properties
• Chromium: Sixteen to twenty-six percent has a high
melting point and oxygen sensitivity (like titanium)
imparts strength, hardness, and corrosion resistance
by passivation.
• Nickel: Seven to twenty-two percent has high
melting point, imparts strength, hardness, and
depresses martensitic formation temperature, down
below the ordinary temperatures.
• Carbon: <0.25%. Small amounts, form an interstitial
alloy with iron, increases strength by carbide
precipitations and influence the heat treatments.
• Manganese or molybdenum: Two to three percent
increases strength and retains ductility and
malleability of iron.
• Iron: Balance (60–80%) is the main component to
impart strength, ductility, malleability, etc.
The various varieties come under AISI 300 series and
have properties slightly different according to their
compositions.
Properties of Austenitic, 18-8 Stainless Steels
• Biocompatibility
– High corrosion resistance below 400°C
– Chemically stable in oral or implant environments
• Superior mechanical properties
– Yield strength (YS) 1,100–1,750 MPa
– Ultimate tensile strength up to 2200 MPa
– Modulus of elasticity 170,000–200,000 MPa
– Surface hardness about 250–400 KHN
Varieties of stainless steels and compositions
Varieties
Chromium wt%
Nickel wt%
Carbon wt%
Others wt%
AISI series
Ferritic
11.5–27
0
0–0.2
Mn = 2
400 (BCC)
Fe = balance
Martensitic
11.5–17
0–2.5
0.15–1.2
Mn = 2
400 (BCT)
Fe = balance
Austenitic
16–26
7–22
0–0.25
Mn = 2
300 (FCC)
Fe = balance
18-8
17–19 (18)
8–10 (8)
Max .17
Mn = 2
302 (FCC)
Surgical
18–20
8–12
Max .08
Fe = balance
304
Implants
16–18
10–14
Max 0.03
Mo = 2–3
316 L
Mn = 2
(low carbon)
Fe = balance
Table 21.1
t.me/Dr_Mouayyad_AlbtousH

<!-- PDF page 351 -->

296 Science of Dental Materials with Clinical Applications
– Density is 8.5 gm/cc
– Percentage elongation up to 35%
– Undergoes work hardening by large amount. That
is why, thinner wires and sheets have higher
mechanical properties.
– Fairly high formability factor, and spring back
qualities = YS/Q
• Thermal properties
– Melting temperature ranges = 1240–1260°C.
– Responds to heat treatments
– Can be welded and soldered
– When heated above 400°C undergoes sensitization,
which can be remedied to a certain extent.
• Easily available in various forms, wires, sheets,
bands, etc. and not expensive.
Most of these properties are suitable for selection for
reactive (passive) orthodontic appliances.
Corrosion Resistance of
Austenitic Stainless Steels
Passivation
It is the formation of an impervious, Cr2O3 layer on the
surface, when the base metal alloys containing Cr (also
Al, Ti) are exposed to the atmosphere. This takes place
immediately and even if it is scratched, new layer forms
instantly.
Sensitizations
It is the loss of corrosion resistance when stainless
steels are heated between 400 and 900°C, when the
carbon atoms diffuse rapidly to the grain boundaries,
combine with iron and chromium of the solid solution
to form (CrFe)4C. This reduces the corrosion resistance,
due to the reduction of Cr atoms at about 650°C (which
depends on the carbon content) and above this, it
undergoes decomposition. The intergranular, grain
boundary corrosions and disintegrations, reduce the
strength. These temperatures are within the range of
soldering and welding temperatures. Corrosion taking
place at the soldered joints and weld-nuggets is due to
the loss of passivation and localized stress in the
welded, or soldered interfaces. These lead to failures
known as weld-decay.
Stabilization
Addition of small amounts (about 6 times carbon) of
niobium or titanium with tantalum stabilizes stainless
steel. These arrest temporarily, the diffusion of carbon
atoms, during brazing and welding. Stabilized steel
becomes more expensive.
Sensitizations can be reduced by decreasing carbon
percentage, which is not rather practicable.
During work hardening, i.e. drawing into wires, the
carbon atoms are shifted to dislocation. This causes
uniform distribution of carbon atoms (rather than
concentrated at grain boundaries) and reduces the
chance of corrosion.
Other Causes for Corrosion
1. Brazed joints have inhomogeneous compositions,
and electrolytic corrosion takes place when kept in
contact with electrolyte solutions. That is why
hypochlorite containing solutions should not be used
in cleansers.
2. Inhomogeneous surfaces also undergo such
electrolytic (galvanic) corrosions. Polishing of the
surface reduces this.
3. Use of carbon steel instruments like “pliers” may
transfer carbon into the scratches produced during
manipulation of orthodontic wires, which cause
corrosion.
Remedies or Precautions to Reduce Corrosions
• Do not heat the article above 350°C for a long time
• Brazing temperature should be low and the time
should be short
• Select solders of very low fusion temperatures
• Welding or brazing is performed as quickly as
possible, i.e. spot welding  or laser welding methods
are suitable
• Do not use carbon steel instruments for manipulation
of wires
• Do not use chlorine or fluorine containing cleansers.
Applications of stainless steels
• Industries: Many varieties of austenitic, ferritic and
martensitic steels for machine parts
• Laboratory equipment, and facilities
• Orthopaedic surgery: Special 18-8 stainless steel for
hip joints, knee joint replacements, bone plates, nuts,
bolts, plates, etc.
• Dentistry: Clinical equipment, instruments and
fittings
• Orthodontia: Wires, bands, brackets and instruments
• Dental implants
• Household utensils, and appliances
Note
Stainless steel denture base: It is possible to obtain
sheets of stainless steel of very small thickness about
1/20 mm. These can be forged or shaped into the desired
form, by applying large force using a hydraulic press,
between the edentulous die (of patients mouth) and its
hard counter die (Fig. 21.2). Excess is trimmed off and
t.me/Dr_Mouayyad_AlbtousH

<!-- PDF page 352 -->

297
Carbon Steels and Stainless Steels
Advantages
• High fracture resistance to impact forces
• Good conductor of heat
• Lightweight (even though a density of stainless steel
is about  8 times of acrylic, the thickness can be
reduced to 120 mm).
Disadvantages
• Poor fitting
• Complicated equipment and fabrication procedures.
Note 1: Brazing and welding of stainless steel: Refer
to orthodontic 18-8 steel wires and brazing and welding
chapters.
Note 2: Refer model questions in Chapter 22.
denture is constructed over this denture base using
same compression molding technique.
Fig. 21. 2: Stainless steel sheet is pressed in-between hard die
and counter dies
t.me/Dr_Mouayyad_AlbtousH

<!-- PDF page 353 -->

File: textbooks/Dental Materials/Science_of_Dental_Materials_Chapterwise/22_22_Materials_used_in_Orthodontia.md
# 22. Materials used in Orthodontia


#### Introduction

22
CHAPTER SURVEY
Materials used in
Orthodontia
elastically deformable appliances. That is, the materials
used should have, high modulus of resilience,
flexibility, elastic ranges and low modulus of
elasticities, (e.g. Ni–Ti, β-Ti, PGP, PSC, or HN alloys)
(see Colour Plate 33, Figs 22.1 and 22.2).
These appliances are
• Removable
• Fixed
• Semi-fixed
Passive appliances are used basically for resisting
any unwanted shifting, rotation, and movements of
the teeth to the undesired positions or orientations,
after the initial treatments. For this, large forces are
to be delivered through the appliances. That is, the
material should have rigidity or stiffness (high
modulus of elasticity) and low flexibility (e.g. elgiloy,
18-8 stainless steel, gold, and noble metal wires). These
appliances are:
• Functional appliances to  deliver the natural forces
to alveolar bones in the required directions, e.g.
Frankel’s appliances.
• Retention appliances to hold the teeth in the stable
positions at the end of orthodontic treatments.
• Habit breaking appliances to alter or correct
the harmful habits, such as mouth breathing,
thumb sucking, tongue thrusting, nail-biting, etc.
(Fig. 22.1.)
INTRODUCTION
Orthodontia is a dental speciality dealing with
• The study of the growth of craniofacial complex or
the development of occlusion and masticatory
apparatus
• The treatments like, preventions, interceptions,
corrections of malocclusions and other abnormali-
ties, sometimes with surgeries.
The study of the growth of the craniofacial complex,
i.e. involving the positions, structures, orientations,
growth occlusion of the teeth, etc. with reference to the
jaws, is made with radiographs of the entire area.
A study model or diagnostic cast is prepared with
dental stone. The orthodontic treatments are then
carefully designed to achieve maximum functional and
aesthetic harmonies by intercepting the deviations
from the normal developments, and then stabilizing the
teeth positions accordingly. These are achieved by
fabricating and using various types of force-delivery
mechanisms, such as with active and passive
appliances.
Active appliances are used for translation, shifting,
torquing, tripping (uprighting), intrusions and
extrusions of the teeth to the desired positions and
orientations. For this, small constant forces are to be
applied through the force-delivery systems using
• Orthodontia
• Active and passive appliances
• Requirements for selection
• Classification of ortho-wires
• Microstructure
• 18-8  stainless steel
• Braided, coaxial wires
• Elgiloy
• Wrought HN and N wires
• β-titanium alloy (TMA) wires
• Nickel-titanium
• Twinning
• Superelasticity
• Elastic memory
• Properties of orthodontic wires
298
t.me/Dr_Mouayyad_AlbtousH

<!-- PDF page 354 -->


#### Requirements for Selection of Orthodontic Wires


#### Classification of Orthodontic Wires


#### Manufacturing and Microstructures

299
Materials used in Orthodontia
REQUIREMENTS FOR SELECTION OF
ORTHODONTIC WIRES
1. Biocompatibility should be adequate as the
appliances are to be retained in the mouth for the
desired long time. Hence, they should have high
corrosion resistance, noncarcinogenic, hygienic and
chemical inertness in the mouth.
2. Mechanical properties of suitable values are essential
as the appliances are force delivery systems, i.e. large
amount of activation energy stored should be
released at constant small rates that is a small force
delivery rates for a long time. Hence, they should have:
• High flexural yield strength YS (FYS is defined
as the bending moment required to produce a
definite amount, say 2.9° or 0.05 radians of
permanent bending strain).
• Large elastic activation  or working range, i.e.
elastic flexibility spring-back property. For this, it
should have a low modulus of elasticity, E, which
gives high flexibility, i.e. large YS/E.
• Large modulus of resilience [(YS)2/2 E = R], to
store, large activation energy.
• Ability to undergo large work hardening
• Adequate hardness, or abrasive resistance
• Able to form or shape easily and bend through sharp
corners. The resistance to bending depends on the
stiffness of the wire or elastic force delivery rate.
• Modulus of elasticity must be low for active
appliances (like Ni–Ti, E = 41,400 MPa, β-Ti, E =
71,700 MPa, gold wires, E = 1,00,000 MPa).
• Modulus of elasticity must be high for passive
appliances (like Cr-Co-wires, E = 220,000 MPa,
Elgiloy, E = 200,000 MPa, 18-8 stainless steel, E =
180,000 to 200,000 MPa).
3. Thermal properties
• Should not be difficult for soldering or welding.
• Should not undergo recrystallization during
heating for soldering or welding procedures and
lose its high mechanical properties, i.e. they should
have high recrystallization and melting tempera-
tures (e.g. PGP wires = 1500 – 1530°C. Re-
crystallization temperature, TR = 0.3 melting point
in degree Kelvin).
• Should not get annealed easily during recovery
heat treatments.
• Should not get sensitized during heating soldering
or welding (refer to 18-8 stainless steel).
4. Aesthetic quality should be good. But all the metallic
wires or brackets have their own colours. (Recently
polymer resin coated ceramic core wires have been
studied. These are glass fibre reinforced aramid
candidate resins and have aesthetic qualities.
CLASSIFICATION OF ORTHODONTIC WIRES
Classification of orthodontic wires can be done
according to:
1. Compositions
• HN and N alloys: Au-Cu-Ag, Au-Pd, Au-Pd-Ag,
PGP, PSC, etc.
• Base metal alloys: 18-8 stainless steel, Elgiloy,
Ni-Cr-Be, Ni–Ti, cpTi, β-Ti, TMA, etc.
• Polymer-ceramic combinations.
2. Nature of cross sections: Round (circular), rectan-
gular, multistrand and braided.
3. Heat treated conditions: Quenched and oven cooled.
4. Mechanical tempered conditions: Soft, ductile, semi
spring, spring, and high tempered.
Materials used for orthodontic wires
The common materials used as orthodontic wires are
base metal wrought alloys
• 18-8 stainless steel
• Co-Cr-Ni-Fe (Elgiloy)
• β-Ti and TMA
• Ni–Ti alloys
(However, few HN and N metal alloys are still in
use. ADA specification No. 7 for HN and N alloy has
been recently withdrawn).
MANUFACTURING AND MICROSTRUCTURES
The cast ingot is subjected to successive deforming
operations like
• drawing through dies of various decreasing
diameters to get round wires of required diameters
(stainless steel, Elgiloy, etc.)
Fig. 22.1: Orthodontic appliances. Colour Plates 33, 34, Figs 22.1 to 22.7
t.me/Dr_Mouayyad_AlbtousH

<!-- PDF page 355 -->


#### Microstructures


#### ANSI/ADA Specification No. 32


#### Austenitic 18-8 Stainless Steel Wires

300 Science of Dental Materials with Clinical Applications
The fine fibrous microstructure is responsible for the
superior mechanical properties like YS, UTS, E,
flexure strength, etc. For the same reasons, the thinner
wires have still better properties.
Hence, the mechanical properties of orthodontic
wires depend on:
• Compositions
• Diameters of round wires or thinness of rectangular
wires
• Recovery and tempering heat treatments.
ANSI/ADA SPECIFICATION NO. 32
Two varieties: Type I—low resilience and Type II—high
resilience, base metal alloys without containing
precious metals are shown in Table 22.1.
AUSTENITIC 18-8 STAINLESS STEEL WIRES
Briefly describe the following (referring to austenitic
stainless steel, Chapter 21)
• Compositions
• Alloying properties
• Corrosion resistance
• Passivation, sensitization, stabilization, and weld
decay
• Microstructure
1. Mechanical properties
The mechanical properties depend upon the thinness
of the wires and the heat treated conditions. The
approximate values of as received wires are:
• Yield strength (0.2% offset) = 1600 MPa
• Tensile strength = 2100 MPa
• Modulus of elasticity E = 180,000 to 200,000
MPa
• Surface hardness = 250–600 KHN
• Spring back = YS/E = 0.008 = 0.8%
All these properties are higher for thinner wires.
2. Heat treatment of stainless steel wire appliances
During the fabrication procedures, the wires are bent
and unbent many times to achieve the correct shape
and fit. This causes strain hardening and an increase
of brittleness. To avoid distortion (misfit) due to stress
- relaxation, the appliance should be subjected to
careful heat treatments at low temperatures, 400–
500°C, for short time intervals, say for 1 min at about
500°C. Heating above 500°C causes:
• Loss of corrosion resistance by sensitization
• The decrease of mechanical properties by
recrystallization and annealing.
3. Soldering (brazing) of stainless steel
• Silver solders: Alloys of silver–copper–zinc are
preferred as the temperatures of soldering. 600–
650°C is lower than that for gold solders (700–
750°C).
• The soldering flux should be fluoride fluxes, to
reduce Cr2O3 film for better flow of solder to
improve wetting and bonding.
– Soldering should be performed, in a short time
as possible.
Many times, the spot welding procedure is preferred
to brazing even though the weld-decay—failure at the
weld joints due to sensitization is quite common. The
Properties of wrought base metal  alloy wires
Properties
Type I—low resilience
Type II—high resilience
1. Flexure—YS (MPa) at 2.9 degrees
1700–2400
2400 and above
or 5% radian (bending) offset
2. Number of cycles of 90°
0.3 mm wire >15
0.64 mm >5
bending tests
0.3–0.64 mm wire >10
Table 22.1
Fig. 22.2: Microstructures. (i) As-cast: Equiaxial grains with lattice
defects, dislocations and voids, (ii) wrought alloy wire, fibrous
grains with lesser defects
• a rolling method using a Turk’s head, containing
pairs of rolls (nickel–titanium arch wires).
As work hardening takes place during this
procedure, it is to be subjected to recovery annealing
heat treatments frequently in the intermediate stages.
MICROSTRUCTURES
The as-cast alloys have dendritic equiaxed spherical
crystals. During the wire drawing procedure, the
distortions convert these into fibrous structures
along the direction of elongations. When a well-
polished wire sample is observed through an optical
microscope, the microstructure appears as a series
of closely spaced lines parallel to the direction of
the wire drawing (Fig. 22.2).
t.me/Dr_Mouayyad_AlbtousH

<!-- PDF page 356 -->


#### Elgiloy (Co-Cr-Ni-Fe)


#### Wrought HN and N Metal Alloys


#### β-Titanium and Titanium Alloy Wires

301
Materials Used in Orthodontia
welded portion very quickly gets annealed by
recrystallization during the short welding time and
looses its mechanical properties.
Note: Braided and twisted (co-axial) stainless steel wires.
A large number of very thin steel wires of thickness
0.178 mm are twisted or braided to form multistrand—
round or rectangular cross-section wires of thickness
about 0.406 to 0.635 mm. These have a very low
apparent modulus of elasticity under flexure. These
highly flexible wires can sustain very large elastic
deflections with small forces.
ELGILOY (Co-Cr-Ni-Fe)
Initially manufactured for use as watch springs (1950s)
as it can be made high tempered.
Compositions
• Co = 40%
• Mo = 7.0%
• Cr = 20%
• Mn = 2.0%
• Ni = 15%
• C = 0.16%
• Fe = 15.8%
• Be = 0.04% (decreases MPa)
Properties are almost similar to 18-8 stainless steel
and has higher mechanical properties
• Corrosion resistances and biocompatibilities are
good.
• Yield strength, YS = 1400–1600 MPa
• Ultimate tensile strength = 2100–2540 MPa
• Modulus of elasticity = 150,000–200,000 MPa
• Hardness = 600–700 VHN
These can be soldered and welded. These wires are
supplied in various tempered (cold worked) conditions,
soft, ductile, semispring and spring tempers.
Accordingly, the mechanical properties also increase
as given above.
Heat treatment
Elgiloy blue is a soft tempered variety having almost
similar properties as 18-8 stainless steel. This can be heat
treated at 480°C for 7–12 min, to improve the
mechanical properties by carbide precipitations in a
furnace or by passing electric current from a soldering
or welding unit. Overheating above 800°C cause
recrystallization with the deterioration of properties.
Uses
• Soft Elgiloy is used instead of steel wires even though
it has slightly lower spring back properties (0.005–
0.007) for as received and heat treatment versions.
• Thicker wires are specially used for quad-helix
appliances.
Advantages
• Good corrosion resistance and biocompatibility
• Superior mechanical properties like 18-8 steel
• Good formability (YS/E). It can be easily bent and
shaped
• Can be soldered or welded
• The heat treatment can change the soft, to different
spring temper conditions.
Disadvantages
• High force delivery rate
• Lower spring back—elastic range, than 18-8 steel.
WROUGHT HN AND N METAL ALLOYS
These are nowadays, not used much, as the
predominantly base metal cast and wrought alloys have
occupied their place. The wrought HN and N alloys
have better mechanical properties compared to the cast
alloys of the same composition, by elimination of lattice
defects. Due to their higher flexibilities, wire clasps of
these alloys can be adjusted more easily. But now the
technicians, fabricate the entire RPD castings including
the clasps.
The properties of these alloys are similar to type IV
alloys. The HN alloys may contain Au-Ag-Cu, Au-Pd,
Au-Pd-Ag, etc. compositions, including small amounts
of nickel. The N alloys contain Pd-Ag, Pd-Au, etc.
According to earlier ADA specification No. 7, two
types of wires: Type—I containing Au + Pt + Pd >75%
and Type—II containing Au-Pt-Pd >65% have been
described and their properties are listed as follows. But
now this has been withdrawn.
Two varieties of these are still used as wires,
endodontic posts and clasps, to which the RPD
framework can be directly cast. The Pd-Au-Pt (PGP)
alloy has the composition as given. It has very high
fusion temperatures 1500°–1530°C so that during
soldering procedures, recrystallization does not take
place and the superior mechanical properties are not
lost. As this is very expensive, cheaper variety PSC, i.e.
Pd-Ag-Cu alloy is available for orthodontic uses. These
have higher MOE, i.e. about 110,000 MPa compared to
their cast alloys. These can be used for active and
passive since appliances their modulus of elasticity is
lower than wrought base metal alloys (Table 22.2).
These wrought noble and high noble metal alloy
wires have superior corrosion resistance and bio-
compatibilities. Modulus of elasticity is lower than
wrought base metal alloys.
β-TITANIUM AND TITANIUM ALLOY WIRES
The wires used in active appliances should have high
spring back or low force delivery property. That is the
t.me/Dr_Mouayyad_AlbtousH

<!-- PDF page 357 -->


#### Nickel Titanium (Ni–Ti)—Nitinol: Orthodontic Wires

302 Science of Dental Materials with Clinical Applications
ratio YS/E must be high. In addition, to have high
resilience, i.e. R = (YS)2/2E, same conditions are to be
satisfied. Hence, it should have:
• High yield strength
• High flexibility and resilience
• Low modulus of elasticity.
The β-titanium allotropic form satisfies these
requirements.
At the ordinary (low) temperatures cpTi exists as α-
Ti martensitic phase that is monoclinic, triclinic or
distorted HCP structure. When heated it transforms into
β-Ti having complex, BCC phase, above 885°C (refer
to casting Ti alloys).
Properties
• Good corrosion resistance and biocompatibility
• The α-Ti has YS = 430 MPa and E = 110,000 MPa.
The β-Ti has higher YS = 860–1200 MPa and lower E
= 71,000 MPa. These show that β-Ti has higher spring
back (YS/E) property about three times more than
α-Ti.
• Low force delivery property due to high flexibility.
TMA orthodontic β-Ti wire. It is possible to depress
the martensite formation temperatures, from 885°C,
down to ordinary temperatures. This is done by alloying
with the β-phase stabilizers, like molybdenum (Mo),
vanadium (V), tantalum (Ta), or zirconium (Zr). One
such alloy TMA wire has the following compositions:
Titanium
79%
Molybdenum
11%
Zirconium
6%
Tin
4%
Properties
• This TMA wire has all the properties similar to those
of β-Ti, i.e. high flexibility (spring back), low
modulus of elasticity and large modulus of resilience.
Properties of wrought HN–N alloy wires
Type of
Compositions
YS
UTS
Elongation%
Fusion
alloy
wt percentage
MPa
MPa
minimum
temperatures
wires
oven cooled
oven cooled
quenched/oven cooled
°C
Type I
Au + Pt + Pd >75%
>860
>930
15
4
>960
Type II
Au + Pt + Pd >65%
>690
>860
15
2
>870
PGP
Pd = 25–30
550–1030
860–1240
14–15
–
1500–1530
Au = 40–50
not heat
Pt = 25–30
hardenable
PSC
Pd = 42–44
690–790
960–1070
16–24
8–15
1040–1080
Ag = 38–41
heat
Cu = 16–17
hardenable
Table 22.2
The high elastic range (YS/E), indicates the easiness
to bend and shape.
• Microstructure at ordinary temperatures shows β-
phase.
• Can be welded and soldered easily. As intermediate
alloy is not required for welding, the welding is
perfect, and the welded part has the same phase.
• High fatigue strength
These properties are very much suitable for active
appliances.
Uses
Wires for active appliances, heart valves, hip joint
implants, orthopaedic appliances, dental implants, etc.
NICKEL–TITANIUM (Ni–Ti)—NITINOL:
ORTHODONTIC WIRES
This is an equiatomic (i.e. 1:1 atomic ratio) intermetallic
alloy, recently developed (1970) with many special
properties like superelasticity, elastic memory, very
low modulus of elasticity, high spring back, etc. which
are very much welcomed to form active orthodontic
appliances (see colour plate 33, Fig. 22.3).
Compositions (approx) by wt%
Nickel = 54%
Titanium = 44%
Cobalt, chromium, or copper = 2% to depress the
transition temperature slightly below 37°C or to any
desired value.
Microstructure
This has predominantly the Ni–Ti phase with small
precipitates of their oxides. This has two allotropic
forms.
1. Austenite-complex BCC (cesium chloride structure),
at low stresses and high temperatures.
t.me/Dr_Mouayyad_AlbtousH

<!-- PDF page 358 -->

303
Materials Used in Orthodontia
2. Martensite HCP or monoclinic or triclinic formed
by high stress or cooling below the transition
temperature range (TTR) (refer to carbon steel).
This transformation from austenite to martensite
takes place by a reversible twinning process, i.e.
slight distortion of the lattices due to small displace-
ments of atoms, forming a mirror image structure
about the twinning plane (Fig. 22.3). During twinning
changes in volume and electrical conductivity takes
place. An intermediate rhombo-hedral R phase also
is formed.
Properties
1. Superelasticity (pseudoelasticity) (austenitic-active
alloys): When the material is stressed (or cooled)
proportional deformations or strains are induced up to
a certain value (a-b). Then the crystallographic
transformation to martensite takes place with an
increase in volume (or strain or angular deflection) (b-
c). Further increase in stress (bending moment) increases
the strain again proportionately (c-d) (Fig. 22.4).
The total deflection or strain corresponds to the
sum of all the three. Hence, it has very large elastic
deformation which is known as superelasticity. On
unloading or during force-delivery or deactivation,
the reversal takes place with a slight loss of energy
(i.e. along, d, e, f, a), given by the area, abcdefa.
2. Shape memory (martensitic-active alloys): This is due
to the reversal of the twinning process on releasing
the stress or heating above TTR. For example, if a
straight wire (austenitic) is bent or wound like a spring
and heated above TTR, it immediately unbends or
uncoils and becomes straight. This is called thermal
shape memory. Manufacturer supplies arch wires of
standard shapes (a) The dentist can fix this wire through
brackets to the malpositioned teeth. (b) If the TTR is
about 37°C or slightly lower; the manipulated wires to
different shapes (Fig. 22.5) return to the original
required shape by pushing the malpositioned teeth to
this ideal position. (c) The relaxation of large deactiva-
tion forces exerted quickly, by the thermal change may
cause inconvenience and pain to the patient.
Nickel–titanium archwires of TTR = 27°C, 35°C,
45°C are supplied.
Mechanical properties of orthodontic wires (Table 22.3).
3. Nonsuperelastic orthodontic wires (martensite-
stabilized): These alloys contain substantial quantities
of heavily cold-worked and stable martensite and do
not possess shape memory or superelasticity.
4. Spring back property or elastic range: Ni–Ti has
moderate YS = 430 MPa and very low modulus of
elasticity E = 41,400 MPa. Hence, it has very low force
delivery rate, high flexibility elastic range or spring
back property
YS   =    430_
5. The elastic stiffness or elastic force delivery rate
depends on the length ‘l’ of the segment, the
geometry of cross-section and modulus of elasticity.
For round wires of diameter, d,
the elastic stiffness = Ed4
                l
For a wire of rectangular cross-section of width b
and thickness t, the elastic stiffness = E. bt3
       l
Fig. 22.3: Twinning and slipping
Fig. 22.4: Superelasticity of Ni–Ti wires
 = 0.0104 = 1.04%
  E       41,400
t.me/Dr_Mouayyad_AlbtousH

<!-- PDF page 359 -->


#### Ni–Ti Endodontic Instruments


#### Recent Experimental Wires

304 Science of Dental Materials with Clinical Applications
Approximate properties of some orthodontic wires
Material
Yield
Ultimate
Modulus
Modulus
Elastic
Springiness
of
strength
tensile
of
of
range
wire
strength
elasticity
resilience
spring back
YS MPa
UTS MPa
E MPa
R = (YS)2/2 E
YS/E
1/E × 105
18-8 stainless steel
1580
2100
180,000
6.934
0.00877
0.55
Elgiloy
1410
1680
184,000
5.402
0.00766
0.54
(soft tempered)
Ni–Ti
430
1400
41,400
2.233
0.0104
2.4
cpTi (beta)
930
1275
71,700
6.074
0.013
1.4
PGP
1000
1200
110,000
4.54
0.009
0.91
Coaxial 6 strand steel wire
5500
-
-
11.0
Braided 9 strand steel wire
8500
-
-
12.0
Polymer-ceramic combination
1800
-
-
55.0
Table 22.3
Since Ni–Ti has very low E, it has the lowest stiffness
or force delivery rate on unloading.
6. Ni–Ti has large modulus of resilience
(YS)2 = 2.233 Jm3
 2 E
Disadvantages
• Cannot be soldered or welded. Hence, mechanical
crimps are used for joining two wires.
• Difficulty to bend.
• Shape memory—appliances  may cause, severe pain
due to the rapid recovery and pushing of teeth by
thermal change.
• Higher archwire-bracket friction due to surface
roughness.
Ni–Ti ENDODONTIC INSTRUMENTS
The superelastic property is made use in the recently
developed endodontic reamers, and files. These can bend
easily when used for sharply curved root canals. These
have the austenite transformation temperature around
25°C. These can minimize the perforations in the curved
root canal and also fractures [see Fig. 2.13(b)].
RECENT EXPERIMENTAL WIRES
1. Many other alloys of titanium have experimented.
One alloy Ti = 76%, V= 15%, Cr = 3%, Al = 3%,
Sn = 3% is found to have properties of YS/Q, i.e.
spring back, slightly better than β-titanium.
2. Aesthetic orthodontic wires
    One of the important requirements of orthodontic
wires is their aesthetic compatibility. Since all metals
or alloys do not comply this, newer tooth-coloured
aesthetic wires have experimented.
a. Teflon resin-coated Ni–Ti, or β-Ti wires
These have suitable mechanical properties for
activation, chemical stability, and better aesthetics
in oral conditions. However, their friction with
brackets prevents the desired movement of the
teeth.
b.Optiflex glass-fibre reinforced thermoplastic wires.
This has a fine glass-fibre ceramic core wire, with a
translucent aramid resin, which is then surrounded
by candidate resin like polycarbonates, poly-
ethylene terephthalate glycol. It is also protected
Figs 22.5a to c: Thermal elastic memory of Ni–Ti archwires
t.me/Dr_Mouayyad_AlbtousH

<!-- PDF page 360 -->

305
Materials Used in Orthodontia
by transparent nylon, which acts as strain retainer.
This can be softened by warming above the Tg or
glass transition temperature of the resin. This also
has the same disadvantage of preventing the
movement of teeth, by the friction between the
wire and bracket.
MODEL QUESTIONS
I. Long Essays
(20 minutes each)
1. Give the composition, alloying properties of ingredients
and microstructures of austenitic 18-8 stainless steel.
Describe the properties and main causes of its
corrosions. Explain briefly the remedies for corrosion.
2. Describe the composition and properties of nickel–
titanium orthodontic wires. Explain their advantages
and disadvantages. Write a note on TMA wires.
II. Short Essays
(10 minutes each)
1. Carbon steels
2. Ideal requirements of orthodontic wires
3. 18-8 stainless steel (austenitic steel)
4. Elgiloy
5. β-titanium (TMA) wire
6. Ni–Ti orthodontic wires
7. HN and N metal orthodontic wires
8. Heat treatment of orthodontic wires
9. Compare 18-8 stainless steel wire and Ni–Ti
superelastic wire.
III. Brief Answers
(5 minutes each)
1. Ferritic stainless steel
2. Martensitic stainless steel
3. Passivation
4. Sensitization and stabilization of steels
5. Weld decay
6. Stainless steel denture base
7. Microstructure of orthodontic wires
8. Braided and twisted orthodontic wires
9. Classification of orthodontic wires
10. Active and passive orthodontic appliances
11. Superelasticity (or pseudoelasticity)
12. Elastic memory
Alloy
18-8 stainless steel
Elgiloy
Beta-titanium or cpTi,
or TMA
Nickel-titanium
(Ni-Ti)
Table 22.4
Advantages
•
Adequate biocompatibility and corrosion
resistance. High resilience excellent
formability, easy to shape for orthodontic
appliances
•
Can be soldered and welded
High rigidity—suitable for reactive appliances
•
Lowest cost compared to other alloys
•
Adequate biocompatibility
•
Excellent formability
•
High resilience (increases by heat treatment)
•
Can be soldered and welded
•
Comparatively low cost
•
Excellent biocompatibility
•
Excellent formability
•
Large elastic range—spring back property
•
Excellent, real, weldability
•
Adequate biocompatibility
•
Superelasticity and shape memory (which
gives large elastic range and spring back)
•
Can be heat treated to adjust force delivery
property
•
Lowest modulus of elasticity, suitable for
active appliance
Disadvantages
•
Low elastic range
•
High force delivery
•
Low springiness
•
Lowest elastic range
•
Highest force delivery
•
Lowest springiness
•
High force delivery (in-between Elgiloy and
stainless steel)
•
High arch wire-bracket-friction, resisting
tooth movement
•
Lowest in vitro corrosion resistance
•
Lowest formability
•
Difficult to bend wire permanently through
sharp corners
•
Cannot be soldered and welded (use
mechanical crimps)
•
Most expensive
Comparison of common orthodontic wires
t.me/Dr_Mouayyad_AlbtousH

<!-- PDF page 361 -->
