Repository: endoking5792/dental-study-material

# Dental Study Material (MDS)
Textbook-sourced study notes with page-cited references.
- Module 1 — Conservative & Restorative Dentistry
- Module 2 — Endodontics (8 sub-modules)
- Module 3 — Dental Materials & Material Science

`markdown/` = Obsidian-ready notes; `docx/` = original Word files.

## Textbooks
`textbooks/` holds the source textbooks as chapterwise Markdown (Conservative Dentistry, Endodontics, Dental Materials). Study notes link to their source books and to matching chapters via the topic hubs in `markdown/_Topic Hubs/`. Open the repo folder as an Obsidian vault (or copy `markdown/` + `textbooks/` into one) to use the graph view.

File: textbooks/Dental Materials/Science_of_Dental_Materials_Chapterwise/23_23_Brazing_and_Welding.md
# 23. Brazing and Welding


#### Soldering and Brazing


#### Ideal Requirements of Solders (Brazing Fillers)

23
CHAPTER SURVEY
Brazing and
Welding
The terms soldering and brazing are used when the
liquidus temperature of filler is less than 450°C and
more than 450°C, respectively.  The term soldering was
commonly used earlier.
IDEAL REQUIREMENTS OF SOLDERS (BRAZING FILLERS)
1. Biological properties
• Biocompatible, nontoxic, and chemically inert in
mouth
• High tarnish and corrosion resistance
• Noncarcinogenic, nonallergic.
2. Mechanical properties
• High tensile and shear strengths, at least equal to
those of basis metals
• High proportional limit, to resist permanent
distortions
• High abrasive resistance
• Solder liquid should have low surface tension and
viscosities for free flow
• Liquid should wet the soldering surface of the basis
metal for free flow.
3. Thermal
• Solidus temperature should be 50–100oC lower
than that of basis metals for easy flow
• Same COTE as the basis metal, to avoid detachment
during thermal cycling
Metal joining  techniques are frequently used in the
fabrication of large, cast or wrought alloy intraoral
appliances.  Sometimes, large appliances are prepared
by casting two or more separate parts and then carefully
joining them together by soldering (brazing) or welding
methods.
Solders (brazing metals)
These are low fusing alloys having their fusion (solidus)
temperatures lower (by 50 to 100°C) than those of
substrate metals.
Basis (substrate) metals
These are the parent metal parts which are to be joined
together by soldering (brazing) or welding operations.
SOLDERING AND BRAZING
The process of joining two components of a metal
appliance,  by melting the solder, flowing it into the
gap between the parts and solidifying it as a filler, or it
is the process of building up a localized area, with a
metal, or joining two or more metal parts by heating
them to a temperature below their solidus temperature
and filling the gap between them with a molten filler of
suitable alloy having lower fusion temperatures.
• Soldering, brazing, solders
• Ideal requirements
• Soft and hard solders
• Gold solders
• Silver solders
• Fluxes, antifluxes
• Heat sources
• Oven soldering
• Infrared soldering
• Technical considerations
• Freehand soldering
• Investment soldering
• Pitted solder joints
• Pre- and post-soldering
• Welding methods
• Spot welding
• Laser welding
• Cast joining
• Casting to embedded alloys
306
t.me/Dr_Mouayyad_AlbtousH

<!-- PDF page 362 -->


#### Types of Solders

307
Brazing and Welding
• A small range of fusion temperatures to minimize
coring and brittleness
• Components should not boil or evaporate during
melting which will cause pitting
• Solders should melt easily and quickly. It should
have a low latent heat of fusion and specific heats.
4. Aesthetics: Same colour as basis metal.
5. Others: The procedures should be quite safe, without
causing accidental electric shocks and fire (by
inflammable gases).
TYPES OF SOLDERS
Soft Solders
These are alloys of lead, bismuth and tin, having low
fusion temperatures, 200°–260°C. It can be easily
melted with a narrow gas flame or electric soldering
irons. As the soldering procedure is very simple and
quick, it is used for soldering parts of electronic gadgets
(equipment). It is also known as lead solder or tin
makers’ solder.
It is not used in dentistry due to
• Very low tarnish and corrosion resistance
• Inadequate mechanical properties.
Hard Solders (Brazing Fillers)
These are alloys of gold, silver, copper, zinc, etc. and
have higher
• Tarnish and corrosion resistance
• Mechanical properties, tensile strength, shear
strength and abrasive resistance
• Liquidus temperature >450oC
• Fusion temperature ranges around:
– 700–870°C for gold solders (Table 23.1)
– 620–700°C for silver solders
Gold Solders (Brazing Fillers)
For adequate corrosion resistance, the gold alloys
should have >650 fineness, i.e. >65% gold or >16 carats.
Usually, the solder is supplied as strips, wires, thin
hollow pre-fluxed wire coils (Table 23.1).
Properties of gold solders
• High corrosion resistance
• High mechanical properties, comparable to type IV
casting gold alloys. The tensile strength is 220–
300 MPa (heat hardened = 430–630 MPa) and propor-
tional limit is 140–200 MPa (heat-hardened has 270–
530 MPa)
• Fusion temperature ranges are slightly higher, i.e.
about 700°–870°C
• Adequate flow properties, i.e. low viscosity for
liquefied solder
• Thermal expansion is similar to gold alloys
• Colour is usually yellow, light yellow or white.
Easy Flow and Free Flow of Gold Solders
Easy Flow
During soldering or brazing procedure, solder is melted
and allowed to flow into the gap in between the parts
of the basis metals. If the solder has lower fusion
temperature it is easier to melt and flow. For this, the
fusion temperature should be at least 55°C below the
solidus of parts of the substrate.
Free Flow
Refers to the ability of the solder liquid to wet the
soldering area, and flow easily into the gap. For this
free flow, the liquid alloy should have low viscosity
and surface tension. Low gold content (fineness) and
addition of tin and zinc improves this flow.
Microstructure of Soldered Joints
The brazing filler liquid wets and flows on the surfaces
of basis, wrought wires or cast metals, to be joined.  This
forms an intimate contact between the interfaces. The
brazing filler metal begins to solidify from the solid basis
metal surfaces forming granular crystals. This causes
strong bonding (Fig. 23.1).
Micrograph of perfectly brazed joints shows clear
sharp boundaries in-between brazing filler and basis
metals,  without affecting the original fibrous structures
of wrought wires, and granular structure of cast metals.
However, prolonged or overheating, during the brazing
procedures cause:
• Recrystallization of wrought wires.
• Grain growth in the cast basis metal parts.
• Diffusion of brazing filler into the basis metals
forming weaker new alloy phases, to certain depths
at the boundaries of the basis metals.
All these, decrease the original mechanical
properties of basic metals and corrosion resistance,
cause warpage, distortion of brazed joints and failure
in service.
Table 23.1
Ingredients
  wt%
                 Function
Gold
45–85%
↑ corrosion resistance, strength
Silver
8–30%
↑ strength, ↓ melting temperature
Copper
8–20%
↑ strength, ↓ melting temperature
Tin
2–4%
↑ strength, ↓ melting temperature
Zinc
2–4%
↑ brittleness ↓ melting temperature,
scavenger
Cadmium
3–5%
Replace zinc for a clean surface
The composition of gold solders (brazers)
t.me/Dr_Mouayyad_AlbtousH

<!-- PDF page 363 -->

308 Science of Dental Materials with Clinical Applications
Hence, suitable precautions are to be observed
during brazing procedures (refer to technical considera-
tions for brazing).
Pitting
If  the solder liquid is maintained in the liquid state for
a long time, it absorbs gases, and if overheated some
elements, like Zn, Sn, Cd, boil and separates out. The
gases produced, escape during the solidification,
leaving small pits in the surface.  The pits collect food
debris and lead to cell corrosion. Soldering must be
performed quickly, by withdrawing the flame to avoid
overheating and adsorption of gases.
Silver Solders (Table 23.2)
These are hard solders of lower liquidus temperatures
620–700°C, used for brazing base metal alloy castings
and appliances of stainless steel, Cr-Co-Ni, β-Ti, TMA,
etc.
Properties
• Tarnish and corrosion resistance is inferior to gold
solders
• Mechanical properties are better
• Quick soldering of stainless steel at lower
temperatures, reduces chances of sensitization
• Less pitting
• Has good flow and adhesion to base metal alloys.
Brazing Fluxes and Antifluxes
Flux (Latin word, meaning flow) is applied to the basis
metal surfaces to
• Wet the surfaces of brazing and assist the flow of
solder liquid
• Protect the soldering surfaces from oxidation
• Reduce the oxides on the surface
• Dissolve the oxides and impurity layers.
Three types of fluxes can be distinguished
Type I—protective flux: When applied on the surface
and heated, the borax present melts forming a thin
protective low fusing glass layer,  covering the surface,
which protects it from oxidation.
Type II—reducing flux: Sodium tetraborate or its
dehydrated form borax reduces the oxides, like CuO in
HN,  N,  metal alloy surfaces.
Type III—dissolving (solvent) flux: Fluorides (like KF)
can dissolve the oxides of Cr,  Co,  Ni,  etc. formed on
the surface of base metal alloys, and causes wetting.
Purpose: Presence of an oxide film or impurities on the
surface prevents wetting of the basis metal surfaces.
That is why, flux is applied before brazing,  on the gold
alloys or base metal alloys.
Accordingly, there are gold or silver fluxes.
1. The composition of brazing borax flux for gold alloys
• Borax (Na2B4O710H2O)
=    55 parts
• Boric acid (H3BO3)
=    35 parts
• Silica (SiO2)
=    10 parts
This is a protective and reducing flux.
2. The composition of fluoride, fluxes for base metal
alloys
Potassium (or sodium) fluoride
=   50–60%
Boric acid
=   25–35%
Borax
=   6–8%
Potassium or sodium carbonates
=   8–10%
This is reducing and dissolving flux.
Both are supplied as
• Powder
• Paste in glycerine or petroleum jelly
• Liquid suspensions
• Pre-fluxed or fused to brazing fillers, i.e. fluxes are
placed inside hollow cylindrical brazing fillers
supplied as coiled wires.
Fig. 23.1: Ideal soldered joint formed between gold based
casting alloy and a gold based wire. granular microstructure of
the cast alloy; bottom, fibrous microstructure of the wire. Middle,
granular microstructure of the solder
Table 23.2  The composition of silver solders
Ingredients
wt%
Functions
Silver
10–80%
↑ strength, ↓ melting
temperature
Copper
15–50%
↑ strength, ↓ melting
temperature
Zinc
5–35%
↑ strength, brittleness,
↓  melting temperature
Cadmium
Small
Scavengers, ↓melting
temperature, produce
clean
Phosphorus
Amounts
Surface without pitting
t.me/Dr_Mouayyad_AlbtousH

<!-- PDF page 364 -->

309
Brazing and Welding
The fluxes are applied as a thin coating on the
surface.  If the coating is too thin, it will get burnt out.
If it is too thick, it will be trapped as bubbles in-between,
and bonding is decreased. In the case of metal ceramics,
the excess flux cause discolouration, and debonding.
Antifluxes
Before brazing procedure the flux is heated, melted and
flowed to wet the surface area of brazing. This fluxed
area helps molten brazing filler to flow, to this entire
area. To prevent the molten brazing alloys flowing to
unwanted regions, antifluxes are used. Demarking
lines are drawn by lead pencil, or application of
suspension of rouge (Fe2O3) or whiting (CaCO3), to
the areas to be protected, prevents the molten brazing
filler, crossing into this region.  Hence, before brazing,
first apply the flux to the surface and then antiflux
coating to the unwanted areas (Fig. 23.2).
Casting fluxes: The borax fluxes in powder form can
be sprinkled over the alloy, while melting by a gas
flame. Flux helps to melt the alloy easily, keeps the
liquid alloy surface clean from oxides and protect the
liquid from oxidation during casting procedure.
Fluxes used in GIC powder: Sodium, potassium or
calcium fluorides are used to lower the fusion
temperatures of glass ionomer (or silicate) cement
powder components during the manufacturing process
by fritting method.
Heat Sources for Melting Brazing Fillers
Various types of mixtures of air-gas flames, electrical
heaters,  infrared sources, etc. are used.
Gas brazing: Special types of gas torches with
adjustments for gas-air (oxygen) mixing and reducing
narrow pencil-like flame are available.
The melting of brazing filler becomes easier and
faster if a suitable gas is mixed with air or oxygen. The
gases should have high flame temperature as well as
high heat contents or calorific values.
From Table 23.3, the propane gas fuel appears to be
the most suitable due to its high flame temperature and
calorific values.
Butane gas has similar properties and has become
more popular as it is suitable for gas welding of high
fusing palladium alloys.
Oxyacetylene gas flame has the highest temperature
and large heat content. But the temperature distribution
in the flame is inhomogeneous. The gas also is
chemically unstable. Carbon released is added to Ni and
Pd containing alloys, decreasing their mechanical
properties.  Also hydrogen gas released cause porosity
in Pd-alloy casting.
Natural gas + air flame is suited for low fusing HN
and N alloys and is less dangerous than others.
Hydrogen gas has low heat content and is not entirely
suitable. (It takes longer times to melt the brazing fillers.)
Note: Draw the diagram of various combustion
zones of a gas flame and label them, as air gas mixing,
combustion, reducing and oxidizing outer zones (Fig.
23.3b, page 281 for details).
Fig. 23.2: Use of antiflux, flux and brazing filler to basis metal
Table 23.3 Flame temperature and heat content of gas flames
Fuel gas + O2
Flame temperature
Calorific
values kcal/m3
Acetylene gas
3140°C
12884
Propane gas
2850°C
21221
Natural gas
2680°C
8898
Hydrogen gas
2660°C
2362
Butane gas
Nearly similar
values as propane flame
Other Methods
1. Electric furnace (oven) brazing
Heat is produced by electric current passed through
the filaments in the furnace. The joining parts are
well cleaned and applied with flux paste and placed
in it.  The substrate is heated until the brazing filler
melts and flows well into the gap. Temperature can
be properly controlled.
2. Infrared brazing
The equipment has a 1000 watt tungsten filament
quartz-iodine bulb situated at the primary focal
t.me/Dr_Mouayyad_AlbtousH

<!-- PDF page 365 -->


#### Methods of Soldering

310 Science of Dental Materials with Clinical Applications
point F1 of a gold plated elliptical mirror M. The infra-
red rays focus at the secondary focal point F2. The
heat rays should focus exactly on the substrate only.
The brazing filler melts and flows into the earlier
fluxed gap. The method can be used for brazing
porcelain fused to metal articles, at about 1150°C. It
is difficult to locate F2 exactly (Fig. 23.3a).
3. Modified electric spot welding equipment can also
be used for soldering orthodontic wires.
Technical Considerations for Soldering (Brazing)
The two methods commonly used are free hand
soldering and investment soldering with a suitable gas
torches.
Preliminaries
• Cleanliness of surfaces: Surfaces of soldering are
polished and well cleaned for better wetting and flow
of solder liquid.
• Gap distance: The optimum gap between the
soldering parts should be about 0.1 to 0.3 mm.
Smaller gap decreases the strength due to
– Incomplete flow into the gap
– Trapping of air
– Trapping of fluxes.
Larger gap also decreases the strength equal to that
of the weaker solder material. The contraction of a
large amount of solder in the gap cause distortion.
• Fluxes: Flux must be properly selected, and applied
carefully on the surface, after applying antiflux.
• Selection of gas fuel: Should be done according to
their heat content and temperatures.
• Adjustment of gas flame: The blue coloured
reducing flame has to be applied. This part is just
under the outermost oxidizing part of the flame.  The
flame is adjusted to have a narrow tip and held in
contact with the substrate (article) until the soldering
operation is over. Solder melts and flows into the gap.
Reducing flame protects the surface from oxidation.
The flame should not be removed or moved away
during the soldering procedure.
• The temperature of the flame should be minimum, just
that required to melt the solder. Higher temperatures
may cause diffusion of liquid, volatilize some of the
components of solder, Cd,  Zn which produce pitting.
• Time of soldering: The flame should be held in
contact until the solder melts and flows completely.
Heating should be continued for little more time just
to allow the oxides and molten flux to come out of
the solder joints. Prolonged heating causes diffusion
of solder-liquid into the substrate forming a new
alloy phase, which is weaker near the margins.
METHODS OF SOLDERING
Free Hand Soldering
Usually employed for quick soldering of orthodontic
wires, brackets, and sometimes repairing the
perforated castings. One part, say the thicker wire is
held in a vice or clamp support. Flux and antifluxes are
applied. A drop of molten solder is placed at the
required place on the thicker part. The thinner wire to
be soldered is applied with the flux and is held in hand
in contact with the solder. The two wire parts are heated
by narrow reducing gas flame until the solder melts
and flows into the adjusted gap. The assembly is cooled
and then quenched (Fig. 23.4).
Investment Soldering
The parts say of a crown and bridge or cast partial
denture and the clasps, cannot be joined by freehand
soldering, as even slight distortion of the assembly cause
misfit. Hence, in investment soldering method is
required. The soldering parts are first assembled on the
cast and joined with sticky wax.
Fig. 23.3a: Infrared—heat rays focussing at conjugate focus F2
Fig. 23.3b: Combustion zones of gas-flame
t.me/Dr_Mouayyad_AlbtousH

<!-- PDF page 366 -->


#### Pre-brazing and Post-brazing


#### Welding


#### Electrical Resistance or Spot Welding

311
Brazing and Welding
pits are usually observed while polishing.  Pits collect
food debris and undergo crevice or concentration cell
corrosion. Pits can be reduced by suitable control of the
temperature of the flame, time of soldering and
avoiding excessive fluxing, since trapping of flux also
can cause pitting.
Applications of soldering in dentistry
• Joining the various components of the cast
appliances, crowns, bridges, partial dentures, etc.
• Repairing and reassembling distorted bridges
• Joining clasps to removable cast partial dentures
• Sealing the perforations in the crowns, etc.
• Improving the fittings of castings
• Joining wires and bands in orthodontic appliances
• Assembling space maintainers.
PRE-BRAZING AND POST-BRAZING
Pre-brazing: Process of brazing of two or more metal
components of a prosthesis before a ceramic veneer is
fired or hot pressed on the structure.
Post-brazing: Brazing of two or more metal components
of a prosthesis after the structure has been veneered
or hot pressed with porcelain on the structure. Suitable
solder and soldering temperatures are to be considered.
WELDING
This is the process of fusing two or more metal parts
through the application of heat,  pressure, or both,  with
or without a filler metal to produce a localized union
across the interface between the parts. In direct filling
gold (pure gold) this union can be brought about only
by pressure.
During welding, the temperature should be high
enough to locally melt the metal parts, and make the
atoms diffuse into each other to form a union.
The method is used for welding wrought wires, clasps
to partial denture frameworks, orthodontic bands, etc.
According to melting (heating) techniques,  there are
different methods of welding.
1. Gas welding—in industries for brass, stainless steel, etc.
2. Arc welding—for stainless steel, base metal alloys
3. Electric resistance—spot welding in dentistry, for
stainless steel, orthodontic bands, etc.
4. Laser welding titanium and its alloys, crown and
bridges of noble or base metal alloy castings.
ELECTRICAL RESISTANCE OR SPOT WELDING
The instrument consists of a step-down transformer,
similar to the one used in industries for arc-welding, to
supply large current (i Amps) through two thick copper
electrodes C1 and C2 (Fig. 23.6) (see Colour Plate 35,
Fig. 23.3).
Fig. 23.5: a. Glazed ceramic tile, b. Investment, c. basis metals,
d. solder, e. gas flame
Suitable investment material quartz-gypsum-
bonded or phosphate-bonded investment material is
mixed with water and poured on a glass plate or a tile.
The assembly is carefully transferred to this soldering
investment mix, which is allowed to set. This investment
material should have a minimum setting and thermal
expansions, which may otherwise cause separation of
parts, and distortions. Sticky wax is removed by
flushing with boiling water. Apply the antiflux and
fluxes properly and place the solder in the gap. The
parts are heated by reducing gas-flame until the solder
liquid flows into the gap. It is then cooled, devested,
polished and delivered (Fig. 23.5).
Fig. 23.4: Free hand soldering. a. Thicker part, b. thinner wire,
c. drop of solder, d. reducing gas flame, e. gas torch
Pitted Solder Joints
Overheating and prolonged heating of solders may
absorb gases like H2, N2 and volatilize some of the low
boiling points components (like tin,  zinc, cadmium, etc.)
of the solders. These vapours or gases get trapped
inside, causing porosities,  or escape through the liquid
during solidification forming pits on the surface.  The
t.me/Dr_Mouayyad_AlbtousH

<!-- PDF page 367 -->


#### Laser Welding


#### Cast Joining Technique


#### Casting to Embedded Alloys

312 Science of Dental Materials with Clinical Applications
The article to be welded (say matrix band),  is held
under pressure between the two electrodes.
Large AC or DC of about 750 amperes is passed for
a short time 1/50 sec, through C1 and C2 by just pressing
and releasing key K. As all other metals like stainless
steel have higher resistance ‘R’ compared to thick
copper rods C1 and C2, large heat produced raises the
temperature and melts the parts momentarily at the
contact point, forming a nugget.
Weld-decay: Spot welding method is very simple, quick
and it is very convenient to use in dentistry in case of
stainless steel bands. As the parts melt, at about 1250°C,
it loses corrosion resistance by sensitization at the
nugget. The welded parts gradually decay and finally
fail. This is weld decay. This can be minimized by
reducing the time of welding or using stabilized
stainless steels containing niobium or titanium plus
tantalum about six times of carbon. Welded joints also
can decay due to stress concentration at the nugget and
inhomogeneous composition.
Note: For short notes on weld decay, nugget,
passivation, sensitization and stabilization of stainless
steel, the answer is nearly the same and should include
all these phenomena.
LASER WELDING
A very narrow laser beam, carrying intense heat is used
very conveniently for welding oral appliances. For
example the cast parts of crown and bridge, etc. can be
welded directly on the cast itself as the rest of the parts
are not heated.  This is also quite simple and investment
technique is not required.  Welding the parts, directly
on the cast, reduces the chances of distortion.
Laser and plasma weldings are applicable for cpTi
appliances.  Ti forms titanium oxide corrosion-resistant film.
But at higher temperatures, the oxide film becomes thicker
and get debonded, at 850°C or higher temperatures.
Laser and plasma welding cpTi in argon
atmosphere prevents oxide formations. The basis and
molten materials diffuse and integrated part is
obtained. Since total heat generated by the laser beam
is negligible the welding parts can be held in hands also
(see Colour Plate 35, Fig. 23.2).
CAST JOINING TECHNIQUE
It is the method of joining two components of a fixed
cast partial denture by casting the molten metal into
an interlocking region between the invested
components (Fig. 23.7). Weiss and Munyon (1980)
proposed this alternate method to the conventional
soldering which had resulted in different properties at
soldered joints are leading to corrosion and decay.
Mechanical interlocking undercuts are made at the
joining parts. The gaps are filled with type II hard inlay
wax,  a sprue is attached and invested in a large casting
ring. It is then dewaxed,  and the molten alloy of same
basis metal is cast into the gap,  cooled,  and recovered.
This reduces the chance of corrosion and weakening
joints.
Fig. 23.7: Cast joining—interlocking design. a. Investment,
b. two parts to be joined, c. interlocked design and inlay wax
sprue not shown
CASTING TO EMBEDDED ALLOYS
If required, it is possible to embed a wrought or cast,
preformed structure, like a clasp or a wire,  into the
appliance. The cast clasp or wire is placed, and the wax
pattern is formed including this. After attaching sprue,
it is invested,  wax eliminated and casting of the alloy
of lower fusion temperature is performed.  During this
procedure the investment should not be overheated.
This technique gives better mechanical properties
than brazing.
Fig. 23.6: Electric spot welding circuit—step-down transformer
t.me/Dr_Mouayyad_AlbtousH

<!-- PDF page 368 -->


#### Lasers in Dentistry

313
Brazing and Welding
3. In dental clinical specialities it is indicated for the
following:
• Gingivectomy, gingivoplasty
• Gingival depigmentation
• Frenectomy and frenotomy
• Gingival troughing for crown impressions
• Soft tissue crown toughening
• Removal of gingival hypertrophy
• Leukoplakia
• Oral pepillectomies
• Pulpotomy
• Pulpotomy as an adjunct to RCT
• Treatment of few ulcers of the oral mucosa
• Vestibuloplasty
• Implant recoveries
• Excisional and incisional biopsies
• Haemostasis and coagulation
• Fibroma removal
• Exposure of unerupted teeth
• Promotion of wound healing
• Oral ulcerations
• Curing of composite restorations
• Etching tooth enamel surfaces
• Bleaching
Advantages
1. Dry and bloodless surgery
2. Minimum postoperative pain and swelling
3. Instant sterilization of the surgical site
4. Low mechanical trauma
5. No pain, no injections
6. Minimum discomfort to the patients.
MODEL QUESTIONS
I. Long Essay
(20 minutes)
1. Define the terms soldering, brazing and welding.
Give the requirements of brazing fillers. Explain
methods of brazing and welding in dentistry.
II. Short Essays
(10 minutes each)
1. Gold solders
2. Brazing fluxes
3. Freehand and investment brazing
4. Gas brazing
5. Technical considerations for brazing
6. Welding
LASERS IN DENTISTRY
Laser refers to light amplification of stimulated emission
of radiation. Laser has become a powerful tool in
various engineering, medical, dental and research areas.
Very fine collimated powerful beams of monochromatic
light of particular wavelengths are produced and
delivered through flexible, mirrors laid, tubes or optic
fibers to microsized sites. The light is absorbed and
converted into large intense thermal energy at the site.
The basic components of laser equipment are:
1. Visible light source producing relevant spectra,
surrounding the active medium. The photons of a
particular energy, hυ, collide with the atoms of the
active medium. The electron of the outermost orbit
absorbs the particular photons and go to the higher
excited state. Immediately it jumps back to the ground
state re-emitting the photon of the same energy. This
photon collides with other atoms similarly producing
many photons.
2. Common active media and corresponding laser
wavelengths.
a. Gaseous-argon (λ = 488 and 514 nm) carbon
dioxide (λ = 10,600 nm)
b.Solid crystals like ruby (λ = 964 nm)
c. Solid-state semiconductors diode wafers with
multiple layers of metals like Al, Ga, In, As, etc.
(λ = 800–980 nm)
d.Neodymium with yttrium, aluminum, garnet, i.e.
neodymium YAG (λ = 1064 nm)
e. Holmium YAG (λ = 2100 nm)
f. Erbium–chromium YSGG (λ = 2100)
g.Erbium YAG (λ = 2940 nm)
3. Two plane mirrors, one being semitransparent is kept
parallel to each other to reflect a large number of
photons back and forth several times and collimate
them into very narrow powerful coherent beams,
which come out (or drained) through the semitrans-
parent mirror.
When this falls on the target point of the media, it is
absorbed and converted into heat energy rising the
temperature instantaneously. The heat produced
depends on the nature of the target material, and the
depth of penetration is quite small only up to about
2.5 mm, the intensity remains almost constant and does
not decrease as per inverse square law.
Applications
1. Microsurgeries in ophthalmology and other medical
fields.
2. Spot welding of high fusing alloys in dentistry, like
titanium, alloys of titanium, and predominantly base
metal alloys.
t.me/Dr_Mouayyad_AlbtousH

<!-- PDF page 369 -->

314 Science of Dental Materials with Clinical Applications
III. Brief Answers
(5 minutes each)
1. Easy flow and free flow of solders
2. Antifluxes
3. Fluoride fluxes for brazing
4. Infrared brazing
5. Oven brazing
6. Soldering gap distance
7. Pre-soldering and post-soldering
8. Microstructure of brazed joints
9. Pitted solder joints
10. Spot welding
11. Laser welding
12. Cast joining technique
13. Weld decay (or nugget)
14. Zones of soldering gas flame
15. Reducing fluxes
t.me/Dr_Mouayyad_AlbtousH

<!-- PDF page 370 -->
