Repository: endoking5792/dental-study-material

# Dental Study Material (MDS)
Textbook-sourced study notes with page-cited references.
- Module 1 — Conservative & Restorative Dentistry
- Module 2 — Endodontics (8 sub-modules)
- Module 3 — Dental Materials & Material Science

`markdown/` = Obsidian-ready notes; `docx/` = original Word files.

## Textbooks
`textbooks/` holds the source textbooks as chapterwise Markdown (Conservative Dentistry, Endodontics, Dental Materials). Study notes link to their source books and to matching chapters via the topic hubs in `markdown/_Topic Hubs/`. Open the repo folder as an Obsidian vault (or copy `markdown/` + `textbooks/` into one) to use the graph view.

File: textbooks/Dental Materials/Science_of_Dental_Materials_Chapterwise/24_24_Tarnish_and_Corrosion.md
# 24. Tarnish and Corrosion


#### Tarnish


#### Causes for Tarnish


#### Corrosion

315
Tarnish and Corrosion
24
CHAPTER SURVEY
Tarnish and
Corrosion
These release certain acids, when the carbohydrates
are formed by the food debris, which attack the
metallic surfaces. Pigment producing bacteria also
cause tarnish.
2. Stains: Some food materials containing sulphur or
chlorides, drinks like coffee, tea, alcohol, etc. tobacco,
drugs containing mercury, iron, etc. may react with
the metal and tarnish. Some of these cause
discolouration of aesthetic restorations and tooth
structures also.
3. Surface films: Thin surface films are formed due to
oxidation and such other chemical reactions on the
metal surfaces. This causes discolouration of the
entire restoration, like stain. The surface can be
protected by forming oxide films, strongly adhering
to the substrate, like the passivation of Cr, Ti, Al.
The surface material is not lost in tarnishing.
However, this is a forerunner of corrosions.
The discolourations produced can be observed and
compared by a visual method. Optical instruments like
densitometers, spectrophotometers, etc. can be used for
measuring the amount of light reflected or scattered, with
respect to time, which can be used for comparative studies.
CORROSION
This can be defined as the loss of material from the
surface by chemical attacks on the surface particles.
The corrosion products are loosely bonded to the
The oral environment is very hostile to any artificial
restorative foreign materials and appliances introduced
into the oral cavity. Fluctuations in the pH values and
temperatures during intake of food and drinks, large
dynamic masticating forces acting very often, many
times, abrasive properties of materials, etc. affect these
foreign materials, causing:
• Tarnish and corrosion of metallic appliances
• Discolouration of the tooth and restorative materials
• Degradation of polymeric resins, composite resins,
ceramics, etc.
• Attrition
• Fracture and fatigue failures
• The decay of teeth, etc.
TARNISH
Discolouration of the surface of metallic appliances
due to chemical action forming a thin surface film is
known as tarnish. Due to this the surface gloss, luster
and finish decrease and aesthetics qualities are lost. The
colour parameters, hue, chroma and values change. If
tarnish is allowed to continue further, it results in
corrosion or loss of material from the surface.
CAUSES FOR TARNISH
1. Deposits on the tooth: Hard deposits like calculus,
soft deposits like plaque and thin surface films,
promote the growth of microorganisms and mucin.
• Tarnish, causes, remedies
• Dry, chemical corrosion
• Wet, electrochemical corrosion
• Galvanic corrosion
• Inhomogeneous composition corrosion
• Concentration cell or crevice corrosion
• Rough surface corrosion
• Stress corrosion
• Corrosion fatigue
• Microbiological corrosion
• Methods to minimize corrosion
315
t.me/Dr_Mouayyad_AlbtousH

<!-- PDF page 371 -->


#### Classification of Corrosions


#### Galvanic Corrosion

316 Science of Dental Materials with Clinical Applications
substrate, and can dissolve in the oral fluids or
electrolytes. Corrosion is a continuation of tarnish with
the loss of surface material. A good example is the
rusting of iron or carbon steels, due to exposure to
moisture. The reaction products Fe2O3 or Fe(OH)3
becomes a thick layer of brittle material, which easily
gets debonded from the iron substrate.
Corrosion results in a rough surface, which collects
food debris, become unhygienic and continue to
corrode further. Loss of surface finish results in poor
aesthetics.
CLASSIFICATION OF CORROSIONS
• Dry chemical corrosion
• Wet electrochemical corrosion
Dry Corrosion
The chemical reactions take place between the metals
and the oral environment or atmosphere, in the absence
of water, saliva or electrolytes. The thin films formed
on the surface of metals like silver, copper, tin, etc. due
to oxidation, sulphurization or halogenation, increase
in thickness. These can get detached and dissolve in
solution. This results in loss of material from the
surface. Except for noble metals, almost all others
undergo these reactions and get corroded.
Applications
• Gold alloys containing, silver, copper, etc. undergo
slow corrosion when exposed to the atmosphere.
• Silver, copper, tin containing alloy powder of silver
amalgams undergo these reactions when exposed to
the atmosphere. The oxide films developed, prevent
the wetting of mercury and hence amalgamation
reaction without trituration, cannot take place.
• The oxide films, formed by Cr, Ti and Al, adhere very
strongly to the substrate and prevent further dry
corrosion (this resistance developed to corrosion is
passivation).
Dry corrosion also can be detected by visual methods.
This chemical corrosion is very rarely isolated from
the wet electrochemical corrosion.
Wet Electrochemical Corrosion
This refers to the loss of materials from the surface due
to chemical reactions in wet conditions that is, in
contact with water, saliva or ionic solutions. This is also
accompanied by the liberation of the ions or atoms of
the metal (anode), during the passage of electric
charges, through the electrolyte. Hence, it is known as
electrochemical corrosion (Fig. 24.1).
Theory
When two dissimilar metals, say zinc and copper, are
placed (or separated) in an electrolyte, an ionic solution
like water, saliva or dilute acids, they drive a small
electric current through the electrolyte, due to the
liberation of electrons from the anode (zinc). The
positive zinc + ion goes to the solution and gets
neutralized. When the electrodes are connected by an
external conductor (circuit), a small potential difference
is developed  due to the difference in the electrode
potentials. The electromotive force (difference in
electrode potentials) is responsible for driving a current
in the circuit. Depending on this difference in the
electrode potentials or EMF the anodic metal (zinc)
undergoes dissolution, by the passage of electric
current. The rate of dissolution or corrosion of anodic
metals depends on the difference in the electrode
potentials of metals. Electrode potentials arise due to
the free electron densities. The electrode potentials of
few metals, used in dentistry show, gold has the highest
positive value (+ 1.50 V), hydrogen is considered as at
zero potential, and potassium has the highest negative
value (–2.92 volts). When zinc (–0.76 V) is connected to
copper (+0.47 V) through the electrolyte, the EMF
produced is = 0.47 V – (–0.76 V) = 1.23 volts. The zinc is
anodic, which undergoes electrochemical corrosion,
with the zinc atoms (ions) carried to the solution. The
rate of corrosion depends upon the electrode potential
differences (EMFs) between the anode and the cathode,
as per the electromotive series (Table 24.1).
Accordingly the following types of electrochemical
corrosions can take place.
1. Galvanic Corrosion
When the two dissimilar metallic or alloy restorations
come into contact through the electrolytes or
Fig. 24.1: Electrochemical cell
t.me/Dr_Mouayyad_AlbtousH

<!-- PDF page 372 -->


#### Heterogeneous Composition Corrosion

317
Tarnish and Corrosion
separated in the ionic medium like saliva, dentinal
fluids, blood, etc. a potential difference is developed,
between the two. This drives a small direct electric
current through saliva, tissue fluid, dentinal fluid and
pulp, completing the electrical circuit (Fig. 24.2).
This galvanic current however small produces severe
pains when passes through the pulp. This is known
as galvanic shock. For example, when a gold alloy
restoration and silver amalgam restoration are
opposing, the silver amalgam becomes the anode and
undergoes galvanic corrosion. Here gold alloy acts
as a cathode, silver amalgam—anode and saliva or
dentinal fluid as the electrolytes.
Note: When high copper and low copper amalgam
restorations are in the opposing teeth the high copper
becomes the anode and undergoes corrosion.
The remedies are either to avoid such dissimilar
metals opposing restorations or provide a good
insulating base, which protects the pulp from
galvanic shock.
2. Heterogeneous Composition Corrosion
(Fig. 24. 3a)
This takes place one way or other in almost all alloys.
The various component metals have different
electrode potentials. When these come into contact
through ionic oral fluids like saliva, small local voltaic
cells are formed which drive small electric currents
causing dissolution of anodic metals zinc with respect
to copper, silver or gold.
Some of the situations for corrosion due to inhomo-
geneous compositions are:
• Multiphase alloys (e.g. silver amalgam, γ, γ1, γ2, n,
Hg)
• Cored structures in single phase alloys
• Grain boundaries in homogenized alloys
Table 24.1
Metal
Ion
Electrode potential volts
Gold
Au+
+1.5
Platinum
Pt2+
+0.86
Palladium
Pd2+
+0.82
Mercury
Hg2+
+0.80
Silver
Ag+
+0.80
Copper
Cu+
+0.47
Hydrogen
H+
 0.00
Tin
Sn2+
–0.14
Nickel
Ni2+
–0.23
Cadmium
Cd2+
–0.40
Iron
Fe2+
–0.44
Chromium
Cr2+
–0.56
Zinc
Zn2+
–0.76
Aluminium
Al3+
–1.70
Sodium
Na+
–2.71
Calcium
Ca2+
–2.87
Potassium
K+
–2.92
+ve
–ve
1.23 volts
Electrode potentials of some metals used in
dentistry (electromotive series)
Fig. 24.2: Possible path of a galvanic current in the mouth
Figs 24.3a and b: Corrosion due to (a) Heterogeneous
composition, (b) different ionic liquids in different surfaces
t.me/Dr_Mouayyad_AlbtousH

<!-- PDF page 373 -->


#### Concentration Cell (Crevice) Corrosion


#### Corrosion due to Rough Surface


#### Stress Corrosion


#### Corrosion Fatigue


#### Biocorrosion

318 Science of Dental Materials with Clinical Applications
• Soldered and welded joints
• Single metallic alloy restoration with different
electrolytes, of different ionic concentrations, in
opposite sides of restorations in contact with saliva
on one side, and dentinal fluids or pulp on the other
side (Fig. 24.3b).
Electroplating of the alloy restorations with gold or
applying insulating bases are the remedies.
3. Concentration Cell (Crevice) Corrosion
(Fig. 24.4)
Small pits on the surfaces or the crevices at the
margins of metallic restorations, collect food debris
or electrolytic (ionic) solutions or saliva. Concentra-
tion of oxygen ions is least at the bottom and is higher
at the surface. Hence, the bottom of the pits become
anodic and the corrosion takes place more, making
the metals dissolve. The crevice or pit depths
gradually increase.
If food debris is left at the margins of the restorations
at the interproximal areas, the oxygen ion concentra-
tion becomes less than saliva. Again corrosion takes
place similarly. The corrosions of rough surfaces of
the restorations, takes place more, as there are many
pits. This corrosion can be reduced by:
• Polishing the surface very well to remove all the pits.
• Minimizing the absorption of air by the molten alloy,
before casting which reduces the surface, air trapping
porosity (or pits).
5. Stress Corrosion
All the dental and other equipment undergo work
(strain) hardening in service. Similarly, the fabrica-
tions of orthodontic active or passive appliances,
cause maximum work hardening at the more
severely worked regions. This causes an increase in
the energies at the grain boundaries and inter-
dendritic regions. These undergo corrosion much
faster as the chemical reaction is faster at these highly
stressed regions.
Examples
• Corrosion takes place much faster at the severely
deformed regions, of say a sharply bent iron wire,
when exposed to moisture or water or any acid.
• Orthodontic appliances get corroded at the severely
deformed or bent parts of the wires.
• The instruments used in clinics also can get corroded
more at the severely deformed areas, at the sharp
edges and tips.
Remedy
The instruments or appliances should be subjected to
stress relief or recovery heat treatments.
For example, the austenitic stainless steel instruments
and prepared wire appliances can be treated at about
480°C for 7–10 minutes.
The cast alloys can be annealed and recrystallized.
Recrystallization temperature is about 0.3 times its
melting temperatures in degree Kelvin (TR = 0.3 T°K).
6. Corrosion Fatigue
Corrosion fatigue takes place due to the simultaneous
action of cyclic forces and chemical attack. The
chemical attack initially causes surface cracks, and
the fatigue causes crack propagation and failure.
7. Biocorrosion
The metabolic activities of various microorganisms
in the food debris collected on the surface or proximal
areas of metallic restorations, cause chemical attack
and corrosion. Microorganisms growing with and
without oxygen are known as aerobic and anaerobic
respectively.
4. Corrosion due to Rough Surface
Concentrations of electrostatic charges are more at
the tips of the sharp points (action of points), than
at the other smooth or blunt areas. This difference of
charge distributions also causes corrosion, at the
blunt or smooth areas.
Rough surfaces also collect more food debris and
contribute to cell corrosion (Fig. 24.5).
The remedy, in this case, is also polishing the surface
as smooth as possible.
Fig. 24.4: Concentration cell (crevice) corrosion
Fig. 24.5: Corrosion at the rough surface
t.me/Dr_Mouayyad_AlbtousH

<!-- PDF page 374 -->


#### Methods to Minimize Corrosions

319
Tarnish and Corrosion
Remedy
Maintain proper hygiene, by cleaning the food debris
each time, after taking food.
Note: The electrochemical corrosion is not limited
to a single mode. It is quite complex with most of the
above types of corrosions taking place simultaneously.
Measurement of Corrosion
• By visual methods
• By comparing the electrical resistance of the
specimen, initially and after corrosion using
potentiostats
• Electrochemical linear polarization technique
• Coupon test: Specimen of standard size is placed in
the corroding medium for a long time (1–3 months)
and the percentage loss of the material is measured.
Methods to Minimize Corrosions
• Wherever possible use highly corrosion-resistant
metals like noble metals or passivated base metals.
Electroplating the alloys with gold or noble metals
prevents inhomogeneous surface corrosions.
• The surface must be very well polished to remove
pits, crevices and surface roughness. This resist
crevice or cell corrosion and also microbiological
corrosions.
• Base metal alloys can be passivated with Cr, Ti (or
Al), and also electropolished.
• Avoid dissimilar metals or alloy restorations coming
into contact.
• Avoid overheating of base metal alloys to retain the
passivating effect.
• Minimize the number of soldering joints to reduce
inhomogeneous composition corrosions.
• Welding is to be done very quickly and try to avoid
welding of base metals.
• Base metals should not come into contact with
hypochlorite solution.
• Work hardened materials: Orthodontic appliances,
should be properly annealed, to minimize inter-
granular corrosions. The recovery heat treatment
is given, as per manufacturers instructions.
• Surgical and clinical instruments should be sterilized
at low temperatures.
MODEL QUESTIONS
I. Long Essays
(20 minutes each)
1. Describe tarnish and corrosion. Explain dry
corrosion, galvanic corrosions and remedies.
2. Describe the term corrosion. Explain the various
types of corrosion and possible remedies.
II. Short Essays
(10 minutes each)
1. Dry corrosion
2. Wet corrosion
3. Galvanic corrosion
4. Heterogeneous surface corrosion
5. Crevice, or concentration cell corrosion
6. Methods to minimize corrosion
III. Brief Answers
(5 minutes each)
1. Tarnish
2. Stress corrosion
3. Biocorrosion
4. Measurement of tarnish and corrosions
5. Recovery heat treatments
6. Corrosion fatigue
t.me/Dr_Mouayyad_AlbtousH

<!-- PDF page 375 -->

File: textbooks/Dental Materials/Science_of_Dental_Materials_Chapterwise/25_25_Dental_Implant_Materials.md
# 25. Dental Implant Materials


#### Indications for Dental Implantations


#### Contraindications


#### Ideal Requirements of Implant Materials

25
CHAPTER SURVEY
Dental Implant Materials
• Debility and uncontrollable diseases
• Pregnancy
• Conditions, diseases or treatments which may affect
or retard the healing (like radiation therapy)
• Poor oral hygiene
• Patient's poor motivation
• Unrealistic, too high expectations of the patient
• Inadequate training of dental practitioners.
IDEAL REQUIREMENTS OF IMPLANT MATERIALS
• Bioactivity: It is the ability to undergo osseointegra-
tion. When the living bone and biomaterials come
into contact, a biocompatible interface of fibrous
connective tissues is formed. This interface grows
into direct contact and bonds them together. This is
known as osseointegration.
• High corrosion resistance and chemical stability
• Biocompatible, nontoxic and nonallergic
• Suitable modulus of elasticity, resilience and
proportional limit, similar to bone, to transmit
biomechanical forces to the tissues.
• Low density to reduce weight.
• Thermal properties should be similar to bone
structure, i.e. the same coefficient of thermal
expansion and good insulating properties.
• Ability to form a strong osseointegrating film.
Dental implantology is a fast developing specialized
complex field. This branch is incorporated in many
other specialities like oral surgery, prosthodontics,
periodontics, etc. This is concerned with the
replacement of missing teeth with the help of support,
implanted in the jaws or on the tissues.
An implant may be defined as a medical device
prepared from one or more biomaterials, which are
placed intentionally within the body either totally or
partially inserted in the epithelial surface which assists
normal functioning of the body. The biomaterials
should interact with the biological system, without
producing any harmful biohazardous effects.
A dental implant can be defined as a foreign
biomaterial, anchored to the jaw, to reproduce an entire
tooth, either as a single restoration, or as a support
for removable or fixed partial dentures.
INDICATIONS FOR DENTAL IMPLANTATIONS
There should be an adequate bone structure with
sufficient height, length, and contour to support the
implants of the suitable types, i.e. subperiosteal,
transosteal or endosseous.
CONTRAINDICATIONS
• The impossibility of prosthesis reconstructions
• Patients sensitivity to implant component materials
• Dental implants
• Indications, contraindications
• Requirements
• Bioactivity—osseointegration
• Implant components
• Implants designs
• Biomechanics
• Implanting steps
• Metallic implants
• Surface modifications
• Ceramic implants
• Inert ceramics
• Bioactive ceramics (HA, TCP)
• Bioglasses
• Polymers, composites
320
t.me/Dr_Mouayyad_AlbtousH

<!-- PDF page 376 -->


#### Shapes, Designs and Components


#### Implant Designs (Types)

321
Dental Implant Materials
SHAPES, DESIGNS AND COMPONENTS
Components of implants are supplied in  different sizes,
shapes or designs such as frameworks, staples, blades,
spirals, screws, hollow cylinders, cones, etc.
Three basic components of implants (Fig. 25.1)
• Fixtures
• Abutments
• Actual prosthesis
1. Fixtures: These have different surface designs, like
perforated, grooved, threaded, etc. which are
plasma coated or hydroxyapatite (HA) or tricalcium
phosphate (TCP) coated. Selection is made according
to the particular situation. The increased surface area
provides better osseointegration, cortex engagement
and bondings. The endopores have a very large
number of semispherical structures on the surface
which  can increase the surface area by many times
to improve bond strength.
2. Abutments: This is a transmucosal arrangement to
provide a strong connection between the fixture and
prosthesis. The abutment is connected to the fixture
by means of  screwing, cementation or swagging.
Abutments can also be connected to the fixtures
through internal or external hexagonal structures
with the anti-rotation system.
3. Prosthesis: Suitable prostheses are fabricated and
attached to the abutments by means of screws and
attachments as in the case of Branemark hybrid
overdentures.
1. Subperiosteal implants
This has, an implant structure and a superstructure.
The cast framework is placed under the periosteum
over the bony cortex. This can be used when the bone
structure is inadequate for endosseous implants.
However, this has not become popular due to many
disadvantages (Fig. 25.2a).
Fig. 25.1: Implant components. a. Fixtures, b. abutments,
c. actual prosthesis (see Colour Plate 36, Fig. 25.3)
IMPLANT DESIGNS (TYPES)
There are mainly four varieties of implants:
1. Subperiosteal
2. Endosteal (endosseous)
3. Transosteal
4. Epithelial
Fig. 25.2a: Subperiosteal implants
2. Endosteal (endosseous) implants
This is the most commonly used method. The devices
are placed in the alveolar or basal bones of the
mandible (or maxilla) partially submerged. These are
supplied as thin blades, screws and cylindrical
cones, which can be used in all areas of the mouth.
These act as fixtures and abutments. The root forms
endosteal implant is used to initiate the functions of
the tooth root, for proper positioning of the prosthesis
and also the distribution of the forces (Fig. 25.2b).
Fig. 25.2b: Endosteal implants
3. Transosteal (transosseous): Combines the sub-
periosteal, and endosteal, with the implants passing
through the entire thickness of the alveolar bones.
t.me/Dr_Mouayyad_AlbtousH

<!-- PDF page 377 -->


#### Biomechanism


#### Brief Outline of Implant Placement

322 Science of Dental Materials with Clinical Applications
This is usually prescribed or restricted only to the
anterior area of the mandible. This includes trans-
mandibular implant (TMI), staple bone implant and
mandibular staple implants (Fig. 25.2c).
motions) of the implants. Long span prosthesis will
have more complex mechanisms, like bending,
shearing, etc. For absorption and distribution of these
damaging forces and energies, intra-mobile implants
(IMZ) have been developed. This can accommodate
movement of periodontal ligaments and act as shock-
absorber.
Interdependent factors for implantations (Fig. 25.3).
BRIEF OUTLINE OF IMPLANT PLACEMENT
Selection: The initial study of the clinical conditions of
the patient is to be assessed thoroughly using
radiographic diagnostic methods, medical and dental
examinations for the selection of the line of procedure,
type of the implants, materials and of proper designs.
Implantation: The next stage involves the surgical
procedure in which the actual implant design  is placed
or fitted. After this, an interval of 3 months for
mandibular and 6 months for maxillary implantation
is required for healing, osseointegration of the implant,
and to form a stable, immobile fixture component.
A small secondary surgery is then conducted to
uncover the part of the implant to be exposed to oral
environment and a healing cap is fixed.
Restoration: Fixing the abutment is followed by the
fabrication of the prosthesis fixed or removable partial
denture, overdenture, or a single tooth. These prostheses
are suitably fitted to the abutments.
Some implantation systems require only one
surgical intervention and the implant is immediately
loaded in contact with the oral environment.
Fig. 25.2c:  Transosteal implants
Fig. 25.3: Interdependent factors for successful implantation
4. Epithelial implants: The implant designs are inserted
into the oral mucosa with simple surgical techniques.
This also has not become popular due to painful
healing, etc.
BIOMECHANISM
Implants of various designs are fixed in a complicated
manner, to the complex bone structures. Large dynamic
masticating forces may cause stress concentrations at
various points on the implant system. These unequal,
differently oriented force distributions may cause
shifting, movements or displacements (micro
t.me/Dr_Mouayyad_AlbtousH

<!-- PDF page 378 -->


#### Materials used for Dental Implants

323
Dental Implant Materials
MATERIALS USED FOR DENTAL IMPLANTS
Many metals, nonmetals (ceramics and resins) are used
with certain surface modifications to get the desired
properties.
Classification of Implant Materials
A.Metallic: Titanium alloys, special 18-8 stainless steel,
cobalt–chromium alloys and gold alloys.
B. Surface modified or coated implants with HA or TCP
C. Nonmetallic
• Polymers and composites
• Inert ceramics—alumina, zirconia, and graphite.
• Bioactive ceramics—hydroxyapatite (HA),
tricalcium phosphate (TCP) and bioglass.
A. Metallic Implant Materials
1. Titanium and its alloys
Commercially pure titanium has four gradings: I, II,
III, and IV, according to the oxygen and iron
impurities. This is a metal of low density, 4.5 gm/cc,
and high melting point (1668°C). To obtain better
mechanical properties, CP-Ti is alloyed with Al, V,
Mo, Zr, Nb, etc. to retain the allotropic (α + β) phases.
Titanium has a large oxygen affinity and forms the
stable TiO2-atomic layer on the surface. This
passivation imparts excellent corrosion resistance
and bioactivity. Its low density, low modulus of
elasticity and high yield strengths are the required
properties for implant materials. The Ti-6Al-4V, i.e.
Ti (90%) + Al (6%) + V(4%) alloy, is one of the most
suitable alloys. The recent titanium alloys have
compositions of Ti + Nb (13%), + Zr (13%) and Ti +
Mo (15%) + Nb (2.8%). Many other compositions also
have been tried.
The surface modifications can be done by increa-
sing the area of the surface by several methods,
like perforations, screw structures, anodizing, ion
implantation, texturing and plasma coatings. These
improve the interface strength by osseointegration.
The mechanical properties, biocompatibility, corro-
sion resistance of titanium alloys are most suitable.
Even though the casting procedure is very
complex, the titanium alloys have become the
materials of choice.
2. Surgical grade 18-8 stainless steel. This has a very
low percentage of carbon (0.03%), which minimizes
the sensitizations. The corrosion resistance is quite
satisfactory. This does not form osseointegration and
requires plasma or ceramic coatings. But as it
contains 8% nickel, it is contraindicated in patients
allergic to nickel.
3. Chromium–cobalt alloys are more stiffer than the
18-8 stainless steel. The alloy may contain, chromium
about 17–30%, cobalt 60–65%, molybdenum ~ (5–
10%) and a few trace materials.
This has better mechanical properties, good
corrosion resistance, and biocompatibility, but low
ductility and malleability. The bioactivity is not
satisfactory.
4. Many other alloys like gold alloys, palladium alloys
are rarely used nowadays.
B. Surface Modified Implant Materials
To improve the biocompatibility, bioactivity, osseo-
integrations and hence to form stronger metal bone–
tissue interface and greater stability of implants,
following methods are used:
• Passivation: A hard and thicker oxide layer on the
base metal alloys improves the biocompatibility, as
it prevents  leaching of metal ions. This is done by:
– Immersing the article in 40% nitric acid for some
time to form a thin oxide layer.
– Anodization, i.e. bypassing electric current
through the metal (as an anode). This gives better,
thicker oxide layer.
– Ion implantation: By bombarding high energy
ions, which form the Ti-N surface layer.
• Surface texturing: Area of the surface of forming
osseointegration is increased for better bond strength
by:
– Screw type design
– Increasing surface roughness by sandblasting or
such methods. The endopore implants have the
large surface area, by producing large number of
semispherical microstructures (see Colour Plate 36,
Fig. 25.1).
– Surface coatings: These are done by plasma
spraying or coating with a thin layer of bioactive
materials like tricalcium phosphate (TCP),
hydroxyapatite (HA) to improve the osseointegra-
tion, i.e. bioactivity.
C. Nonmetallic Implant Materials
Ceramic implant materials
Ceramics are chemically inert materials of high
compressive strength, low tensile and shear strengths
and are very brittle. Three varieties used in implants
are inert ceramics, bioactive ceramics and bioglasses.
Inert ceramics
Alumina (Al2O3) does not cause any release of ions as
it is a very inert ceramic. This is used  as a gold standard
in implants. It has high flexure strength (500 MPa) and
t.me/Dr_Mouayyad_AlbtousH

<!-- PDF page 379 -->

324 Science of Dental Materials with Clinical Applications
rigidity. Modulus of elasticity is about 380,000 MPa and
tensile strength 220 MPa. Similarly, zirconia (ZrO2) also
is very inert and has excellent flexure (700 MPa) and
tensile strengths. These are highly biocompatible, but
not bioactive.
Graphite: Carbon and its compound, silicon  carbides
is chemically inert and mechanical properties similar
to dentin or bone. These help the transmission of
biomechanical forces to the bone tissues. It is used for
metallic and ceramic implant coatings (Table 25.1).
Bioactive ceramics
These undergo biointegration with the bone structure.
Biointegration can be defined as the benign acceptance
of a foreign object by the living tissues.
Hydroxyapatite (HA) and tricalcium phosphates (TCP):
These are used as bone-graft materials in granular or
block forms, which act as a skeleton for the formation
of new bone structures. These HA and TCP or other
forms of calcium phosphates, release Ca++ and PO4
+++
ions to the surrounding tissues, which cause bio-
integration to bone. But the strengths of bonds formed
are much below, that of Al2O3.
The bond strength of coatings HA and TCP to other
metals depends upon the amounts of the crystalline
structure of the coating. The main purpose of coatings
of this HA and TCP on metals like titanium alloys is to
stimulate the adaptation to the bones by osseointe-
grations.
Bioglasses
This is a dense ceramic material containing SiO2, CaO,
Na2O, P2O5, MgO. The mechanism of bonding with
bones are complicated and can be explained in the
following steps:
• The outer region of the bioglass dissolves releasing
Ca, PO4, Si and Na ions.
• Silica gel is formed on the surface, with large amounts
of calcium and phosphorus ions released from
bioglass and tissues.
Once there is a sufficient concentration of
phosphorus at the surface, osteoblasts begin to
proliferate, thereby producing collagen fibrils.
• The collagen fibrils develop and get incorporated in
the calcium phosphorus gel.
• Calcium-phosphorus surface crystallizes locking
the collagen fibrils.
As bioglasses are very brittle materials, they are
used as grafting materials for ridge augmentation or
bone defects and not used in the case of stress bearing
implants. It is also not used for coating metal implants.
Polymers and Composites—Implant Materials
These are quite tough materials and are fabricated as
porous and solid structures. These are used for
Table 25.1  Mechanical properties of some implant materials
Implant
Condition
Density
Compressive
Elongation %
Tensile
Modulus of
materials
gm/cc
yield strength
strength
  elasticity
in MPa
  MPa
     GPa
CP titanium
Grade 1
4.5
170
24
240
102
CP titanium
Grade 2
4.5
275
20
345
102
CP titanium
Grade 3
4.5
380
18
450
102
CP titanium
Grade 4
4.5
480
15
550
104
Ti-6Al-4V
     –
4.4
860
10
930
113
Co-Cr-Mo
As-cast
8.0
450
8
700
240
18-8
Annealed
8.0
190
40
490
200
Stainless steel
Cold worked
8.0
690
12
860
200
Al2O3
Polycrystalline
3.96
>400–550
0.1
220
380
(flexure)
ZrO2
Y2O3-yttria
6.0
1,200
0.1
350
200
stabilized
(flexure)
Cortical bone
     –
0.7
   –
1.0
140
18
Dentin
     –
2.2
130
0.0
52
18.3
Enamel
     –
2.8
250
0.0
10
84
t.me/Dr_Mouayyad_AlbtousH

<!-- PDF page 380 -->

325
Dental Implant Materials
augmentation, tissue attachments and coatings. These
are also used as connectors inside implants to act as
shock absorbers.
Polymethyl methacrylate resins were used as
temporary implants to preserve the dissected space to
receive the cobalt–chromium implant at a later stage.
There were no adverse tissue reactions.
The use of polymers is now limited only to
components. The intramobile (IMZ) implants are
either plasma sprayed or hydroxyapatite-coated and
incorporate polyoxymethylene as intramobile element
(IME). This is placed in-between the implant and
prosthesis for stress relief and shock absorption. This
also initiates the biomechanical functions imitating the
natural tooth structure, periodontal ligament and
alveolar bone (Fig. 25.4).
MODEL QUESTIONS
I. Long Essays
(20 minutes each)
1. Describe the varieties of dental implants and the
metallic implant materials used.
2. What is meant by dental implants? Give their
requirements. Write a note on ceramic implant
materials.
II. Short Essays
(10 minutes each)
1. Bioactivity of implant materials
2. Implant varieties and basic components
3. Metallic implant materials
4. Surface modifications of implants
5. Ceramic implant materials
III. Brief Answers
(5 minutes each)
1. Requirements of implant materials
2. Implant components
3. Implant varieties
4. Titanium implants
5. 18-8 stainless steel implants
6. Osseointegration
7. Polymer–composite implants
8. Coated implants
9. Bioglasses
10. Bioactive ceramics
Fig. 25.4: Intramobile element shock absorber—components
of the implants (see Colour Plate 36, Fig. 25.2)
t.me/Dr_Mouayyad_AlbtousH

<!-- PDF page 381 -->

File: textbooks/Dental Materials/Science_of_Dental_Materials_Chapterwise/26_26_Cutting_and_Finishing_Mechanics_Tools_and_Materials_used.md
# 26. Cutting and Finishing Mechanics: Tools and Materials used


#### Necessity for Finishing


#### Mechanics of Cutting, Grinding and Polishing

26
CHAPTER SURVEY
Cutting and Finishing Mechanics:
Tools and Materials used
NECESSITY FOR FINISHING
Metallic and nonmetallic oral appliances and tooth
restorations, including tooth structures, require suitable
finishing and polishing to obtain smooth glossy
surfaces of minimum area for:
• Maintaining better oral hygiene, by reducing the
adhesion or collection of food debris and pathological
bacteria, on the appliances and tooth surfaces.
• Obtaining higher resistance to corrosion of metallic
appliances, and tooth decay by removing small pits
and surface inhomogeneities (refer to Tarnish and
Corrosion, Chapter 24).
• Obtaining higher fracture resistance, fatigue strength
and service period.
• Reducing the irritations and abrasions of soft and
hard tissues.
• Improving aesthetic qualities.
To obtain such surface qualities, a series of
operations or procedural steps are to be conducted.
The terms used for these are: Bulk reduction, cutting,
grinding (abrasion), polishing and finishing. These are
not well-defined, even though, the purpose is to get an
excellent surface finish. The materials used should have
higher hardness and toughness, than the cutting and
abrasive surface of the work. Many sophisticated
techniques are involved in the process.
• The necessity for finished surfaces
• Cutting, grinding, polishing
• Hand cutting instruments
• Rotary cutting instruments
• Classifications
• Steel burs, designs and efficiency
• Abrasion, corrosions
• Abrasion factors
• Abrasives—grit particle size
• Abrasive materials
• Diamond points, carbide burs
• Bonded and non-bonded abrasives tools
• Use of abrasive tools
• Polishing methods
• Finishing, polishing of restorations
• Dentifrices
• Prophy pastes
The sequence of the procedural steps are, bulk reduc-
tion cutting, grinding (abrasion), polishing, and finishing
to get desired shapes, sizes and smooth surfaces.
• The bulk reduction is the removal of unwanted large
portion or material of the tooth or appliances,
quickly. This is done by cutting and grinding
instruments, like diamond points (and discs), carbide
burs (and stones), steel burs and bonded other
abrasives.
• Cutting: Removal of unwanted material for shaping
is done by using regularly shaped instruments with
sharp-edged blades.
• Grinding: Removal of unwanted material by wearing
(or abrasion) using irregularly shaped, hard particles
(abrasives) of various sizes, bonded in large numbers
to rotating instruments, plane grinders, or emery
papers.
• Polishing and finishing: Obtaining smooth glossy
surface by minimum removal of material, by using
very fine polishing agents, electropolishing, glazing
or burnishing methods.
MECHANICS OF CUTTING,
GRINDING AND POLISHING
• Cutting: Cutting is performed by regular shaped,
sharp bladed instruments like chisels. When the
326
t.me/Dr_Mouayyad_AlbtousH

<!-- PDF page 382 -->


#### Other Finishing Methods


#### Bulk Reduction by Cutting

327
Cutting and Finishing Mechanics: Tools and Materials used
blade is pressed hard into the surface of work or
substrate material, producing stress more than elastic
limit, nonelastic permanent notch (groove or
scratching) is produced. If the blade is then sheared,
the material in front of it fractures (as shear resistance
is lower than compressive strengths) and then
removed (Fig. 26.1a). At the same time, equal and
opposite reactions act on the instrument blades,
which therefore must have a higher elastic limit,
strengths and abrasion resistance for longer service.
Cutting instruments remove small shavings of
surface material, when they operate at large speed,
e.g. dental steel burs, saw-teeth, knife, blades, etc.
• Grinding, abrading, wearing and corroding: This is
also breaking and removing unwanted material from
the surface. The grinders (or abrasives) have large
number of irregularly shaped hard particles
(abrasives) with many sharp cutting edges, bonded
or glued to papers, plastics, clothes or rotating
instruments or sometimes lose powders as in sand
blasting air abrasion. When the particles impinge,
they break the surface structures and the fragments
are removed (Figs 26.1b and c). Like cutting mechanism,
grinding and abrasion operation is also unidirectional.
Polishing procedure is multidirectional and
minimum material is removed from the surface.
OTHER FINISHING METHODS
1. Electropolishing: As base metal, alloy castings have
very hard surface, polishing is quite tedious. Also, it
is quite difficult to polish the irregular surfaces of cast
RPDs and FPDs. In such cases, the electropolishing
method is preferred. The finished article is suspended
in an electrolyte like a sulphuric acid solution, as the
anode and a copper plate as the cathode. A small
current of 2–5 Amps is passed through it for 1 or
2 hours. The projecting particles of the surface, get
detached due to the higher potential difference and
the surface become smooth and glossy.
2. Glazing: It is not possible to polish ceramic articles
and composite resins easily. Self-glazing and add-on
glazing techniques are used for ceramics. The glazed
articles have better surface integrity  (and no surface
cracks), which improves its flexure strength from
about 78 MPa (unglazed) to about 138 MPa. BisGMA
composite resin matrix without or with small
amounts of microfine fillers are applied on the
composite resin restoration to obtain glazed surface.
BULK REDUCTION BY CUTTING
• Hand cutting instruments: These have one, two or
more regular shaped sharp cutting edges or points
at one or both ends of stainless steel shafts. The
cutting blades have different shapes, sizes and fixed
at different angles at the neck of shafts. These are
denoted by instrument numbering methods. These
are used for, removing carious debris, damaged
enamel, cutting and leveling enamel surfaces,
producing cavosurface bevels, etc. during cavity
preparations. These are excavators, chisels, hoes,
enamel hatchets, gingival marginal trimmers, scalars
to remove calculus deposits, etc.
1st number—blade width in a tenth of mm
2nd number—blade length in mm
3rd number—the angle of the blade to the axis of
the handle in 1/100 circle
4th number—the angle of the edge of the blade with
shaft in 1/100 circle
These instruments are to be maintained, sterilized
and properly sharpened conditions before use.
• Rotary cutting instruments: These are known as
dental burs, which have small regular shaped sharp
multiple cutting edges at the bur-head. This is
connected through the neck (shank) to the steel shaft
of the bur. The other end is connected through latch
or friction grip to the rotating mechanisms such as
Figs 26.1a to c: (a) Cutting, (b) two body abrasions, (c) three
body abrasions
• Polishing (finishing): Procedure of removal of fine
grooves or scratches, left behind, on the surface during
cutting and grinding steps. The very fine dust of hard
materials (denoted as 0,00,000 or F, FF, FFF, etc.) are
pressed and moved or rubbed on the surface to remove
the crests of the scratches and fill the troughs left
behind. This forms microcrystalline (Beilby, Fig. 26.7)
layer, having glossy, smooth light reflecting surface.
t.me/Dr_Mouayyad_AlbtousH

<!-- PDF page 383 -->


#### Factors Affecting the Rate of Cutting (Efficiency)

328 Science of Dental Materials with Clinical Applications
mechanical gears, electrical and air pressure (air-
rotor) systems, e.g. steel and carbide burs. Diamond
points and separating wheels also can be called
cutting instruments (Fig. 26.2).
Rotary grinding instruments do not have regular
shaped cutting edges, but a large number of irregular
shaped bonded abrasives of sharp cutting edges, such
as diamond points, carbide, and stone grinders.
Classification of dental burs can be done according to
• Bur head material—diamond, tungsten carbide,
silicon carbide, alumina, hardened steel.
• Bur head designs—number of teeth, rake angles
positive, zero or negative.
• Bur head shapes—round, fissure (many shapes),
inverted cone, end cutting, etc.
• Bur sizes—bur head diameters (mm)
• Attachments—straight (HP), contra-angle (RA),
handpieces with latch or friction grips.
• Rotating mechanisms—electrical motor, compressed
air-turbine system, with or without cooling water or
air jets.
• Rotation speeds—low, medium, high, ultra-high,
according to the substrate or cutting materials.
• Clinical uses—for cavity preparations, tooth
preparation for crowns and bridges, removal of old
amalgam restorations, finishing of restorations,
trimming and finishing acrylic dentures, endodontic
access opening reamers and files, oral surgery,
implant procedures, etc.
Dental Steel Burs: Designs and Functions
These are prepared by shaping and cutting a steel blank
using fine diamond points. Three parts of the burs are
head, neck, and shank. Since the head size of bur is small,
only 6, 8, 10 or 12 sharp blades (teeth) are designed as
per ADA specification No. 23. The bur heads have
mainly, round, fissure and inverted cone shapes. Other
shapes are, flame, peer, straight fissure, tapered
fissure, cross cut fissures, end cutting, etc. Round
shaped bur is to cut a cylindrical cavity first, then fissure
bur increases the cavity width and inverted cone flattens
the floor and creates undercuts. Other shapes are chosen
suitably for adjusting cavo surface angles, etc. The
shank is connected to straight or contrangle hand pieces,
through a notch or latch fixing or friction grip
(see Colour Plate 37, Figs 26.1a and b).
The handpieces are connected to devices, to rotate
the burs in the clockwise direction with controlled speed
and load (pressure). These have small electric motors
or compressed air turbines. Sometimes arrangements
are provided for spraying or jets of water, air, or water
+ air mixture, to cool the cutting sites and remove the
debris or clogging of bur heads (see colour plate 37,
Figs 26.1a and b).
Terms and Definitions
1. Tooth angle: It is the angle between the front and
flank or back of the tooth.
2. Rake angle: It is the angle between the radial line
and the front of the tooth.
If the radial line falls outside the tooth, i.e. radial line
ahead of the front, rake angle is positive. If the radial
line lies within the tooth (radial line behind the front),
rake angle is negative, and when the radial line
coincides with the front, rake angle is zero (Figs 26.2
and 26.3a to c).
3. Clearance angle: It is the angle between the flank
and work surface.
4. The flute is the chip space in-between the adjacent
teeth, i.e. back of one tooth and the front of the next
tooth.
5. The speed of cutting is represented as linear speed
of the tip of cutting edge of the bur, V cm/sec, or
angular velocity ω radians/sec, or a number of
rotations per second, n, i.e. 60 n rpm. These can be
connected to the radius (r) of bur head as
V = rω = 2πrn cm/sec
60
6. The rate of cutting is the amount of material removed
from the work per minute (efficiency of cutting).
7. Lubricants, coolants, chattering of burs.
FACTORS AFFECTING THE RATE OF
CUTTING (EFFICIENCY)
1. Bur head designs
• Number of cutting edges or teeth: Greater the
number of  teeth, faster is the rate of cutting, i.e.
higher efficiency. Due to the small size of the burs,
it is not possible to increase this number too much.
Usually, only 6 teeth are cut in steel burs with
diamond points. Sometimes, 8, 12, 16, 24 fluted
burs are used for finer finishing.
• Tooth angle: If the tooth angle is smaller, it is
sharper and the efficiency is higher, but lower
service period.
• Rake angle: Positive rake angle reduces the tooth
angle and increases efficiency. However, it has
shorter life and also higher temperature rise (as
the mass of the bur head becomes smaller). Zero
rake angled bur has lower efficiency. Negative rake
angle bur has the least efficiency. In industries,
drills of positive rake angles are used. In dentistry
negative rake angle burs are frequently used due
to the following advantages:
– Longer service period
– Lower temperature rise, i.e. less damage to teeth
t.me/Dr_Mouayyad_AlbtousH

<!-- PDF page 384 -->


#### Wearing, Erosions and Abrasions

329
Cutting and Finishing Mechanics: Tools and Materials used
cutting burs, e.g. diamond, carbides, steel, etc. the
optimum speeds are different which also depend
upon the material of the substrate, like alloys, enamel,
dentists, etc.
3. Load or pressure: The efficiency should increase at
higher loads or pressures. But when pressure
increases, the speed of rotation automatically
decreases. Hence, the efficiency becomes maximum
only at a certain load or pressure. Different optimum
loads are prescribed for different cutting instruments,
substrate, materials and speeds.
4. Removal of the debris collected in the flute or chip-
space of the burs will increase efficiency. A fine jet
of water, air or their mixture is continuously sprayed
to the site of cutting which removes clogging. This
water spray also acts as a coolant, reducing the
temperature rise and protect  the tooth.
5. Maintenance of the instrument: Frequent applica-
tion of suitable lubricants, truing of bur, and
conducting cutting intermittently (not continuously)
helps to increase the efficiency, life of the burs and
reduce damage to the tooth structure.
WEARING, EROSIONS AND ABRASIONS
Wearing and abrasions are the procedures of removal
of surface particles of substrate materials by physical
and chemical attacks. Mainly these are done by:
1. Chemical erosion
2. Hard particle erosion
3. Abrasions
Fig. 26.2: Cross-section of bur head
Figs 26.3a to c: (a) Positive, (b) negative, (c) zero rake angles
– Less clogging or blinding
– Easier to design
• Clearance angle: If the clearance angle is large,
more debris get collected in the chip space, i.e
greater clogging or blinding which decreases the
efficiency of cutting. But if the clearance angle is
too small, during rotation, back of teeth will rub
the work, decreasing the speed and efficiency.
Hence, the clearance angle should have some
optimum value (Figs 26.2 and 26.4).
• Run out: If the different teeth have different
lengths, their cutting edges will not lie in the
circumference of the particular circle. Only a few
teeth take part in cutting. Efficiency decreases and
chattering vibration noise occurs (Fig. 26.5a).
• Eccentricity: If the center of rotation (CR) of bur
head and the geometric center (G) do not coincide
the bur will cut a bigger hole. The vibrations or
chattering of bur takes place and efficiency
decreases, and the bur will cut holes bigger than
its diameter, causing chattering by eccentricity and
seen-out (Fig. 26.5b).
2. The speed of the bur: As the speed of rotation
increases, the rate of cutting or efficiency should
increase. But as the speed increases the effectiveness
of applied load decreases. Hence, above a certain
speed, efficiency will not increase. For different
Figs 26.4a and b: (a) Bur with land, (b) bur with radial or zero
clearance angle
t.me/Dr_Mouayyad_AlbtousH

<!-- PDF page 385 -->


#### Factors to Increase Efficiency


#### Abrasive Materials: Particle Size—Grit Numbers

330 Science of Dental Materials with Clinical Applications
1. Chemical erosion: Removal of material from the
surface of the substrate by chemical reaction is known
as chemical erosion. For example:
• Acid etching technique:  Phosphoric acid solution
of about 10 to 37% is applied on the tooth enamel
surface for a few seconds. The reaction products
calcium phosphates can easily be flushed out leaving
micropores on the surface. These help mechanical
bonding (by forming ‘tags’) as well as chemical
bonding due to exposure of more area of surface.
• Corrosion of base metals like iron is chemical
erosion, as, the Fe2O3, formed by moisture contact
do not adhere to substrate.
Chemical erosion of base metal alloys is prevented
by forming a hard Cr2O3 passivating layer on the
surface, which protects further oxidation of surface
particles (refer to stainless steel).
2. Hard particle erosion: Fine particles of hard
abrasives like alumina or sand are made to  impinge
on the surface as a jet or stream, at high speed; to
remove the unwanted materials. Sand blasting
technique is used to remove the phospate-bonded
investment particles, bonded strongly with the base
metal (Cr-Co or Cr-Ni) alloy castings. Sand blasting
also gives good finish. This method is also used to
roughen the metal-ceramic bonding surfaces. Air
abrasion technique is used in the tooth cavity
preparations. Attrition of teeth is also an example.
3. Abrasion: Mechanical method of removing the
particles of the surface of the substrate by moving
harder particles over it under pressure is abrasion. The
hard abrasives are bonded to rotating instruments
discs, papers, etc. or used directly as paste or powder
form. Two body wear refers to the abrasion by bonded
abrasives. Three body wear is taking place when the
abrasive particles freely move or rotate on the substrate
(e.g. brushing the tooth surfaces using brushes and
pastes or powder-slurries) (Figs 26.1b and c).
Efficiency of Cutting
The efficiency of cutting or abrasion refers to the rate
of removal of unwanted material from work by cutting
or wearing (abrasion).
FACTORS TO INCREASE EFFICIENCY
• Hardness of abrasive: Diamond is the hardest
abrasive (surface hardness = 7,000 to 10,000 KHN or
10 in Moh’s scale). The artificial diamond has a
slightly lower hardness. Carbides have hardness
around 2500 KHN. Diamond points or discs are used
to abrade or cut other very hard materials,  designing
tungsten carbide, steel bur heads, tooth enamel, etc.
• Sharpness of the cutting edges: During abrasion if
the brittle abrasives fracture, more new particles of
sharper cutting edges are formed which increase the
efficiency.
• The larger particle size of abrasives increases
efficiency
• Attrition resistance of abrasives should be higher
• Nature of the surface of the substrate: Brittle and
softer materials can be abraded easily.
• Speed and pressure applied by abrasive, increase  the
rate of abrasion up to certain higher values. Too high
speed, reduces pressure, and too high pressure
reduces speed automatically and thereby decreasing
efficiency.
• Clogging or blinding of the surface of the abrasive
tools, by a collection of debris in-between the abrasive
particles decrease the efficiency. Removal of the
debris, by using truing stones or water-air sprays
can increase efficiency.
• Bond strength of abrasives to abrasive tools, should
be higher to reduce the dislodging of abrasive
particles and increase the life of instruments.
• Proper maintenance of rotary instruments, by
frequent lubrication, increases their efficiency.
ABRASIVE MATERIALS: PARTICLE SIZE—GRIT NUMBERS
The abrasive materials are crushed and selected
according to their particle size or grits. The powder is
passed through sieve meshes of definite sizes. For
Figs 26.5a and b: (a) Run out structure, (b) eccentric rotation
t.me/Dr_Mouayyad_AlbtousH

<!-- PDF page 386 -->

331
Cutting and Finishing Mechanics: Tools and Materials used
example, particles are said to be of 100 grit if they pass
through a mesh with 100 spacing per inch length and
are stopped from passing through the next number, i.e.
120 meshes/inch, i.e. average particle sizes  are quoted
sometimes. Usually, grit number varies from 40 (very
coarse abrasive particles) even up to 2000 for very fine
particle size, i.e. particle size about 0.6 mm down to
1 or 2 microns. They are graded as super coarse, coarse,
medium, fine, super fine, ultrafine (polishing pastes),
etc. These gradings are different for different abrasives,
diamond, SiC, Al2O3, garnet, etc. and also vary
according to the manufacturers. Approximate grit
numbers for diamond abrasives are given in Table 26.1.
Abrasive Materials and Tools
Refer to appendix Table 14d, page 351. These hard
abrasive materials are crushed into small sharp-edged
irregularly shaped particles and bonded to abrasive
tools of different types rotary and sometimes hand
instruments. Some are available in nature, and some
are synthetically prepared. Following are some of the
important abrasives and corresponding tools.
1. Diamond: Naturally occurring diamond is the hardest
material, with surface hardness, 7000–10000 KHN and
number 10 in the Moh’s scale. Synthetic diamond chips
are prepared by heating graphite (in the presence of a
catalyst) at high pressure (90 K bars) and high
temperatures, about 2000°C. This has hardness slightly
less than the natural diamond and does not undergo
attrition during cutting any other materials.
Diamond points
The diamond chips are bonded through heat
resistant polyamide resinoids, to metal shafts, to
form diamond points of different shapes and sizes,
wheels, separating thin metal discs fixed to rotating
mandrill, or as fine metal polishing powder. The
particles are dispersed, layer by layer on the steel
shaft in decreasing sizes, to get maximum exposure.
For better retention, these are electroplated with
nickel and also titanium nitride.
Different shapes are, round, barrel, flat end, beveled
end, tapered, rounded end, tapered peer, donut,
wheel, disc, etc.
Diamond points cut excellently and are used for
brittle and hard materials like tooth enamel, base
metal alloys, cutting and forming tungsten carbide
and steel burs. The bur heads are properly ground
for correct shapes and sizes, using truing stones,
which also removes clogging. Diamond burs easily
get clogged while cutting dentin.
Applications
• Grinding and shaping of base metal alloy castings
(FPD, RPD), enamel cavities, cutting carbide and
steel bur heads, etc.
• Finishing of ceramics before glazing, composite
resins, glass ionomer cements, silver amalgam, etc.
2. Carbides: These are also synthetically prepared
hard abrasives next to artificial diamonds.
Tungsten carbide is prepared by heating tungsten
with carbon at high pressure and temperatures
around 1500°C. The abrasive powder is sintered and
hot pressed on the metal shaft, and the head is cut
and shaped, with regular cutting edges like steel
burs, into different shapes and sizes.
Tungsten carbide burs are used in case of very hard
base metal and other alloy castings, reducing silver
amalgam and composite resin restorations, etc.
Silicon carbide, carborundum grinding stones are
very frequently used. Silicon carbide has a high
hardness about 2400 KHN and prepared syntheti-
cally. This is bonded to metal shafts, rotating wheels
(grinding stones), etc. through vitreous glass-
ceramic bonding. The abrasive  particles are mixed
with ceramics powder slurry with water (or water-
soluble glycerine) and cold pressed into a metal
shanks to form different shapes and sizes such as
round, cylindrical, barrel, pear, flame, inverted cone,
discs, etc. Then it is fired, to fuse the ceramics.
Sometimes the stones prepared are also rubber
bonded to the shafts. These have green, grey or black
colours. Silicon carbide abrasives bonded to, plastic
or metal discs and even paper or cloth sheets (like
sandpapers) are even available. These can be fitted
to rotating mandrills.
3. Aluminum oxide abrasives: Fused alumina, i.e.
pure Al2O3 is synthetically prepared by different
processes and has high hardness 2100 KHN. White
powder of different grit 120 to 2000 or particle sizes
1–50 microns are, vitreous ceramic bonded to shafts
(white stones, and wheels), air-propelled grit (sand-
blasting) for cavity preparation and polishing as well
Table 26.1
Approximate grit and particle size (microns) of
diamond abrasives
Grading
Grit numbers
Particle size
microns (approx)
Extra  coarse
150–100
120–180
Normal coarse
180–150
 80–120
Fine
320–240
 50–60
Superfine
600–400
 15–40
Ultrafine
800–600
 10–15
Polishing
9000–800
  1–10
t.me/Dr_Mouayyad_AlbtousH

<!-- PDF page 387 -->

332 Science of Dental Materials with Clinical Applications
as coated abrasive. Finer particles of size 1–
10 microns are used for polishing metals, and base
metal alloys. The white stones are used for trimming
hard base metal alloys, stainless steel, restorations,
acrylic dentures, etc.
Vitreous bonded pink and ruby, coloured by adding
chromium salts grinding stones of different particle
sizes—coarse, medium, fine and superfine are also
available.
Corundum is natural Al2O3 mineral abrasive used
as stones, coated abrasives like black emery paper.
It has a hardness about 2000 KHN.
The alumina abrasives may contaminate the metal
alloys during abrasion or polishing. Levigated
alumina is abrasive in the prophylaxis pastes used
during scaling (removal of  hard calculus deposits
on the teeth). But this hard abrasive is contra-
indicated for dentifrices.
4. Garnet: It is a mineral abrasive, double silicate of
aluminum and one of the metals Fe, Co, Mg or Mn.
It is quite hard (surface hardness, 1300 KHN) and
brittle. When fractured, it breaks and forms chisel
shaped sharp-edged new particles which increase
efficiencies. This is used as coated abrasive on cloth
or paper discs. This dark-coloured abrasive is used
for grinding metal alloys or acrylic dentures.
5. Zirconium silicate—zirconia has a hardness about
1200 KHN. The white powder is used in coated
abrasive discs or strips for tooth polishing
(prophylaxis), polishing metals, restorations, etc.
6. Silica abrasives: Silica and quartz are commonly
coated abrasives, sandpapers of different particle
sizes. The grit size refers to the number of spaces
per inch of a sieve mesh through which it passes.
Sandpaper of 100 number refers to the average
particle sizes which pass through the mesh having
100 spaces and do not pass through next, i.e. 120
numbers. These have a hardness about 800–820 KHN,
and are used for abrasion of softer metal alloys,
acrylic dentures, alloy appliances, etc.
7. Pumice and Tripoli: These are abrasives as well as
polishing agents. Pumice is a siliceous material of
volcanic origin, and Tripoli is a kind of porous rock.
These are powdered and used directly or as coated
abrasives for metals and polishing agents for
composite resins and acrylics. Their hardness is
about 800–820 KHN, similar to sand.
8. Kieselguhr is also siliceous remains of minute
aquatic plants, diatoms. Its hardness is about 800
KHN and is used as a mild abrasive. Larger
particles—diatomaceous earth are used as fillers in
hydrocolloid alginate impression materials.
9. Cuttlebone or cuttlefish: White-coloured calcareous
powder obtained from the pulverized inner shell of
a marine, molluscs. It is a coated abrasive used for
polishing metals and amalgam restorations.
10. Rouge: Red iron oxide, incorporated into wax used
for polishing soft metal alloys specially for gold
alloy restorations.
11. Chalk-French Chalk-calcite-whitening (CaCO3):
This is a very mild polishing agent of  low surface
hardness about 130 KHN. Good polishing paste for
final finishing direct filling gold, tooth enamel,
amalgam and acrylics.
Abrasive Tools
The hard abrasive particles of different grits are used
mainly in the following manner as:
• Bonded abrasives
• Coated abrasives
• Non-bonded abrasives
• Grinding stones and truing stones.
Bonded Abrasives
Hard abrasive particles of different sizes (coarse,
medium, fine, superfine) are selected and bonded to
the abrasive tools, like rotating wheels, separating discs,
grinding stones of various sizes and shapes for easier
applications. During the use, abrasive particles should
not be plucked out or undergo attrition. Hence,
extremely strong bonding is required to retain them.
The following bonding methods are used.
• Sintering: The abrasive particles are heated to certain
high temperatures, just below their melting points
and hot pressed on abrasive tools, to form required
shapes and sizes. The hot pressed powder, form a rigid
solid structure (powder metallurgy technology). This
is sometimes soldered to the rotating shaft. Tungsten
carbide burs are sintered type and have the strongest
bonding. These are cut and shaped as required later
by using diamond points.
• Vitreous bonding: The abrasive particles are mixed
with glass ceramic powder and binding liquid or
water and cold pressed on the end of the shaft. It is
then fired to fuse the glass-ceramic for bonding.
• Resinoid bonding: Abrasive particles like synthetic
diamonds are bonded through heat resistant
resinoids like polyamides. These are cold pressed
and cured. The matrix is electroplated with nickel
and again with titanium nitride for better retention.
• Rubber bonding: Abrasive particles are impregnated
into latex or silicone rubbers cold or hot pressed into
the shaft and cured. Rubber discs, cups, cylindrical,
flame, bullet, etc. shaped rubber polishing tools are
t.me/Dr_Mouayyad_AlbtousH

<!-- PDF page 388 -->


#### Polishing

333
Cutting and Finishing Mechanics: Tools and Materials used
available for polishing composite resins, silver
amalgam, etc. (see Colour Plate 39, Figs 26.7 and 26.8).
Coated Abrasives
Abrasive particles of various grits are mixed with
suitable adhesives and coated to flexible metal discs,
mylar cellulose, plastic discs or strips, papers or cloth
sheets. Silicon carbide, emery papers, sandpapers, etc.
are coated abrasives. Particle sizes are indicated by the
grit size 40, 60, 80, 100, 120, etc. These can be fitted or
attached to different types of mandrills and applied
using lathes or handpieces for abrasion.
Nonbonded Abrasives
These are supplied in the powder form. Coarse and fine
alumina or sand abrasives,  propelled by air are used
in sandblasting technique and sometimes for cavity
preparations. Finer abrasive powders of diamond,
alumina are used directly through paste or slurries in
water or water-soluble glycerine for metal polishing.
Pumice, Tripoli, zinc oxide, tin oxide, etc. are applied
in this manner. Rouge (Fe2O3) is embedded in certain
waxes and supplied in blocks for polishing the alloy
appliances. This is convenient in the hygienic point of
view, as there is no danger of inhaling airborne silicon
particle (which may lead to silicosis).
Truing Stones
Very hard abrasives in the form of blocks (silicon
carbides) are used as truing or dressing stones. It is
used for shaping of grinding stones and removes the
clogging of debris, specially in diamond burs. Arkansas
stone is a hard abrasive sedimentary siliceous rock
(from Arkansas). Its pieces are ground to small regular
shapes and used for grinding.
Air Abrasion Technology
Precisely controlled high-pressure stream of Al2O3 (of
particle size 25–30 microns) is delivered to remove the
tooth enamel, dentin or unwanted restorations, without
producing heat or vibrations. This method is becoming
popular, instead of rotary devices, for, cavity
preparations, removal of composite resins, stains,
cleaning of teeth for adhesive bonding, roughening of
surfaces for bonding, etc. in a shorter time (Fig. 26.6).
Application of Abrasive Tools
Gross reduction is first done using hand or rotary
cutting instruments, like diamond discs, carbide burs
or steel burs. The large unwanted portion is removed.
Next, apply extra coarse-bonded abrasives for suitable
shaping. Next use other bonded abrasives of suitable
Fig. 26.6: Air abrasion
shape and grit or particle sizes one after the other, with
decreasing sizes, coarse, medium, fine, etc.
Precautions to be observed are
• Selection of proper tools (size, shape).
• Selection of abrasives according to hardness and grit.
Too hard or too coarse abrasives should not be used.
• Unidirectional movement or rotation of abrasives,
rotary, or plane instruments.
• The directions of movement or rotation of abrasive
tools must be away from the operator.
• Use mouth guards and vacuum suction type lathes
to prevent inhaling the fine airborne silica abrasives
(which may cause silicosis).
• Diamond tools are used with water spray for
retention of diamond particles in the tool, remove
clogging and to act as a coolant.
• Eccentrically mounted or burs with run-outs should
not be used.
• Application of high pressure or force, should not
be done, as the deep scratches produced once, cannot
be easily removed during the succeeding polishing
procedure.
POLISHING
The process of smoothening the surface of the
substrate, after finishing with very fine abrasive tools,
24 or 32 fluted burs, without or with minimum
removal of the surface material.
Very fine polishing agents (numbered as 0, 00, 000,
or F, FF, FFF, etc.) are made into thick slurries in water
or water-soluble glycerine. This is then applied on the
work through cotton, felt, chamois leather, etc. or
rotating cotton or felt buffs. Polishing is done by multi-
directional movement of polishing agents.
The sequence of polishing is, first using fine powder
of harder polishing agent. Work is then washed and
polished with finer polishing powder. Again washed to
t.me/Dr_Mouayyad_AlbtousH

<!-- PDF page 389 -->


#### Glazing


#### Finishing and Polishing of Restorations

334 Science of Dental Materials with Clinical Applications
remove the abrasive particles sticking to surface. Then
finest mild polishing agent is applied for final finish (see
Colour Plate 37, Fig. 26.2 and Colour Plate 39, Fig. 26.9).
Microcrystalline: Beilby Layer
When the surface of the work, finished by the finest
(24, 30 fluted) burs or abrasive tools is observed
through a microscope, a large number of grooves—hills
and dales are observed. During the multidirectional
(vales) polishing procedure the hills are cut off and dales
are filled with the debris under pressure to form a
microcrystalline surface layer (first observed by Beilby).
This glossy surface can reflect incident light like a mirror
(Fig. 26.7).
easily wear out the soft matrix. Even though it has
surface hardness ranging from about 25 to 60 KHN,
it undergoes abrasion and wears, easily, if the particle
sizes are bigger. Only the microfilled composites can
be polished. Hence, selection of abrasives and
polishing agents and the sequential procedures
should be carefully followed:
• Contouring is done with 12 fluted carbide burs or
diamond points
• Finishing is done with 16–32 fluted carbide burs
• Polishing is done with polishing pastes of alumina
or diamond
• Final polishing is done with extra-fine diamond
or alumina pastes, silicon carbide incorporated
rubber polishing discs or cups.
• In case of large particle or hybrid composites, after
contouring glaze composites can be applied. The
glaze composite has no or very fine fillers of small
amounts.
2. Silver amalgam
• After hardening sufficiently, carefully carving is
done without pulling from the margin, using
diamond, Wartz or Hollenbeck carvers to obtain
the occlusal anatomy.
• Careful burnishing is done with ball burnisher
without shifting mercury rich thin-mix to margins.
• Smoothening is done with cotton pledget or rubber
polishing cups.
• Final polishing is delayed by 24 hours in case of
low copper alloys and 1 or 2 hours for high copper
single composition alloys. Zinc oxide, pumice,
rouge, etc. very fine polishing powder are made
into a thick slurry and applied. Dry powder should
not be used as it may raise the temperature.
Note: Very fine shining smooth surface has no
better advantages.
3. Gold alloys: Heat treatments can increase the surface
hardness, above 120 KHN even up to 240 or 300
KHN. Initial contouring is done with silicon carbide
green stones, finishing with pink alumina stone,
rubber cups, wheels or points.
Final polishing is done with rouge (Fe2O3) cake or
pumice paste.
4. Acrylics: These have comparatively low surface
hardness, e.g. 16–20 KHN and can easily be abraded
and polished with mild abrasives.
• Contouring with carbide burs or sandpaper
• Remove the scratches with rubber points
• Polish with pumice paste using the felt wheel or
prophy cups
• Final polishing with French chalk paste in alcohol
or water.
Fig. 26.7: Polishing—microcyrstalline layer
Applications
• Very fine diamond or alumina powders of particle
size 1 to 5 microns are used for metal polishing.
• Rouge (Fe2O3) powder, embedded in wax is the best
polishing agent for gold alloys as well as chrome
cobalt alloy castings.
• Zirconium silicate, pumice, etc. are used for polishing
composite resins, and silver amalgam. ZnO, SnO, etc.
are also used for polishing amalgam restorations.
• Acrylic dentures can be first polished with pumice
and finally with French chalk.
• Dentifrices should contain only mild abrasive or
polishing agents.
GLAZING
It is another method of final finishing  to obtain glossy,
light reflecting shining surfaces of ceramic restorations.
Self and add-on glazing technics are used. The finished
article is heated quickly (or coated with thin layer of
low fusing  ceramic), so that surface layer melts, spreads
and forms glazed surface. Ceramics have very low
flexture strength (78–80 MPa), which becomes almost
double (140 MPa) on glazing due to the removal of surface
microcracks. Glaze composites without or with small
amounts of micro fillers are applied on large particle
composite restorations, to obtain better aesthetics.
FINISHING AND POLISHING OF RESTORATIONS
1. Composite resin: This has hard silica filler particles
embedded in a much softer resin matrix. Any attempt
to abrade or polish will pluck out hard fillers and
t.me/Dr_Mouayyad_AlbtousH

<!-- PDF page 390 -->


#### Dentifrices


#### Powder System


#### Paste or Gel Systems


#### Abrasivity of Dentifrices

335
Cutting and Finishing Mechanics: Tools and Materials used
During the procedure, if the temperature rises, it may
disturb and damage polymer structure.
5. Ceramics: Surface hardness is about 460 KHN. Since
it is very brittle material, careful finishing is required
to remove surface cracks and pores before glazing.
• Contouring is done with diamond points and discs
of silicon carbide (heatless) green stones
• Finishing with white alumina stones, or abrasive
impregnated rubber discs, cups or points
• Polishing is done with fine abrasives incorporated
rubber discs or cups or diamond pastes
• Self or overglazing is done finally.
During the procedures, temperature rise should be
reduced by intermittent operation in the presence
of water coolant spray.
DENTIFRICES
These teeth cleaning materials are supplied as a powder,
paste or gel forms. These are applied on the teeth surface,
through nylon bristle brushes for the following purposes:
• Removal of food debris, plaque, and stained pellicles
by abrasives, with the aid of surface tension reducing
agents.
• Polishing the enamel for better aesthetics.
• Removal of microorganisms and stains to reduce
caries.
• Application of therapeutic materials, like, fluorides,
tartar controlling agents, desensitizing agents, etc.
POWDER SYSTEM
This has not become popular as it is difficult to apply
to all the areas, such as the interdental spaces. The
powder mainly contains mild abrasives, calcium
phosphate, sodium bicarbonate, hydrated alumina or
silica, etc. In addition, it has detergents (1–6%) and small
amounts colouring and flavouring materials.
PASTE OR GEL SYSTEMS
These contain the following ingredients (Table 26.2).
ABRASIVITY OF DENTIFRICES
This can be defined as its ability to clean the tooth
surface by removing the debris. Standard method of
measuring abrasivity of dentifrices is suggested
by ADA and ISO. This is done by brushing dentin
or enamel specimens irradiated by radioactive
phosphorous 32P with the particular abrasives, at
definite pressure, speed and time or frequency of
brushing rate. The amount of radioactive 32P released
was measured by particle counters and multiplied by
1000. The number should be between 200 and 250 and
should not exceed for dentin.
Tooth enamel, dentin, cementum and hard deposit
(calculus) have surface hardnesses of about 350, 70, 40
and 80 KHN respectively. Accordingly, the enamel has
highest abrasive resistance. Dentifrices, therefore,
should not contain very hard abrasives like levigated
or hydrated alumina or silica as there is a danger of
abrasion of tooth materials.
Factors affecting the dentifrice abrasivity are
• Extra oral factors
– Hardness and size of abrasive particles
– Percentage of abrasive content
– Type of toothbrushes, brushing methods and
frequency of brushing
• Intraoral factors
– Nature of saliva and its content
– Hygienic condition, i.e. presence of hard deposits
– Presence of restorative materials, orthodontic and
prosthetic appliances
– Xerostomia induced by drugs, radiation therapy
and salivary gland pathology
– Exposure of dentin and dental root surfaces.
• Effect of toothbrushes: Even though bristle stiffness
has no much effect, the flexible bristles have been
found to be more effective in cleaning. This is perhaps
due to flexibility and ability to reach and carry the
dentifrices to the interdental surfaces. More impor-
tance is to be laid in the selection of dentifrices,
method and frequency of brushing for maintaining
hygiene.
Prophylactic Materials
Some hard deposits such as calculus, and soft deposits
in the interdental spaces are formed on the tooth
surface, due to the adhesion of food debris, and
gradually increase. These cannot be removed by the
usual dentifrice brushing methods, as the ordinary
dentifrices contain only mild abrasives. Harder
abrasives are contraindicated for dentifrices.
The prophylactic pastes or powders contain harder
abrasives, like levigated alumina, zirconium silicate,
fine silica, or pumice. These are applied by a trained
dental hygienist (after scaling procedure) through rubber
cups or bristle brushes, connected to rotary instruments,
once in few months according to the clinical conditions.
These remove all hard deposits and polish the teeth to
reduce further adhesion by a rough surface.
This also can be done by air abrasion method. Fine
abrasive prophy powders, like silica, sodium carbonate,
etc. are carried through a stream of air or water jet in
EVA systems prophy jet, very carefully. The jet has to
impinge, at about 45° to the surface (Fig. 26.6).
t.me/Dr_Mouayyad_AlbtousH

<!-- PDF page 391 -->

336 Science of Dental Materials with Clinical Applications
This method is also indicated to remove the hard
stains due to certain drugs, tobacco, caffeine, tea, etc.
But a little careless application may injure the soft
tissues and cause inflammations.
MODEL QUESTIONS
I. Long Essays
(20 minutes each)
1. Explain the mechanisms of cutting, grinding and
polishing. Describe the various factors affecting the
rate of cutting of steel burs.
2. Distinguish between abrasion and polishing. Explain
bonded and nonbonded abrasives with examples
and applications. Write a note on the efficiency of
abrasive agents.
II. Short Essays
(10 minutes each)
1. Steel bur designs, functions and the efficiency of
cutting
2. Dentifrices
3. Diamond points and discs
4. Carbide burs
5. Polishing
6. Finishing of dental restorations
7. Abrasive agents
III. Brief Answers
(5 minutes each)
1. Rake angles and clearance angles
2. Speed and load of steel burs
3. Dental abrasive stones
4. Truing stone
5. Finishing of amalgam restorations
6. Polishing of acrylic dentures
7. Microcrystalline (Beilby) layer
8. Air abrasion technology
9. Prophylactic paste
10. Instrument numbering
Table 26.2
Ingredients
Compositions wt%
Materials
              Functions
Abrasives
20–55
CaCO3, CaH2PO4 (2H2O),
Removal of debris, plaque,
NaHCO3, hydrated alumina
calculus and polishing
or silica or mixture of these
Detergent
1–2
Sodium lauryl sulphate
Reduces surface tension for
assisting the removal of debris
Humectant
20–35
Sorbitol, glycerine
To retain moisture content
Water
15–25
Deionized water
Paste former
Binder
3
Carrageenan
Binder of liquid and solid
parts to get homogeneity
Tartar control agent
0–1
Disodium pyrophosphate,
Prevents calculus formation
tetrasodium potassium
pyrophosphate
Fluorides
0–1
NaF, SnF, NaF (PO4)
Prevent caries
Desensitizers
0–5
Potassium nitrate, strontium
Prevents occlusion of
chloride
dentinal tubules
Colour and flavours
Small amounts
Appearance and flavour
The composition of dentifrices—paste or gel forms
t.me/Dr_Mouayyad_AlbtousH

<!-- PDF page 392 -->
